Repository: JinYSun/TeLLAgent

# 🤖**TeLLAgent**👑

------

### **<u>** TeLLAgent: A Tool-Enhanced Large Language Model-based Agent for Autonomous Design and Discovery of High-Performance Molecules</u>

## 😀Motivation

Large language model (LLM) agents have demonstrated significantly enhanced capabilities compared to individual LLMs. However, their application in the chemistry domain remains constrained by limited multimodal synergy, restricted toolsets, static knowledge bases, and insufficient multi-step reasoning and tool-calling capabilities. To address these challenges, we present TeLLAgent, a tool-enhanced and LLM-based agent framework designed to autonomously orchestrate the end-to-end workflow of high-performance molecule design and discovery. Its innovative dual-agent architecture, powered by open-source DeepSeek-R1 and DeepSeek-V3.1 models, features a global planning agent for strategic reasoning and a local execution agent for precise and tool-driven task completion. This design significantly improves the efficiency and accuracy of multi-step task execution. The development of the framework following the model context protocol (MCP) facilitates the integration of professionally sophisticated tools, delivering enhanced expertise and precision in field-specific applications. Combining with multi-source knowledge augmentation and a chain-of-thought strategy, TeLLAgent delivers unprecedented chemical accuracy and reliability.

## 🛠Depends

We recommend to use [conda](https://conda.io/docs/user-guide/install/download.html) and [pip](https://pypi.org/project/pip/).

**By using the *requirements.txt* file, it will install all the required packages.**

```
git clone --depth=1 https://github.com/JinYSun/TeLLAgent.git
cd TeLLAgent
conda create --name tellagent python=3.11
conda activate tellagent
conda install pip
pip install -r requirements.txt
playwright install chromium
```

Two versions of TeLLAgent have been provided, one is based on [MCP](https://github.com/JinYSun/TeLLAgent/blob/main/TeLLAgent_mcp.py), the other is [without MCP](https://github.com/JinYSun/TeLLAgent/blob/main/TeLLAgent.py) (This framework differs slightly from the MCP format, but this does not affect its performance).

## 🎬Preparation

Note❗❗： This package does not contain all the TRAINed tools described in paper, some tools should be downloaded before using.
TeLLAgent with mcp:
```
url1 = r"https://github.com/JinYSun/TeLLAgent/releases/download/V1.0.0/ppcenos.pt"
wget.download(url1,"tool/comget/ppcenos.pt")
url2 = r"https://github.com/JinYSun/TeLLAgent/releases/download/V1.0.0/test.ckpt"
wget.download(url2,"tool/dap/OSC/test.ckpt")
url3 = r"https://github.com/JinYSun/TeLLAgent/releases/download/V1.0.0/deepacceptor.pkl"
wget.download(url3,"tool/deepacceptor/deepacceptor.pkl")
url4 = r"https://github.com/JinYSun/TeLLAgent/releases/download/V1.0.0/sm.pkl"
wget.download(url4,"tool/deepdonor/sm.pkl")
url5 = r"https://github.com/JinYSun/TeLLAgent/releases/download/V1.0.0/pm.pkl"
wget.download(url5,"tool/deepdonor/pm.pkl")
url6 = r"https://github.com/JinYSun/TeLLAgent/releases/download/V1.0.0/homo.dat"
wget.download(url6,"tool/orbital/homo.dat")
url7 = r"https://github.com/JinYSun/TeLLAgent/releases/download/V1.0.0/lumo.dat"
wget.download(url7,"tool/orbital/lumo.dat")
url8 = r"https://github.com/JinYSun/TeLLAgent/releases/download/V1.0.0/index.pkl"
wget.download(url8,"tool/rag/index.pkl")
url9 = r"https://github.com/JinYSun/TeLLAgent/releases/download/V1.0.0/index.faiss"
wget.download(url9,"tool/rag/index.faiss")
```
TeLLAgent without mcp:

```
url1 = r"https://github.com/JinYSun/TeLLAgent/releases/download/V1.0.0/ppcenos.pt"
wget.download(url1,"tool_withoutmcp/comget/ppcenos.pt")
url2 = r"https://github.com/JinYSun/TeLLAgent/releases/download/V1.0.0/test.ckpt"
wget.download(url2,"tool_withoutmcp/dap/OSC/test.ckpt")
url3 = r"https://github.com/JinYSun/TeLLAgent/releases/download/V1.0.0/deepacceptor.pkl"
wget.download(url3,"tool_withoutmcp/deepacceptor/deepacceptor.pkl")
url4 = r"https://github.com/JinYSun/TeLLAgent/releases/download/V1.0.0/sm.pkl"
wget.download(url4,"tool_withoutmcp/deepdonor/sm.pkl")
url5 = r"https://github.com/JinYSun/TeLLAgent/releases/download/V1.0.0/pm.pkl"
wget.download(url5,"tool_withoutmcp/deepdonor/pm.pkl")
url6 = r"https://github.com/JinYSun/TeLLAgent/releases/download/V1.0.0/homo.dat"
wget.download(url6,"tool_withoutmcp/orbital/homo.dat")
url7 = r"https://github.com/JinYSun/TeLLAgent/releases/download/V1.0.0/lumo.dat"
wget.download(url7,"tool_withoutmcp/orbital/lumo.dat")
url8 = r"https://github.com/JinYSun/TeLLAgent/releases/download/V1.0.0/index.pkl"
wget.download(url8,"tool_withoutmcp/rag/index.pkl")
url9 = r"https://github.com/JinYSun/TeLLAgent/releases/download/V1.0.0/index.faiss"
wget.download(url9,"tool_withoutmcp/rag/index.faiss")
```

## 🔑Usage

First set up your API keys in your environment.

```
export OPENAI_API_KEY=your-openai-api-key
export SERP_API_KEY=your-serpapi-api-key[option]
```

File: tool/dataset.csv (part 1 of 48)
ID,SMILES,Name,HOMO,LUMO,Voc (V),Jsc (mA cm^2),FF,PCE(%),ref
1,CCCCCC(CC1=NC2=C(C(F)=C(C(C3=CC=C(S3)C4=CC5=C(C(C6=CC(F)=C(S6)CC(CCCC)CC)=C7C=CSC7=C5C8=CC(F)=C(S8)CC(CCCC)CC)S4)=C2N=C1CC(CCCCC)CC)F)C9=CC=CS9)CC,PBQ5,5.55,2.91,0.844,26.02,70.81,15.55,"C. Zhu, L. Meng, J. Zhang, S. Qin, W. Lai, B. Qiu, J. Yuan, Y. Wan, W. Huang, Y. Li, A Quinoxaline-Based D¨CA Copolymer Donor Achieving 17.62% Efficiency of Organic Solar Cells. Advanced Materials. 33, 2100474 (2021)."
2,CCCCC(CC1=C(C=C(S1)C2=NC3=C(C(F)=C(C(C4=CC=CS4)=C3N=C2C5=CC(F)=C(S5)CC(CCC)CC)F)C6=CC=C(S6)C7=CC8=C(C(C9=CC(F)=C(S9)CC(CCCC)CC)=C%10C=CSC%10=C8C%11=CC(F)=C(S%11)CC(CCCC)CC)S7)F)CC,PBQ6,5.64,3.18,0.851,26.58,77.91,17.62,"C. Zhu, L. Meng, J. Zhang, S. Qin, W. Lai, B. Qiu, J. Yuan, Y. Wan, W. Huang, Y. Li, A Quinoxaline-Based D¨CA Copolymer Donor Achieving 17.62% Efficiency of Organic Solar Cells. Advanced Materials. 33, 2100474 (2021)."
3,CCCCCCCCCCC1=C(SC(C2=C3SC4=C(C3=C(C5=C2C6=C(S5)C=CS6)C7=CC(CCCCCCCCCC)=C(S7)CCCCCCCCCC)SC(C8=C(C=C(S8)C9=C(C(F)=CC%10=NSN=C%109)F)CC(CCCC)CC)=C4)=C1)CCCCCCCCCC,PDTBDT-SBTEH,5.24,3.55,0.82,13.76,63.5,7.16,"P. Gong, P. Guo, Y. Wang, L. Yan, Z. Liang, M. Ding, J. Tong, J. Li, Y. Xia, Ultrafast Kinetics Investigation of a Fluorinated-Benzothiadiazole Polymer with an Increased Excited State Transition Dipole Moment Applied in Organic Solar Cells. ACS Appl. Energy Mater. 4, 9627¨C9638 (2021)."
4,CCCCCCCCCCC1=C(SC(C2=C3SC4=C(C3=C(C5=C2C6=C(S5)C=CS6)C7=CC(CCCCCCCCCC)=C(S7)CCCCCCCCCC)SC(C8=C(C=C(S8)C9=C(C(F)=CC%10=NSN=C%109)F)CC(CCCC)CC)=C4)=C1)CCCCCCCCCC,PDTBDT-SFBTEH,5.43,3.67,0.94,13.81,66.3,8.61,"P. Gong, P. Guo, Y. Wang, L. Yan, Z. Liang, M. Ding, J. Tong, J. Li, Y. Xia, Ultrafast Kinetics Investigation of a Fluorinated-Benzothiadiazole Polymer with an Increased Excited State Transition Dipole Moment Applied in Organic Solar Cells. ACS Appl. Energy Mater. 4, 9627¨C9638 (2021)."
5,CCCCC(CC1=CC=C(S1)C2=C3C=C(SC3=C(C4=C2SC=C4)C5=CC=C(S5)CC(CCCC)CC)C6=C(C(Cl)=CS6)Cl)CC,PBDTT1Cl,-5.47,-3.48,0.87,27.7,71.35,17.1,"H. Wang, H. Lu, Y.-N. Chen, G. Ran, A. Zhang, D. Li, N. Yu, Z. Zhang, Y. Liu, X. Xu, W. Zhang, Q. Bao, Z. Tang, Z. Bo, Chlorination Enabling a Low-Cost Benzodithiophene-Based Wide-Bandgap Donor Polymer with an Efficiency of over 17%. Advanced Materials. n/a, 2105483."
6,CCCCC(CC1=CC=C(S1)C2=C3C=C(SC3=C(C4=C2SC=C4)C5=CC=C(S5)CC(CCCC)CC)C6=C(C(Cl)=CS6)Cl)CC,PBDTT2Cl,-5.6,-3.49,0.9,21.86,58.6,11.47,"H. Wang, H. Lu, Y.-N. Chen, G. Ran, A. Zhang, D. Li, N. Yu, Z. Zhang, Y. Liu, X. Xu, W. Zhang, Q. Bao, Z. Tang, Z. Bo, Chlorination Enabling a Low-Cost Benzodithiophene-Based Wide-Bandgap Donor Polymer with an Efficiency of over 17%. Advanced Materials. n/a, 2105483."
7,CCCCCCC(CC1=C2C(C3=C(SC(C4=CC=C(S4)C5=CC6=C(C7=C(C(C8=CC(F)=C(S8)SCC(CCCC)CC)=C6S5)C=C(S7)C)C9=CC(F)=C(S9)SCC(CCCC)CC)=C3C(C2=C(S1)CC(CCCCCC)CCCC)=O)C%10=CC=CS%10)=O)CCCC,PBSF-A12,-5.52,-3.65,0.92,17.5,68.2,10.9,"K. Wang, W. Li, X. Guo, Q. Zhu, Q. Fan, Q. Guo, W. Ma, M. Zhang, Optimizing the Alkyl Side-Chain Design of a Wide Band-Gap Polymer Donor for Attaining Nonfullerene Organic Solar Cells with High Efficiency Using a Nonhalogenated Solvent. Chem. Mater. 33, 5981¨C5990 (2021)."
8,CCCCCCC(CSC1=C(C=C(S1)C2=C3C=C(SC3=C(C4=C2SC=C4)C5=CC(F)=C(S5)SCC(CCCCCC)CCCC)C6=CC=C(S6)C7=C8C(C9=C(SC(CC(CCCC)CC)=C9C(C8=C(S7)C%10=CC=CS%10)=O)CC(CCCC)CC)=O)F)CCCC,PBSF-D12,-5.5,-3.59,0.92,20.5,70.8,13.4,"K. Wang, W. Li, X. Guo, Q. Zhu, Q. Fan, Q. Guo, W. Ma, M. Zhang, Optimizing the Alkyl Side-Chain Design of a Wide Band-Gap Polymer Donor for Attaining Nonfullerene Organic Solar Cells with High Efficiency Using a Nonhalogenated Solvent. Chem. Mater. 33, 5981¨C5990 (2021)."
9,CCCCCCCCC(CN1B(C2=C(C3=CC4=C(C5=C(B(N4CC(CCCCCCCC)CCCCCC)C6=CC=CC=C6)C=CS5)C=C31)SC(C7=CC=C(S7)C8=C9C(C%10=C(SC(CC(CCCC)CC)=C%10C(C9=C(S8)C%11=CC=CS%11)=O)CC(CCCC)CC)=O)=C2)C%12=CC=CC=C%12)CCCCCC,PBNT-BDD,,,0.88,25.2,72,16.1,"S. Pang, Z. Wang, X. Yuan, L. Pan, W. Deng, H. Tang, H. Wu, S. Chen, C. Duan, F. Huang, Y. Cao, A Facile Synthesized Polymer Featuring B-N Covalent Bond and Small Singlet-Triplet Gap for High-Performance Organic Solar Cells. Angewandte Chemie International Edition. 60, 8813¨C8817 (2021)."
10,CCCCCCCCC(CN1C(C2=C(C3=C(C1=O)C=C(S3)C4=CC5=C(C6=C(C7=C(C(C8=CC=C(S8)CC(CCCC)CC)=C6S5)C9=C(S7)C=CS9)C%10=CC=C(S%10)CC(CCCC)CC)S4)SC=C2)=O)CCCCCC,PDTBDT,-5.67,-3.28,0.895,17.18,53.5,8.22,"Y. Tang, L. Xie, D. Qiu, C. Yang, Y. Liu, Y. Shi, Z. Huang, J. Zhang, J. Hu, K. Lu, Z. Wei, Optimizing the energy levels and crystallinity of 2,2¡ä-bithiophene-3,3¡ä-dicarboximide-based polymer donors for high-performance non-fullerene organic solar cells. J. Mater. Chem. C. 9, 7575¨C7582 (2021)."
11,CCCCCCCCC1=CSC(C2=CC3=C(S2)C2=C(C=C(C4=CC(CCCCCCCC)=C(C5=CC6=C(S5)C5=C(C7=CC=C(CC(CC)CCCC)S7)C7=C(C8=C(C=CS8)S7)C(C7=CC=C(CC(CC)CCCC)S7)=C5S6)S4)S2)C(=O)N(CC(CCCCCC)CCCCCCCC)C3=O)=C1,PDTBDT-T,-5.4,-3.21,0.78,24.21,65.81,12.71,"Y. Tang, L. Xie, D. Qiu, C. Yang, Y. Liu, Y. Shi, Z. Huang, J. Zhang, J. Hu, K. Lu, Z. Wei, Optimizing the energy levels and crystallinity of 2,2¡ä-bithiophene-3,3¡ä-dicarboximide-based polymer donors for high-performance non-fullerene organic solar cells. J. Mater. Chem. C. 9, 7575¨C7582 (2021)."
12,CCCCCCCCC1=CSC(C2=CC3=C(S2)C2=C(C=C(C4=CC(CCCCCCCC)=C(C5=CC6=C(S5)C5=C(C7=CC(Cl)=C(CC(CC)CCCC)S7)C7=C(C8=C(C=CS8)S7)C(C7=CC(Cl)=C(CC(CC)CCCC)S7)=C5S6)S4)S2)C(=O)N(CC(CCCCCC)CCCCCCCC)C3=O)=C1,PDTBDT-T-Cl,-5.58,-3.26,0.86,24.46,71.65,15.63,"Y. Tang, L. Xie, D. Qiu, C. Yang, Y. Liu, Y. Shi, Z. Huang, J. Zhang, J. Hu, K. Lu, Z. Wei, Optimizing the energy levels and crystallinity of 2,2¡ä-bithiophene-3,3¡ä-dicarboximide-based polymer donors for high-performance non-fullerene organic solar cells. J. Mater. Chem. C. 9, 7575¨C7582 (2021)."
13,CCCCCCC(COC(C1=C(SC=C1)/C=C/C2=C(C=C(S2)C3=CC=C(S3)C4=C5C(C6=C(SC(CC(CCCC)CC)=C6C(C5=C(S4)C7=CC=CS7)=O)CC(CCCC)CC)=O)C(OCC(CCCCCC)CCCC)=O)=O)CCCC,PV2TC-BDD,-5.5,-3.74,0.87,18.83,69.97,11.5,"Z. Liu, X. Chen, S. Huang, H. Guo, F. Wu, J. Wang, J. Liu, X. Huang, L. Chen, Y. Chen, Novel efficient accptor1-acceptor2 type copolymer donors: Vinyl induced planar geometry and high performance organic solar cells. Chemical Engineering Journal. 419, 129532 (2021)."
14,CCCCCCCCC(CCCCCC)CN1N=C2C(=N1)C(C1=CC=C(C3=CC(C(=O)OCC(CCCC)CCCCCC)=C(/C=C/C4=C(C(=O)OCC(CCCC)CCCCCC)C=CS4)S3)S1)=C(F)C(F)=C2C1=CC=C(C)S1,PV2TC-FTAZ,-5.35,-3.56,0.71,20.49,58.57,8.56,"Z. Liu, X. Chen, S. Huang, H. Guo, F. Wu, J. Wang, J. Liu, X. Huang, L. Chen, Y. Chen, Novel efficient accptor1-acceptor2 type copolymer donors: Vinyl induced planar geometry and high performance organic solar cells. Chemical Engineering Journal. 419, 129532 (2021)."
15,CCCCCCC(CC1=CC2=C(C(C3=CC=C(S3)C4=CC5=C(C6=C(C(C7=CC(Cl)=C(S7)CC(CCCC)CC)=C5S4)C=CS6)C8=CC(Cl)=C(S8)CC(CCCC)CC)=C9C=C(SC9=C2C%10=CC=CS%10)CC(CCCCCC)CCCC)S1)CCCC,PvBDT-Cl,-4.4,-2.24,0.9,15.04,57.3,7.76,"M. Zhang, X. Xu, L. Yu, Q. Peng, Efficient wide-band-gap copolymer donors for organic solar cells with perpendicularly placed benzodithiophene units. Journal of Power Sources. 499, 229961 (2021)."
16,CCCCCCC(CC1=CC2=C(C(C3=CC=C(S3)C4=CC5=C(C6=C(C(C7=CC(F)=C(S7)CC(CCCC)CC)=C5S4)C=CS6)C8=CC(F)=C(S8)CC(CCCC)CC)=C9C=C(SC9=C2C%10=CC=CS%10)CC(CCCCCC)CCCC)S1)CCCC,PvBDT-F,-4.34,-2.16,0.86,13.87,49.2,5.89,"M. Zhang, X. Xu, L. Yu, Q. Peng, Efficient wide-band-gap copolymer donors for organic solar cells with perpendicularly placed benzodithiophene units. Journal of Power Sources. 499, 229961 (2021)."
17,CCCCCCCCC1=CSC(C2=C(C=C(S2)C3=CC(CCCCCCCC)=C(S3)C4=CC5=C(C6=C(C(C7=CC(F)=C(S7)C(CCCC)CC)=C5S4)C=CS6)C8=CC(F)=C(S8)C(CCCC)CC)C#N)=C1,PBCT-2F,-5.58,-3.66,0.85,27.2,74.3,17.1,"X. Yuan, Y. Zhao, T. Zhan, J. Oh, J. Zhou, J. Li, X. Wang, Z. Wang, S. Pang, P. Cai, C. Yang, Z. He, Z. Xie, C. Duan, F. Huang, Y. Cao, A donor polymer based on 3-cyanothiophene with superior batch-to-batch reproducibility for high-efficiency organic solar cells. Energy Environ. Sci. 14, 5530¨C5540 (2021)."
18,CCCCCCC(CC1=CSC(C2=CC3=C(C4=C(C5=NSN=C53)C=C(S4)C6=CC(CC(CCCCCC)CCCC)=C(S6)C7=CC8=C(C9=C(C(C%10=CC(F)=C(N%10)CC(CCCC)CC)=C8S7)C=CS9)C%11=CC(F)=C(S%11)CC(CCCC)CC)S2)=C1)CCCC,D18,-5.44,-3.47,0.85,25.81,78.61,17.21,"A. Zeng, X. Ma, M. Pan, Y. Chen, R. Ma, H. Zhao, J. Zhang, H. K. Kim, A. Shang, S. Luo, I. C. Angunawela, Y. Chang, Z. Qi, H. Sun, J. Y. L. Lai, H. Ade, W. Ma, F. Zhang, H. Yan, A Chlorinated Donor Polymer Achieving High-Performance Organic Solar Cells with a Wide Range of Polymer Molecular Weight. Advanced Functional Materials. 31, 2102413 (2021)."
19,CCCCCCC(CC1=CSC(C2=CC3=C(C4=C(C5=NSN=C53)C=C(S4)C6=CC(CC(CCCCCC)CCCC)=C(S6)C7=CC8=C(C9=C(C(C%10=CC(Cl)=C(N%10)CC(CCCC)CC)=C8S7)C=CS9)C%11=CC(Cl)=C(S%11)CC(CCCC)CC)S2)=C1)CCCC,D18-Cl,-5.46,-3.49,0.87,26.83,76.97,17.97,"A. Zeng, X. Ma, M. Pan, Y. Chen, R. Ma, H. Zhao, J. Zhang, H. K. Kim, A. Shang, S. Luo, I. C. Angunawela, Y. Chang, Z. Qi, H. Sun, J. Y. L. Lai, H. Ade, W. Ma, F. Zhang, H. Yan, A Chlorinated Donor Polymer Achieving High-Performance Organic Solar Cells with a Wide Range of Polymer Molecular Weight. Advanced Functional Materials. 31, 2102413 (2021)."
20,CCCCCCCCC(CN1N=C2C(C(C3=CC=C(S3)C4=CC5=C(C(C6=CC(Cl)=C(S6)CC(CCCC)CC)=C7C=CSC7=C5C8=CC(Cl)=C(S8)CC(CCCC)CC)S4)=C(C(O)=C2C9=CC=CS9)O)=N1)CCCCCC,J52-CL,-5.46,-3.58,1.21,11.36,62.86,8.64,"T. Dai, P. Lei, B. Zhang, A. Tang, Y. Geng, Q. Zeng, E. Zhou, Fabrication of High VOC Organic Solar Cells with a Non-Halogenated Solvent and the Effect of Substituted Groups for ¡°Same-A-Strategy¡± Material Combinations. ACS Appl. Mater. Interfaces. 13, 21556¨C21564 (2021)."
21,CCCCCCCCC(CN1N=C2C(C3=CC=CS3)=CC=C(C2=N1)C4=CC=C(S4)C5=CC6=C(C(C7=CC(Cl)=C(S7)CC(CCCC)CC)=C8C=CSC8=C6C9=CC(Cl)=C(S9)CC(CCCC)CC)S5)CCCCCC,PE31,-5.35,-3.54,1.11,13.68,66.4,10.08,"T. Dai, P. Lei, B. Zhang, A. Tang, Y. Geng, Q. Zeng, E. Zhou, Fabrication of High VOC Organic Solar Cells with a Non-Halogenated Solvent and the Effect of Substituted Groups for ¡°Same-A-Strategy¡± Material Combinations. ACS Appl. Mater. Interfaces. 13, 21556¨C21564 (2021)."
22,CCCCCCCCC(CN1N=C2C(C(C3=CC=C(S3)C4=CC5=C(C(C6=CC(Cl)=C(S6)CC(CCCC)CC)=C7C=CSC7=C5C8=CC(Cl)=C(S8)CC(CCCC)CC)S4)=C(C(OC)=C2C9=CC=CS9)OC)=N1)CCCCCC,PE32,-5.22,-3.3,1.1,11.65,57.73,7.4,"T. Dai, P. Lei, B. Zhang, A. Tang, Y. Geng, Q. Zeng, E. Zhou, Fabrication of High VOC Organic Solar Cells with a Non-Halogenated Solvent and the Effect of Substituted Groups for ¡°Same-A-Strategy¡± Material Combinations. ACS Appl. Mater. Interfaces. 13, 21556¨C21564 (2021)."
23,CCCCCCCCC(CN1N=C2C(C(C3=CC=C(S3)C4=CC5=C(C(C6=CC(Cl)=C(S6)CC(CCCC)CC)=C7C=CSC7=C5C8=CC(Cl)=C(S8)CC(CCCC)CC)S4)=C(C(O)=C2C9=CC=CS9)O)=N1)CCCCCC,PE33,-5.42,-3.55,1.16,12.68,61.13,8.99,"T. Dai, P. Lei, B. Zhang, A. Tang, Y. Geng, Q. Zeng, E. Zhou, Fabrication of High VOC Organic Solar Cells with a Non-Halogenated Solvent and the Effect of Substituted Groups for ¡°Same-A-Strategy¡± Material Combinations. ACS Appl. Mater. Interfaces. 13, 21556¨C21564 (2021)."
24,CCCCC(CC1=C(C=C(S1)C2=C3C=C(SC3=C(C4=C2SC=C4)C5=CC(F)=C(S5)C(CCCC)CC)C6=C(C=C(S6)C7=C8C(C9=C(SC(C(CCCC)CC)=C9C(C8=C(S7)C%10=CC(F)=CS%10)=O)C(CCCC)CC)=O)F)F)CC,PM6F,-5.66,-3.88,0.9,16.1,67,9.7,"Q. Guo, J. Lin, X. Dong, L. Zhu, X. Guo, F. Liu, M. Zhang, Optimized molecular aggregation via incorporating fluorinated unit in the polymer donor for 17.3% efficiency organic solar cells. Chemical Engineering Journal, 134117 (2021)."
25,CCCCCCCCCCC(COC(C1=C(N=CC(C2=CC=CS2)=N1)C3=CC=C(S3)C4=CC5=C(C(C6=CC(F)=C(S6)CC(CCCC)CC)=C7C=CSC7=C5C8=CC(F)=C(S8)CC(CCC)CC)S4)=O)CCCCCCCC,PFBCPZ,-5.6,-3.52,0.92,21.2,78.5,15.3,"J. Wu, Q. Fan, M. Xiong, Q. Wang, K. Chen, H. Liu, M. Gao, L. Ye, X. Guo, J. Fang, Q. Guo, W. Su, Z. Ma, Z. Tang, E. Wang, H. Ade, M. Zhang, Carboxylate substituted pyrazine: A simple and low-cost building block for novel wide bandgap polymer donor enables 15.3% efficiency in organic solar cells. Nano Energy. 82, 105679 (2021)."
26,CCCCCCCCC1=CSC2=C1SC(C3=C4C(N(C(C4=C(S3)C5=CC6=C(C(CCCCCCCC)=C(S6)C7=CC8=C(C9=C(C(C%10=CC(Cl)=C(S%10)CC(CCCC)CC)=C8S7)C=CS9)C%11=CC(Cl)=C(S%11)CC(CCCC)CC)S5)=O)CC(CCCCCCCC)CCCCCC)=O)=C2,PClBDT-8ttTPD,-5.46,-3.57,0.84,24.99,72,15.05,"J.-W. Ha, C. E. Song, H. S. Kim, D. H. Ryu, W. S. Shin, D.-H. Hwang, Highly Efficient and Photostable Ternary Organic Solar Cells Enabled by the Combination of Non-Fullerene and Fullerene Acceptors with Thienopyrrolodione-based Polymer Donors. ACS Appl. Mater. Interfaces. 12, 51699¨C51708 (2020)."
27,CCCCCCCCC1=CSC2=C1SC(C3=C4C(N(C(C4=C(S3)C5=CC6=C(C(CCCCCCCC)=C(S6)C7=CC8=C(C9=C(C(C%10=CC(F)=C(S%10)CC(CCCC)CC)=C8S7)C=CS9)C%11=CC(F)=C(S%11)CC(CCCC)CC)S5)=O)CC(CCCCCCCC)CCCCCC)=O)=C2,PFBDT-8ttTPD,-5.33,-3.43,0.89,19.91,72,12.81,"J.-W. Ha, C. E. Song, H. S. Kim, D. H. Ryu, W. S. Shin, D.-H. Hwang, Highly Efficient and Photostable Ternary Organic Solar Cells Enabled by the Combination of Non-Fullerene and Fullerene Acceptors with Thienopyrrolodione-based Polymer Donors. ACS Appl. Mater. Interfaces. 12, 51699¨C51708 (2020)."
28,CCCCC(SC1=C(C=C(S1)C2=C3C=C(SC3=C(C4=C2SC=C4)C5=CC(F)=C(S5)SC(CCCC)CC)C6=CC=C(S6)C7=C8C(C9=C(SC(C(CCCC)CC)=C9C(C8=C(S7)C%10=CC=CS%10)=O)C(CCCC)CC)=O)F)CC,PBDB-T-SF,-5.4,-3.6,0.88,20.5,71.9,13.1,"W. Zhao, S. Li, H. Yao, S. Zhang, Y. Zhang, B. Yang, J. Hou, Molecular Optimization Enables over 13% Efficiency in Organic Solar Cells. J. Am. Chem. Soc. 139, 7148¨C7151 (2017)."
29,CCCCCCCCC(CC1=CSC(C2=CC(CC(CCCCCCCC)CCCCCC)=C(S2)C3=CC(F)=C(S3)C4=C(C=CS4)F)=C1)CCCCCC,P4T2F-HD,-5.35,-3.43,0.73,21.63,73.6,11.62,"J. Xiao, X. Jia, C. Duan, F. Huang, H.-L. Yip, Y. Cao, Surpassing 13% Efficiency for Polythiophene Organic Solar Cells Processed from Nonhalogenated Solvent. Advanced Materials. 33, 2008158 (2021)."
30,CCCCCCCCC(COC1=NC2=C(C(C3=CC=CS3)=C(C(F)=C2C)F)N=C1C)CCCCCC,PTQ11,-5.52,-2.76,0.88,24.79,74.8,16.32,"C. Sun, S. Qin, R. Wang, S. Chen, F. Pan, B. Qiu, Z. Shang, L. Meng, C. Zhang, M. Xiao, C. Yang, Y. Li, High Efficiency Polymer Solar Cells with Efficient Hole Transfer at Zero Highest Occupied Molecular Orbital Offset between Methylated Polymer Donor and Brominated Acceptor. J. Am. Chem. Soc. 142, 1465¨C1474 (2020)."
31,CCCCCCCCC(COC1=NC2=C(C(C3=CC=C(S3)C4=CC5=C(C6=C(C(C7=CC(F)=C(S7)CC(CCCC)CC)=C5S4)C=CS6)C8=CC(F)=C(S8)CC(CCCC)CC)=C(C(F)=C2C9=CC=CS9)F)N=C1)CCCCCC,PBQ510,-5.47,-2.89,0.85,25.77,74.6,16.34,"C. Sun, F. Pan, B. Qiu, S. Qin, S. Chen, Z. Shang, L. Meng, C. Yang, Y. Li, D¨CA Copolymer Donor Based on Bithienyl Benzodithiophene D-Unit and Monoalkoxy Bifluoroquinoxaline A-Unit for High-Performance Polymer Solar Cells. Chem. Mater. 32, 3254¨C3261 (2020)."
32,CCCCCCCCOC1=CC=CC(C2=NC3=C(C(C4=CC=C(S4)C5=CC6=C(C7=C(C(C8=CC(F)=C(S8)CC(CCCC)CC)=C6S5)C=CS7)C9=CC(F)=C(S9)CC(CCCC)CC)=C(C(F)=C3C%10=CC=CS%10)F)N=C2C%11=CC=CC(OCCCCCCCC)=C%11)=C1,PBQ7,-5.38,-3.14,0.81,25.83,64.3,13.45,"C. Sun, F. Pan, B. Qiu, S. Qin, S. Chen, Z. Shang, L. Meng, C. Yang, Y. Li, D¨CA Copolymer Donor Based on Bithienyl Benzodithiophene D-Unit and Monoalkoxy Bifluoroquinoxaline A-Unit for High-Performance Polymer Solar Cells. Chem. Mater. 32, 3254¨C3261 (2020)."
33,CCCCCCCC1=C(C2=C(C(C3=C(SC(C4=CC=C(S4)C5=CC6=C(C7=C(C(C8=CC(F)=C(S8)CC(CCCC)CC)=C6S5)C=CS7)C9=CC(F)=C(S9)CC(CCCC)CC)=C3C2=O)C%10=CC=CS%10)=O)S1)CC(CCCC)CC,PBTT-F,-5.48,-3.68,0.83,23.9,75.8,15.1,"P. Chao, H. Chen, Y. Zhu, H. Lai, D. Mo, N. Zheng, X. Chang, H. Meng, F. He, A Benzo[1,2-b:4,5-c¡ä]Dithiophene-4,8-Dione-Based Polymer Donor Achieving an Efficiency Over 16%. Advanced Materials. 32, 1907059 (2020)."
34,CCCCCCCCCCC(CCCCC)OC1=C2C=CSC2=C(C3=CC=C(C4=CC=C(OC(CC)CCCC)C=C4)C=C3)C5=C1SC(C6=CC=C(C7=C8C(C9=C(C=C(SCC(CC)CCCC)C(SCC(CC)CCCC)=C9)C(C8=C(C%10=CC=CS%10)S7)=O)=O)S6)=C5,PBNS,-5.37,-3.63,0.865,12.4,70.83,7.58,"Q. Wang, X. Gao, X. Jing, Y. Li, K. Zhang, F. Li, R. Yang, L. Yu, M. Sun, Naphtho[2,3-c]thiophene-4,9-dione based polymers for efficient fullerene solar cells. Polymer. 212, 123184 (2021)."
35,CCCCCCCCC1=CSC2=C1SC(C3=C4C(N(C(C4=C(S3)C5=CC6=C(C(CCCCCCCC)=C(S6)C7=CC8=C(C9=C(C(C%10=CC(Cl)=C(S%10)C(CCCC)CC)=C8S7)C=CS9)C%11=CC(Cl)=C(S%11)C(CCCC)CC)S5)=O)CC(CCCCCCCC)CCCCCC)=O)=C2,PBDT-Cl,-5.53,-3.64,0.85,25.69,71,15.63,"J. S. Park, G.-U. Kim, D. Lee, S. Lee, B. Ma, S. Cho, B. J. Kim, Importance of Optimal Crystallinity and Hole Mobility of BDT-Based Polymer Donor for Simultaneous Enhancements of Voc, Jsc, and FF in Efficient Nonfullerene Organic Solar Cells. Advanced Functional Materials. 30, 2005787 (2020)."
36,CCCCCCCCC1=CSC2=C1SC(C3=C4C(N(C(C4=C(S3)C5=CC6=C(C(CCCCCCCC)=C(S6)C7=CC8=C(C9=C(C(C%10=CC(F)=C(S%10)C(CCCC)CC)=C8S7)C=CS9)C%11=CC(Cl)=C(S%11)C(CCCC)CC)S5)=O)CC(CCCCCCCC)CCCCCC)=O)=C2,PBDT-F,-5.51,-3.64,0.83,25.36,68,14.86,"J. S. Park, G.-U. Kim, D. Lee, S. Lee, B. Ma, S. Cho, B. J. Kim, Importance of Optimal Crystallinity and Hole Mobility of BDT-Based Polymer Donor for Simultaneous Enhancements of Voc, Jsc, and FF in Efficient Nonfullerene Organic Solar Cells. Advanced Functional Materials. 30, 2005787 (2020)."
37,CCCCCCCCC1=CSC2=C1SC(C3=C4C(N(C(C4=C(S3)C5=CC6=C(C(CCCCCCCC)=C(S6)C7=CC8=C(C9=C(C(C%10=CC=C(S%10)C(CCCC)CC)=C8S7)C=CS9)C%11=CC=C(S%11)C(CCCC)CC)S5)=O)CC(CCCCCCCC)CCCCCC)=O)=C2,PBDT-H,-5.35,-3.48,0.74,24.91,63,11.58,"J. S. Park, G.-U. Kim, D. Lee, S. Lee, B. Ma, S. Cho, B. J. Kim, Importance of Optimal Crystallinity and Hole Mobility of BDT-Based Polymer Donor for Simultaneous Enhancements of Voc, Jsc, and FF in Efficient Nonfullerene Organic Solar Cells. Advanced Functional Materials. 30, 2005787 (2020)."
38,CCCCC(SC1=CC=C(S1)C2=C3C=C(SC3=C(C4=C2SC=C4)C5=CC=C(S5)SC(CCCC)CC)C6=CC=C(S6)C7=C8C(C9=C(SC(C(CCCC)CC)=C9C(C8=C(S7)C%10=CC=CS%10)=O)C(CCCC)CC)=O)CC,PBDT-ST,-5.43,-3.54,0.915,22.56,69.5,14.35,"X. Xu, K. Feng, Y. W. Lee, H. Y. Woo, G. Zhang, Q. Peng, Subtle Polymer Donor and Molecular Acceptor Design Enable Efficient Polymer Solar Cells with a Very Small Energy Loss. Advanced Functional Materials. 30, 1907570 (2020)."
39,CCCCC(CC)C1=C2C(=O)C3=C(C4=CC=CS4)SC(C4=CC=C(C5=CC6=CC7=C(C=C8C=CSC8=C7C7=CC=C(SC(=O)CCC)S7)C(C7=CC=C(SC(=O)CCC)S7)=C6S5)S4)=C3C(=O)C2=C(C(CC)CCCC)S1,PNDT-ST,-5.47,-3.57,0.896,22.67,67.5,13.72,"X. Xu, K. Feng, Y. W. Lee, H. Y. Woo, G. Zhang, Q. Peng, Subtle Polymer Donor and Molecular Acceptor Design Enable Efficient Polymer Solar Cells with a Very Small Energy Loss. Advanced Functional Materials. 30, 1907570 (2020)."
40,CCCC/C(CC)=C/C1=CC=C(S1)C2=C3SC(C4=C(C(C(OC)=O)=CS4)F)=CC3=C(C5=C2C=CS5)C6=CC=C(S6)CC(CCCC)CC,P1,-5.6,-3.65,1.01,17.89,63.05,11.39,"Y. Tang, H. Sun, Z. Wu, Y. Zhang, G. Zhang, M. Su, X. Zhou, X. Wu, W. Sun, X. Zhang, B. Liu, W. Chen, Q. Liao, H. Y. Woo, X. Guo, A New Wide Bandgap Donor Polymer for Efficient Nonfullerene Organic Solar Cells with a Large Open-Circuit Voltage. Advanced Science. 6, 1901773 (2019)."
41,[H]C1=CC=C(C2=C(N=C(C3=CC=C(OCC(CC)CCCC)C=C3)C(C4=CC=C(OCC(CC)CCCC)C=C4)=N5)C5=C(C6=CC=C(C7=CC(C(CCCCCCCC)(CCCCCCCC)C8=C9C=CC([H])=C8)=C9C=C7)S6)S2)S1,APFO-Green 5,,,0.58,3.67,0.47,1,"Tvingstedt K, Inganas O. Electrode grids for ITO-free organic photovoltaic devices. Advanced Materials 19, 2893-2897 (2007)."
42,O=C(OCCOCOCCOC(O[H])=O)COC1=CC=CC(N(C2=CC=CC=C2)C3=CC=C(C4=CC=C(N(C5=CC=CC=C5)C6=CC=CC([H])=C6)C=C4)C=C3)=C1,PTPD,,,----,0.33,----,0.47,"Vaddiraju S, Mathai M, Kymakis E, Papadimitrakopoulos F. Radical salt-doped hole transporters in organic photovoltaic devices. Chemistry of Materials 19, 4049-4055 (2007)."
43,Cl[Al](N1/C(C2=C(C=CC=C2)/C1=N/3)=N\4)N5C(/N=C6N=C3C7=C\6C=CC=C7)=C8C(C=CC=C8)=C5/N=C9C%10=C(C=CC=C%10)C4=N/9,ClAlP,,,0.68,6.2,0.5,2.15,"Bailey-Salzman RF, Rand BP, Forrest SR. Near-infrared sensitive small molecule organic photovoltaic cells based on chloroaluminum phthalocyanine. Applied Physics Letters 91,  (2007)."
44,O=S(CCCCCOCCC1=C([H])SC([H])=C1)[O-].[Na+],PTEBS:Na+,,,0.68,0.98,0.54,0.44,"Yang J, Garcia A, Nguyen T-Q. Organic solar cells from water-soluble poly(thiophene)/fullerene heterojunction. Applied Physics Letters 90,  (2007)."
45,CCCCCCC(S1)=CC=C1C(S2)=CC=C2C(S3)=CC=C3[Si](C4=CC=C(C5=CC=C(C6=CC=C(CCCCCC)S6)S5)S4)(C7=CC=C(C8=CC=C(C9=CC=C(CCCCCC)S9)S8)S7)C%10=CC=C(C%11=CC=C(C%12=CC=C(CCCCCC)S%12)S%11)S%10,1,,,0.66,0.36,0.46,0.2,"Roquet S, de Bettignies R, Leriche P, Cravino A, Roncali J. Three-dimensional tetra(oligothienyl)silanes as donor material for organic solar cells. Journal of Materials Chemistry 16, 3040-3045 (2006)."
46,CCCCCSC(S1)=CC=C1C(S2)=CC=C2C(S3)=CC=C3[Si](C4=CC=C(C5=CC=C(C6=CC=C(SCCCCC)S6)S5)S4)(C7=CC=C(C8=CC=C(C9=CC=C(SCCCCC)S9)S8)S7)C%10=CC=C(C%11=CC=C(C%12=CC=C(SCCCCC)S%12)S%11)S%10,2,,,0.85,1.13,0.24,0.29,"Roquet S, de Bettignies R, Leriche P, Cravino A, Roncali J. Three-dimensional tetra(oligothienyl)silanes as donor material for organic solar cells. Journal of Materials Chemistry 16, 3040-3045 (2006)."
47,CCC(C1=N/2)=C(CC)C2=C\C3=C(CC)C(CC)=C4N3[Pt]N5/C(C(CC)=C(CC)/C5=C/1)=C\C(C(CC)=C/6CC)=NC6=C/4,PtOEP,,,0.66,5.6,0.57,2.1,"Shao Y, Yang Y. Efficient organic heterojunction photovoltaic cells based on triplet materials. Advanced Materials 17, 2841-+ (2005)."
48,[H]N(C1=CC=C(/C=C/C2=CC(OCCCCCC)=C(/C=C/C3=CC=C([H])C=C3)C=C2OCCCCCC)CC1)C4=CC=CC=C4,PPAV-HH-PPV,,,0.62,6.13,0.5,1.9,"Nakamura J, Yokoe C, Murata K, Takahashi K. Efficient organic solar cells by penetration of conjugated polymers into perylene pigments. Journal of Applied Physics 96, 6878-6883 (2004)."
49,[H][Si]([H])(C)C1=CC=CC=C1,PMPS,,,0.37,0.02,0.31,0.33,"Lee JH, Seoul C, Park JK, Youk JH. Fullerene/poly(methylphenylsilane) (PMPS) organic photovoltaic cells. Synthetic Metals 145, 11-14 (2004)."
50,[H]C1=CC(CCCCCC)=C([H])S1,PAT6,,,0.41,5.2,0.43,0.91,"Fujii A, Shirakawa T, Umeda T, Mizukami H, Hashimoto Y, Yoshino K. Interpenetrating interface in organic photovoltaic cells with heterojunction of poly(3-hexylthiophene) and C-60. Japanese Journal of Applied Physics Part 1-Regular Papers Short Notes & Review Papers 43, 5573-5576 (2004)."
51,[H]C1=CC(CCCCCCCCCCCC)=C([H])S1,PAT12,,,0.8,0.005,0.37,2.23,"Feng W, Fujii A, Lee S, Wu H, Yoshino K. Broad spectral sensitization of organic photovoltaic heterojunction device by perylene and C-60. Journal of Applied Physics 88, 7120-7123 (2000)."
52,CN1C(/C(C2=CC=C(Cl)C=C2)=C3N=C(/C(C4=CC=C(Cl)C=C4)=C(C=C/5)\N([H])C5=C6\C7=CC=CN=C7)C=C\3)=CC=C1/C(C8=CC=C(Cl)C=C8)=C9C=CC6=N/9.[H+],H2pyp3p(Cl),,,0.47,----,0.32,0.82,"Takahashi K, Kuraya N, Yamaguchi T, Komura T, Murata K. Three-layer organic solar cell with high-power conversion efficiency of 3.5%. Solar Energy Materials and Solar Cells 61, 403-416 (2000)."
53,CN1C(/C(C2=CC=CC=C2)=C3N=C(/C(C4=CC=CC=C4)=C(C=C/5)\N([H])C5=C6\C7=CC=CC=C7)C=C\3)=CC=C1/C(C8=CC=CC=C8)=C9C=CC6=N/9.[H+],H2tpp,,,0.48,----,0.38,1.32,"Takahashi K, Kuraya N, Yamaguchi T, Komura T, Murata K. Three-layer organic solar cell with high-power conversion efficiency of 3.5%. Solar Energy Materials and Solar Cells 61, 403-416 (2000)."
54,CN1C(/C(C2=CC=C(Cl)C=C2)=C3N=C(/C(C4=CC=C(Cl)C=C4)=C(C=C/5)\N([H])C5=C6\C7=CC=C(Cl)C=C7)C=C\3)=CC=C1/C(C8=CC=C(Cl)C=C8)=C9C=CC6=N/9.[H+],H2tpp(Cl),,,0.46,----,0.29,0.44,"Takahashi K, Kuraya N, Yamaguchi T, Komura T, Murata K. Three-layer organic solar cell with high-power conversion efficiency of 3.5%. Solar Energy Materials and Solar Cells 61, 403-416 (2000)."
55,CN1C(/C(C2=CC=C(OC)C=C2)=C3N=C(/C(C4=CC=C(OC)C=C4)=C(C=C/5)\N([H])C5=C6\C7=CC=C(OC)C=C7)C=C\3)=CC=C1/C(C8=CC=C(OC)C=C8)=C9C=CC6=N/9.[H+],H2tpp(OMe),,,0.47,----,0.4,2.79,"Takahashi K, Kuraya N, Yamaguchi T, Komura T, Murata K. Three-layer organic solar cell with high-power conversion efficiency of 3.5%. Solar Energy Materials and Solar Cells 61, 403-416 (2000)."
56,CN1C(/C(C2=CC=CC=C2)=C3N=C(/C(C4=CC=CC=C4)=C(C=C/5)\N([Zn])C5=C6\C7=CC=CC=C7)C=C\3)=CC=C1/C(C8=CC=CC=C8)=C9C=CC6=N/9,Zntpp,,,0.24,----,0.35,0.51,"Takahashi K, Kuraya N, Yamaguchi T, Komura T, Murata K. Three-layer organic solar cell with high-power conversion efficiency of 3.5%. Solar Energy Materials and Solar Cells 61, 403-416 (2000)."
57,CN1C(/C(C2=CC=C(Cl)C=C2)=C3N=C(/C(C4=CC=C(Cl)C=C4)=C(C=C/5)\N([Zn])C5=C6\C7=CC=C(Cl)C=C7)C=C\3)=CC=C1/C(C8=CC=C(Cl)C=C8)=C9C=CC6=N/9,Zntpp(Cl),,,0.28,----,0.27,0.2,"Takahashi K, Kuraya N, Yamaguchi T, Komura T, Murata K. Three-layer organic solar cell with high-power conversion efficiency of 3.5%. Solar Energy Materials and Solar Cells 61, 403-416 (2000)."
58,CN1C(/C(C2=CC=C(OC)C=C2)=C3N=C(/C(C4=CC=C(OC)C=C4)=C(C=C/5)\N([Zn])C5=C6\C7=CC=C(OC)C=C7)C=C\3)=CC=C1/C(C8=CC=C(OC)C=C8)=C9C=CC6=N/9,Zntpp(OMe)2,,,0.33,----,0.34,1.15,"Takahashi K, Kuraya N, Yamaguchi T, Komura T, Murata K. Three-layer organic solar cell with high-power conversion efficiency of 3.5%. Solar Energy Materials and Solar Cells 61, 403-416 (2000)."
59,[O-]C1=C(C2=CC=C(N(CC)CC)C=C2O)C(C1C3C(O)=CC(N(CC)CC)C=C3)=O,OHSq,,,---,---,---,0.2,"Merritt VY, Hovel HJ. ORGANIC SOLAR-CELLS OF HYDROXY SQUARYLIUM. Applied Physics Letters 29, 414-415 (1976)."
60,[H]C1=C(CCCCCC)C=C(C2=CC=C(C3=CC(CCCCCC)=C(C(S4)=CC5=C4C(C6=CC(CCCCCCCCCC)=C(CCCCCCCCCC)S6)=C7C=C([H])SC7=C5C8=CC(CCCCCCCCCC)=C(CCCCCCCCCC)S8)S3)C9=NSN=C92)S1,PBDT-DTBT,,,0.94,5.12,0.3,1.42,"Ma W, Tumbleston JR, Wang M, Gann E, Huang F, Ade H. Domain Purity, Miscibility, and Molecular Orientation at Donor/Acceptor Interfaces in High Performance Organic Solar Cells: Paths to Further Improvement. Advanced Energy Materials 3, 864-872 (2013)."
61,CCCCC(CC)CC(C1=C2C=CC3=C1C=CC4=C3C(CC(CC)CCCC)(CC(CC)CCCC)C5=C4SC(C6=CC=C([H])C7=NSN=C67)=C5)(CC(CC)CCCC)C8=C2SC([H])=C8,PDTNBT,,,0.87,6.59,0.5,2.89,"Ma Y, Zheng Q, Yin Z, Cai D, Chen S-C, Tang C. Ladder-Type Dithienonaphthalene-Based Donor-Acceptor Copolymers for Organic Solar Cells. Macromolecules 46, 4813-4821 (2013)."
62,CCCCC(CC)CC(C1=C2C=CC3=C1C=CC4=C3C(CC(CC)CCCC)(CC(CC)CCCC)C5=C4SC(C6=CC=C(C7=C(OCCCCCC)C(OCCCCCC)=C(C8=CC=C([H])S8)C9=NSN=C97)S6)=C5)(CC(CC)CCCC)C%10=C2SC([H])=C%10,PDTNTBT,,,0.82,10.01,0.59,4.82,"Ma Y, Zheng Q, Yin Z, Cai D, Chen S-C, Tang C. Ladder-Type Dithienonaphthalene-Based Donor-Acceptor Copolymers for Organic Solar Cells. Macromolecules 46, 4813-4821 (2013)."
63,CCCCC(CC)CC(C1=C2C=CC3=C1C=CC4=C3C(CC(CC)CCCC)(CC(CC)CCCC)C5=C4SC(C6=CC=C(C7=C8C(C(N7CC(CC)CCCC)=O)=C(C9=CC=C([H])S9)N(CC(CC)CCCC)C8=O)S6)=C5)(CC(CC)CCCC)C%10=C2SC([H])=C%10,PDTNTDPP,,,0.75,3.8,0.56,1.6,"Ma Y, Zheng Q, Yin Z, Cai D, Chen S-C, Tang C. Ladder-Type Dithienonaphthalene-Based Donor-Acceptor Copolymers for Organic Solar Cells. Macromolecules 46, 4813-4821 (2013)."
64,CCCCCCC(CCCCCC)N1C2=C(C=CC([H])=C2)C3=C1C=C(C4=CC=C(C5=C(CCCCCC)N=C(C6=NC(CCCCCC)=C(C7=CC=C([H])S7)S6)S5)S4)C=C3,P1,,,0.53,1.93,35,0.36,"Patra D, Sahu D, Padhy H, Kekuda D, Chu C-W, Lin H-C. Synthesis and Applications of 2,7-Carbazole-Based Conjugated Main-Chain Copolymers Containing Electron Deficient Bithiazole Units for Organic Solar Cells. Journal of Polymer Science Part a-Polymer Chemistry 48, 5479-5489 (2010)."
65,CCCCCCC(CCCCCC)N1C2=C(C=CC([H])=C2)C3=C1C=C(C4=CC=C(C5=CC=C(C6=C(CCCCCC)N=C(C7=NC(CCCCCC)=C(C8=CC=C(C9=CC=C([H])S9)S8)S7)S6)S5)S4)C=C3,P3,,,0.62,2.52,37,0.57,"Patra D, Sahu D, Padhy H, Kekuda D, Chu C-W, Lin H-C. Synthesis and Applications of 2,7-Carbazole-Based Conjugated Main-Chain Copolymers Containing Electron Deficient Bithiazole Units for Organic Solar Cells. Journal of Polymer Science Part a-Polymer Chemistry 48, 5479-5489 (2010)."
66,CCCCCCC(CCCCCC)N1C2=C(C=CC([H])=C2)C3=C1C=C(C4=CC=C(C5=CC=C(C6=CC=C(C7=C(CCCCCC)N=C(C8=NC(CCCCCC)=C(C9=CC=C(C%10=CC=C(C%11=CC=C([H])S%11)S%10)S9)S8)S7)S6)S5)S4)C=C3,P4,,,0.6,4.83,35,1.01,"Patra D, Sahu D, Padhy H, Kekuda D, Chu C-W, Lin H-C. Synthesis and Applications of 2,7-Carbazole-Based Conjugated Main-Chain Copolymers Containing Electron Deficient Bithiazole Units for Organic Solar Cells. Journal of Polymer Science Part a-Polymer Chemistry 48, 5479-5489 (2010)."
67,[H]/C=C(C#N)/C1=C(OCCCCCCCCCCCC)C=C(/C(C#N)=C/C2=CC(CCCCCCCC)=C(C3=CC=C(C4=C(CCCCCCCC)C=C([H])S4)S3)S2)C(OCCCCCCCCCCCC)=C1,CNPPV©\3T,,,0.3,2.88,34.7,0.3,"Wang F, Liu Y, Wan X, Zhou J, Long G, Chen Y. Synthesis of New Conjugated CNPPV Derivatives Containing Different Lengths of Oligothiophene Units for Organic Solar Cells. Macromolecular Chemistry and Physics 211, 2503-2509 (2010)."
68,[H]/C=C(C#N)/C1=C(OCCCCCCCCCCCC)C=C(/C(C#N)=C/C2=CC(CCCCCCCC)=C(C3=CC(CCCCCCCC)=C(C4=CC=C(C5=C(CCCCCCCC)C=C(C6=C(CCCCCCCC)C=C([H])S6)S5)S4)S3)S2)C(OCCCCCCCCCCCC)=C1,CNPPV©\5T,,,0.58,2.48,34.1,0.49,"Wang F, Liu Y, Wan X, Zhou J, Long G, Chen Y. Synthesis of New Conjugated CNPPV Derivatives Containing Different Lengths of Oligothiophene Units for Organic Solar Cells. Macromolecular Chemistry and Physics 211, 2503-2509 (2010)."
69,[H]/C=C(C#N)/C1=C(OCCCCCCCCCCCC)C=C(/C(C#N)=C/C2=CC(CCCCCCCC)=C(C3=CC(CCCCCCCC)=C(C4=CC(CCCCCCCC)=C(C5=CC=C(C6=C(CCCCCCCC)C=C(C7=C(CCCCCCCC)C=C(C8=C(CCCCCCCC)C=C([H])S8)S7)S6)S5)S4)S3)S2)C(OCCCCCCCCCCCC)=C1,CNPPV©\7T,,,0.66,5.68,43.2,1.62,"Wang F, Liu Y, Wan X, Zhou J, Long G, Chen Y. Synthesis of New Conjugated CNPPV Derivatives Containing Different Lengths of Oligothiophene Units for Organic Solar Cells. Macromolecular Chemistry and Physics 211, 2503-2509 (2010)."
70,CCCCC(CC)CC1=CC=C(C2=CC=C(C3=CC=C(C4=CC=C(CCCCCCCCCCC[Si](C)(O[Si](C)(CCCCCCCCCCCC5=CC=C(C6=CC=C(C7=CC=C(C8=CC=C(CC(CC)CCCC)S8)S7)S6)S5)C)C)S4)S3)S2)S1,D1,,,0.68,3.2,40,0.9,"Troshin PA, et al. Quaterthiophene-based multipods as promising materials for solution-processible organic solar cells and field effect transistors. Solar Energy Materials and Solar Cells 94, 2064-2072 (2010)."
71,CCCCC(CC)CC1=CC=C(C(S2)=CC=C2C3=CC=C(C4=CC=C(CCCCCCCCCCC[Si](C)(O[Si](C)(CCC[Si](CCC[Si](C)(C)O[Si](C)(C)CCCCCCCCCCCC5=CC=C(S5)C6=CC=C(C7=CC=C(C8=CC=C(S8)CC(CC)CCCC)S7)S6)(CCC[Si](C)(C)O[Si](C)(C)CCCCCCCCCCCC9=CC=C(S9)C%10=CC=C(C%11=CC=C(C%12=CC=C(S%12)CC(CC)CCCC)S%11)S%10)CCC[Si](C)(C)O[Si](C)(CCCCCCCCCCCC%13=CC=C(S%13)C%14=CC=C(S%14)C%15=CC=C(C%16=CC=C(S%16)CC(CC)CCCC)S%15)C)C)C)S4)S3)S1,D2,,,0.6,1.3,35,0.27,"Troshin PA, et al. Quaterthiophene-based multipods as promising materials for solution-processible organic solar cells and field effect transistors. Solar Energy Materials and Solar Cells 94, 2064-2072 (2010)."
72,CCCCCCC1=CC=C(C(S2)=CC=C2C3=CC=C(C4=CC=C(CCCCCCCCCCC[Si](C)(O[Si](C)(CCC[Si](CCC[Si](C)(C)O[Si](C)(C)CCCCCCCCCCCC5=CC=C(S5)C6=CC=C(C7=CC=C(C8=CC=C(S8)CCCCCC)S7)S6)(CCC[Si](C)(C)O[Si](C)(C)CCCCCCCCCCCC9=CC=C(S9)C%10=CC=C(C%11=CC=C(C%12=CC=C(S%12)CCCCCC)S%11)S%10)CCC[Si](C)(C)O[Si](C)(CCCCCCCCCCCC%13=CC=C(S%13)C%14=CC=C(S%14)C%15=CC=C(C%16=CC=C(S%16)CCCCCC)S%15)C)C)C)S4)S3)S1,D3,,,0.36,0.45,29,0.05,"Troshin PA, et al. Quaterthiophene-based multipods as promising materials for solution-processible organic solar cells and field effect transistors. Solar Energy Materials and Solar Cells 94, 2064-2072 (2010)."
73,C1(C=CC=C2)=C2C3=N/C1=N\C4=C5C(C=CC=C5)=C6N4[Zn]N7/C(C8=C(C=CC=C8)/C7=N/3)=N\C(C9=C/%10C=CC=C9)=NC%10=N/6,ZnPc,,,0.6,10.5,58,3.7,"Kim I, Haverinen HM, Li J, Jabbour GE. Enhanced power conversion efficiency of p-i-n type organic solar cells by employing a p-layer of palladium phthalocyanine. Applied Physics Letters 97,  (2010)."
74,[H]C1=CC(CCCCCCCCCCCC)=C(S1)C(S2)=CC=C2/C=C/C3=CC=C(C4=C(CCCCCCCCCCCC)C=C(C5=CC=C([H])C6=NSN=C65)S4)S3,PETVTBT,,,0.54,5.29,35,1,"Lim B, et al. Synthesis of an alternating thienylenevinylene-benzothiadiazole copolymer with high hole mobility for use in organic solar cells. Organic Electronics 11, 1772-1778 (2010)."
75,[H]C#CC(S1)=CC2=C1C3=C(C=C(C#CC4=C5N=C(C6=CC=CC=C6)C(C7=CC=CC=C7)=NC5=C([H])S4)S3)C2(CCCCCCCCCCCC)CCCCCCCCCCCC,P1,,,0.82,4.11,40,1.34,"Ashraf RS, Gilot J, Janssen RAJ. Fused ring thiophene-based poly(heteroarylene ethynylene)s for organic solar cells. Solar Energy Materials and Solar Cells 94, 1759-1766 (2010)."
76,[H]C#CC(S1)=CC2=C1C3=C(C=C(C#CC4=C5N=C(C6=CC=CC=C6)C(C7=CC=CC=C7)=NC5=C([H])S4)S3)N2C(CCCCCCCCCCCC)CCCCCCCCCCCC,P2,,,0.74,5.87,40,1.74,"Ashraf RS, Gilot J, Janssen RAJ. Fused ring thiophene-based poly(heteroarylene ethynylene)s for organic solar cells. Solar Energy Materials and Solar Cells 94, 1759-1766 (2010)."
77,[H]C#CC(S1)=CC2=C1C3=C(C=C(C#CC4=CC=C([H])C5=NSN=C45)S3)N2C(CCCCCCCCCCCC)CCCCCCCCCCCC,P3,,,0.72,4.97,39,1.4,"Ashraf RS, Gilot J, Janssen RAJ. Fused ring thiophene-based poly(heteroarylene ethynylene)s for organic solar cells. Solar Energy Materials and Solar Cells 94, 1759-1766 (2010)."
78,CCCCCCCCC1=CSC(C(C2=NSN=C23)=CC=C3C(S4)=CC(CCCCCCCC)=C4C(C=C5)=CC=C5OC6=CC7=C(/N=C8C9=C(C=C(OC%10=CC=C(C%11=C(CCCCCCCC)C=C(C%12=CC=C(C%13=CC(CCCCCCCC)=CS%13)C%14=NSN=C%14%12)S%11)C=C%10)C=C9)C%15=N/8)N([Zn]%16)C(/[Zn]=C%17N=C(/N=C(C%18=C/%19C=CC(OC%20=CC=C(C%21=C(CCCCCCCC)C=C(C%22=CC=C(C%23=CC(CCCCCCCC)=CS%23)C%24=NSN=C%24%22)S%21)C=C%20)=C%18)\N%16C%19=N/%15)C%25=C\%17C=C(OC%26=CC=C(C%27=C(CCCCCCCC)C=C(C%28=CC=C(C%29=CC(CCCCCCCC)=CS%29)C%30=NSN=C%30%28)S%27)C=C%26)C=C%25)=C7C=C6)=C1,ZnPc-TDA,,,0.68,2.26,28,0.42,"Liang F, et al. Donor-acceptor conjugates-functionalized zinc phthalocyanine: Towards broad absorption and application in organic solar cells. Solar Energy Materials and Solar Cells 94, 1803-1808 (2010)."
79,[H]C1=CC(CCCCCC)=C(C(S2)=CC3=C2C=C(C4=C(CCCCCC)C=C(C5=CC(C(CCCC)(CCCC)C6=C7C=CC([H])=C6)=C7C=C5)S4)S3)S1,P1,,,0.87,4.8,34.6,1.5,"Cha H, et al. Thermally stable amorphous polymeric semiconductors containing fluorene and thiophene for use in organic photovoltaic cells. Organic Electronics 11, 1534-1542 (2010)."
80,[H]C1=C(CCCCCC)C=C(C(S2)=CC3=C2C=C(C4=CC(CCCCCC)=C(C5=CC(C(CCCC)(CCCC)C6=C7C=CC([H])=C6)=C7C=C5)S4)S3)S1,P2,,,0.95,5,39.6,1.8,"Cha H, et al. Thermally stable amorphous polymeric semiconductors containing fluorene and thiophene for use in organic photovoltaic cells. Organic Electronics 11, 1534-1542 (2010)."
81,[H]C#CC1=CC2=C(C(SC(C#C[Pt]([PH](CCCC)(CCCC)CCCC)([H])[PH](CCCC)(CCCC)CCCC)=C3)=C3C2=O)S1,P1,,,0.72,1.28,31,0.32,"Wang X-Z, et al. Very-Low-Bandgap Metallopolyynes of Platinum with a Cyclopentadithiophenone Ring for Organic Solar Cells Absorbing Down to the Near-Infrared Spectral Region. Macromolecular Rapid Communications 31, 861-867 (2010)."
82,[H]C#CC1=C(CCCCCC)C=C(C2=CC3=C(C(SC(C4=CC(CCCCCC)=C(C#C[Pt]([PH](CCCC)(CCCC)CCCC)([H])[PH](CCCC)(CCCC)CCCC)S4)=C5)=C5C3=O)S2)S1,P2,,,0.68,2.88,33,0.63,"Wang X-Z, et al. Very-Low-Bandgap Metallopolyynes of Platinum with a Cyclopentadithiophenone Ring for Organic Solar Cells Absorbing Down to the Near-Infrared Spectral Region. Macromolecular Rapid Communications 31, 861-867 (2010)."
83,[H]/C=C/C1=CC(OC)=C([H])C=C1OCCC(C)CCCC(C)C,MDMO©\PPV,,,0.86,4.72,53.7,2.17,"Hains AW, Liu J, Martinson ABF, Irwin MD, Marks TJ. Anode Interfacial Tuning via Electron-Blocking/Hole-Transport Layers and Indium Tin Oxide Surface Treatment in Bulk-Heterojunction Organic Photovoltaic Cells. Advanced Functional Materials 20, 595-606 (2010)."
84,[H]C1=CC(CCCCCCCCCCCC)=C(C2=CC=C(C3=CC=C(C4=C(CCCCCCCCCCCC)C=C([H])S4)[Se]3)[Se]2)S1,PDT2Se2,,,0.69,4.3,46,1.36,"Chung DS, et al. Effects of selenophene substitution on the mobility and photovoltaic efficiency of polyquaterthiophene-based organic solar cells. Organic Electronics 11, 899-904 (2010)."
85,[H]C1=CC(/C=C/C2=CC=C(N(CCCCCC)C3=C4C=CC=C3)C4=C2)=C(C5=CC=C([H])S5)S1,P1,,,0.57,1.72,30,0.29,"Li W, Han Y, Chen Y, Li C, Li B, Bo Z. Polythiophenes with Carbazole Side Chains: Design, Synthesis and Their Application in Organic Solar Cells. Macromolecular Chemistry and Physics 211, 948-955 (2010)."
86,CCCCCCN(C1=C2C=CC=C1)C(C2=C3)=CC=C3/C=C/C4=C(C5=CC=C(C6=CC(CCCCCC)=C(C7=CC=C([H])S7)S6)S5)SC(C8=CC=C(C9=C(/C=C/C%10=CC=C(N(CCCCCC)C%11=C%12C=CC=C%11)C%12=C%10)C=C(C%13=CC=C(C%14=C(/C=C/C%15=CC=C(N(CCCCCC)C%16=C%17C=CC=C%16)C%17=C%15)C=C(C%18=CC=C(C%19=C(/C=C/C%20=CC=C(N(CCCCCC)C%21=C%22C=CC=C%21)C%22=C%20)C=C(C%23=CC=C(C%24=C(/C=C/C%25=CC=C(N(CCCCCC)C%26=C%27C=CC=C%26)C%27=C%25)C=C([H])S%24)S%23)S%19)S%18)S%14)S%13)S9)S8)=C4,P2,,,0.46,2.87,42,0.56,"Li W, Han Y, Chen Y, Li C, Li B, Bo Z. Polythiophenes with Carbazole Side Chains: Design, Synthesis and Their Application in Organic Solar Cells. Macromolecular Chemistry and Physics 211, 948-955 (2010)."
87,CCCCCCN(C1=C2C=CC=C1)C(C2=C3)=CC=C3/C=C/C4=C(C5=CC=C(C6=CC(CCCCCC)=C(C7=CC=C(C8=CC(CCCCCC)=C(C9=CC=C(C%10=CC(CCCCCC)=C(C%11=CC=C(C%12=CC(CCCCCC)=C(C%13=CC=C([H])S%13)S%12)S%11)S%10)S9)S8)S7)S6)S5)SC(C%14=CC=C(C%15=C(/C=C/C%16=CC=C(N(CCCCCC)C%17=C%18C=CC=C%17)C%18=C%16)C=C(C%19=CC=C(C%20=C(/C=C/C%21=CC=C(N(CCCCCC)C%22=C%23C=CC=C%22)C%23=C%21)C=C(C%24=CC=C(C%25=C(/C=C/C%26=CC=C(N(CCCCCC)C%27=C%28C=CC=C%27)C%28=C%26)C=C(C%29=CC=C(C%30=C(/C=C/C%31=CC=C(N(CCCCCC)C%32=C%33C=CC=C%32)C%33=C%31)C=C([H])S%30)S%29)S%25)S%24)S%20)S%19)S%15)S%14)=C4,P3,,,0.49,5.19,34,0.86,"Li W, Han Y, Chen Y, Li C, Li B, Bo Z. Polythiophenes with Carbazole Side Chains: Design, Synthesis and Their Application in Organic Solar Cells. Macromolecular Chemistry and Physics 211, 948-955 (2010)."
88,[H]C1=CC(/C=C/C2=CC=C(N(CCCCCC)C3=C4C=CC=C3)C4=C2)=C(C5=CC=C(C6=CC(CCCCCC)=C(C7=CC=C(C8=CC(CCCCCC)=C(C9=CC=C(C%10=CC(CCCCCC)=C(C%11=CC=C([H])S%11)S%10)S9)S8)S7)S6)S5)S1,P4,,,0.53,3.56,37,0.7,"Li W, Han Y, Chen Y, Li C, Li B, Bo Z. Polythiophenes with Carbazole Side Chains: Design, Synthesis and Their Application in Organic Solar Cells. Macromolecular Chemistry and Physics 211, 948-955 (2010)."
89,[H]C1=CC(CCCCCC)=C(C2=CC=C([H])S2)S1,P5,,,0.54,2.37,44,0.56,"Li W, Han Y, Chen Y, Li C, Li B, Bo Z. Polythiophenes with Carbazole Side Chains: Design, Synthesis and Their Application in Organic Solar Cells. Macromolecular Chemistry and Physics 211, 948-955 (2010)."
90,[H]C1=CC=C(C(C=CC(C2=CC=C(C3=CC=C(C4=CC=C([H])S4)C5=NSN=C53)S2)=C6)=C6C7(CCCCCCCCCC)CCCCCCCCCC)C7=C1,PF10TBT,,,1.92,3.49,61,4.5,"Moet DJD, de Bruyn P, Blom PWM. High work function transparent middle electrode for organic tandem solar cells. Applied Physics Letters 96,  (2010)."
91,[H]C1=CC=C(C2=C(C3=CC=C(CCCCCCCC)C=C3)C=C([H])S2)S1,PTOPT,,,0.9,1.6,20,0.3,"Gebremichael B, Tessema G. Hole transport parameters in a PTOPT based organic solar cell. Canadian Journal of Physics 88, 253-256 (2010)."
92,BrC1=C(CCCCCC)C=C([H])S1,P3HT-Br,,,0.59,9.89,55,3.2,"Kim JS, Lee Y, Lee JH, Park JH, Kim JK, Cho K. High-Efficiency Organic Solar Cells Based on End-Functional-Group-Modified Poly(3-hexylthiophene). Advanced Materials 22, 1355-+ (2010)."
93,[H]C1=CC(CCCCCC)=C(C2=CC=C(OC(C(F)(F)C(F)(F)C(F)(F)F)=O)C=C2)S1,P3HT-CF3,,,0.6,10.89,69,4.5,"Kim JS, Lee Y, Lee JH, Park JH, Kim JK, Cho K. High-Efficiency Organic Solar Cells Based on End-Functional-Group-Modified Poly(3-hexylthiophene). Advanced Materials 22, 1355-+ (2010)."
94,[H]C1=CC(CCCCCC)=C(C2=CC=C(CC)C=C2)S1,P3HT-CH3,,,0.6,10.69,51,4,"Kim JS, Lee Y, Lee JH, Park JH, Kim JK, Cho K. High-Efficiency Organic Solar Cells Based on End-Functional-Group-Modified Poly(3-hexylthiophene). Advanced Materials 22, 1355-+ (2010)."
95,[H]C1=CC(CCCCCC)=C(C2=CC=C(O)C=C2)S1,P3HT-OH,,,0.58,7.65,46,2.1,"Kim JS, Lee Y, Lee JH, Park JH, Kim JK, Cho K. High-Efficiency Organic Solar Cells Based on End-Functional-Group-Modified Poly(3-hexylthiophene). Advanced Materials 22, 1355-+ (2010)."
96,C1(C=CC=C2)=C2C3=N/C1=N\C4=C5C(C=CC=C5)=C6N4[Fe]N7/C(C8=C(C=CC=C8)/C7=N/3)=N\C(C9=C/%10C=CC=C9)=NC%10=N/6,FePc,,,0.16,-1.06,42,0.07,"Bruder I, et al. What determines the performance of metal phthalocyanines (MPc, M = Zn, Cu, Ni, Fe) in organic heterojunction solar cells? A combined experimental and theoretical investigation. Organic Electronics 11, 377-387 (2010)."
97,C1(C=CC=C2)=C2C3=N/C1=N\C4=C5C(C=CC=C5)=C6N4[Ni]N7/C(C8=C(C=CC=C8)/C7=N/3)=N\C(C9=C/%10C=CC=C9)=NC%10=N/6,NiPc,,,0.44,-2.67,55,0.64,"Bruder I, et al. What determines the performance of metal phthalocyanines (MPc, M = Zn, Cu, Ni, Fe) in organic heterojunction solar cells? A combined experimental and theoretical investigation. Organic Electronics 11, 377-387 (2010)."
98,[H]C1=CC(CCCCCCCCCCCC)=C(C2=CC=C(C3=CC=C(C4=C(CCCCCCCCCCCC)C=C([H])S4)S3)S2)S1,PBTBS,,,0.46,0.17,32,0.34,"Fen Q, et al. Photovoltaic characterization of poly(2,5-bis(3-dodecylthiophen-2-yl)-2 ',2 ''-biselenophene) for organic solar cells. Solar Energy Materials and Solar Cells 94, 442-445 (2010)."
