Repository: JinYSun/TeLLAgent

# 🤖**TeLLAgent**👑

------

### **<u>** TeLLAgent: A Tool-Enhanced Large Language Model-based Agent for Autonomous Design and Discovery of High-Performance Molecules</u>

## 😀Motivation

Large language model (LLM) agents have demonstrated significantly enhanced capabilities compared to individual LLMs. However, their application in the chemistry domain remains constrained by limited multimodal synergy, restricted toolsets, static knowledge bases, and insufficient multi-step reasoning and tool-calling capabilities.

File: tool/dataset.csv (part 2 of 48)
ID,SMILES,Name,HOMO,LUMO,Voc (V),Jsc (mA cm^2),FF,PCE(%),ref
99,[H]C1=CC2=C3C(C(SC(CC(CCCCCC)CCCCCCCC)=C4)=C4C5=C3SC(CC(CCCCCC)CCCCCCCC)=C5)=C6C(SC(C7=CC=C([H])C8=NSN=C78)=C6)=C2S1,PQTN©\BT,,,0.72,5.69,50.3,2.06,"Xiao S, Stuart AC, Liu S, Zhou H, You W. Conjugated Polymer Based on Polycyclic Aromatics for Bulk Heterojunction Organic Solar Cells: A Case Study of Quadrathienonaphthalene Polymers with 2% Efficiency. Advanced Functional Materials 20, 635-643 (2010)."
100,CCCCCCCCC1(CCCCCCCC)C2=C(C3=C1C=C([H])C=C3)C=CC(C4=CC=C(C5=CC=C([H])S5)S4)=C2,F8T2,,,0.67,9.55,53,3.4,"Kekuda D, Huang J-H, Ho K-C, Chu C-W. Modulation of Donor-Acceptor Interface through Thermal Treatment for Efficient Bilayer Organic Solar Cells. Journal of Physical Chemistry C 114, 2764-2768 (2010)."
101,[H]C1=CC=C2C(SC(C=C(/C=C/[H])C=C3)=C3N2C4=CC=C(OCCCCCCCCCCCC)C=C4)=C1,P1,,,0.59,1.89,30,0.33,"Son S-K, et al. Synthesis and Properties of Phenothiazylene Vinylene-Based Polymers: New Organic Semiconductors for Field-Effect Transistors and Solar Cells. Journal of Polymer Science Part a-Polymer Chemistry 48, 635-646 (2010)."
102,[H]C1=CC=C2C(SC(C=C(/C=C/C3=CC=C(/C=C/[H])C=C3)C=C4)=C4N2C5=CC=C(OCCCCCCCCCCCC)C=C5)=C1,P2,,,0.61,1.57,29,0.28,"Son S-K, et al. Synthesis and Properties of Phenothiazylene Vinylene-Based Polymers: New Organic Semiconductors for Field-Effect Transistors and Solar Cells. Journal of Polymer Science Part a-Polymer Chemistry 48, 635-646 (2010)."
103,[H]C1=CC=C2C(SC(C=C(/C=C/C3=CC=C(/C=C/[H])S3)C=C4)=C4N2C5=CC=C(OCCCCCCCCCCCC)C=C5)=C1,P3,,,0.42,5.17,35,0.76,"Son S-K, et al. Synthesis and Properties of Phenothiazylene Vinylene-Based Polymers: New Organic Semiconductors for Field-Effect Transistors and Solar Cells. Journal of Polymer Science Part a-Polymer Chemistry 48, 635-646 (2010)."
104,C1(C(C2=C(C=CC=C3)C3=CC4=C2C=CC=C4)=CC=C5)=C5C6=N/C1=N\C7=C8C(C(C9=C(C=CC=C%10)C%10=CC%11=C9C=CC=C%11)=CC=C8)=C%12N7[Zn]N%13/C(C%14=C(C(C%15=C(C=CC=C%16)C%16=CC%17=C%15C=CC=C%17)=CC=C%14)/C%13=N/6)=N\C(C%18=C/%19C=CC=C%18C%20=C(C=CC=C%21)C%21=CC%22=C%20C=CC=C%22)=NC%19=N/%12,A-ZnPc,,,0.79,-0.03,22,5*10-3,"Bruder I, et al. Theoretical and experimental investigation on the influence of the molecular polarizability of novel zinc phthalocyanine derivatives on the open circuit voltage of organic hetero-junction solar cells. Solar Energy Materials and Solar Cells 94, 310-316 (2010)."
105,C1(C(C2=CC=CC3=C2C=CC=C3)=CC=C4)=C4C5=N/C1=N\C6=C7C(C(C8=CC=CC9=C8C=CC=C9)=CC=C7)=C%10N6[Zn]N%11/C(C%12=C(C(C%13=CC=CC%14=C%13C=CC=C%14)=CC=C%12)/C%11=N/5)=N\C(C%15=C/%16C=CC=C%15C%17=CC=CC%18=C%17C=CC=C%18)=NC%16=N/%10,N-ZnPc,,,0.76,-3.24,60,1.48,"Bruder I, et al. Theoretical and experimental investigation on the influence of the molecular polarizability of novel zinc phthalocyanine derivatives on the open circuit voltage of organic hetero-junction solar cells. Solar Energy Materials and Solar Cells 94, 310-316 (2010)."
106,C1(C(C2=CC=CC=C2)=CC=C3)=C3C4=N/C1=C\C5=C6C(C(C7=CC=CC=C7)=CC=C6)=C8N5[Zn]N9/C(C%10=C(C(C%11=CC=CC=C%11)=CC=C%10)/C9=C/4)=C\C(C%12=C/%13C=CC=C%12C%14=CC=CC=C%14)=NC%13=C/8,Ph-ZnPc,,,0.68,-4.19,64,1.82,"Bruder I, et al. Theoretical and experimental investigation on the influence of the molecular polarizability of novel zinc phthalocyanine derivatives on the open circuit voltage of organic hetero-junction solar cells. Solar Energy Materials and Solar Cells 94, 310-316 (2010)."
107,CC(C)[Si](C(C)C)(C(C)C)C#CC1=C(C=CC(C2=CC=C(C3=CC=CS3)S2)=C4)C4=C(C#C[Si](C(C)C)(C(C)C)C(C)C)C5=CC=C(C6=CC=C(C7=CC=CS7)S6)C=C51,TIPSAntBT,,,0.78,4.55,40.3,1.4,"Chung DS, et al. Solution-Processed Organic Photovoltaic Cells with Anthracene Derivatives. Chemsuschem 3, 742-748 (2010)."
108,CC(C)[Si](C(C)C)(C(C)C)C#CC1=C(C=CC(C2=CC(C=CC=C3)=C3C=C2)=C4)C4=C(C#C[Si](C(C)C)(C(C)C)C(C)C)C5=CC=C(C6=CC(C=CC=C7)=C7C=C6)C=C51,TIPSAntNa,,,0.97,0.4,36.6,0.14,"Chung DS, et al. Solution-Processed Organic Photovoltaic Cells with Anthracene Derivatives. Chemsuschem 3, 742-748 (2010)."
109,[H]C(S1)=CC=C1C(S2)=C(CCCCCCCCCCCC)C=C2C(S3)=CC(CCCCCCCCCCCC)=C3C(S4)=CC=C4C5=CC6=C(C#C[Si](C(C)C)(C(C)C)C(C)C)C7=CC=C([H])C=C7C(C#C[Si](C(C)C)(C(C)C)C(C)C)=C6C=C5,PAT4,,,0.65,-5.3,50.9,1.75,"Park J-H, et al. New anthracene-thiophene-based copolymers that absorb across the entire UV-vis spectrum for application in organic solar cells. Chemical Communications 46, 1863-1865 (2010)."
110,[H]/C=C/C1=C(OCCCCCCCCCCCC)C=C(/C=C/C2=C(CCCCCCCCCCCC)C=C(C3=CC=C(C4=CC=C(C5=CC(CCCCCCCCCCCC)=C([H])S5)S4)S3)S2)C(OCCCCCCCCCCCC)=C1,PPVQT-C8,,,0.67,6.69,62,2.8,"Park JH, et al. Enhanced device performance of organic solar cells via reduction of the crystallinity in the donor polymer. Journal of Materials Chemistry 20, 5860-5865 (2010)."
111,[H]C(C=C1)=CC2=C1C(C=C3)=C(C2(CC(CC)CCCC)CC(CC)CCCC)C=C3C(S4)=CC=C4C5=C(N=C(C6=CC=CC=C6)C(C7=CC=CC=C7)=N8)C8=C(C9=CC=C([H])S9)C=C5,N-P17,,,0.99,7.35,49,3.6,"Kitazawa D, Watanabe N, Yamamoto S, Tsukamoto J. Quinoxaline-Based Donor Polymers for Organic Solar Cells. Journal of Photopolymer Science and Technology 23, 293-296 (2010)."
112,[H]C(C=C1)=CC2=C1C(C=C3)=C(C2(CCCCCC)CCCCCC)C=C3C(S4)=CC=C4C5=C(N=C(C6=CC=CC=C6)C(C7=CC=CC=C7)=N8)C8=C(C9=CC=C([H])S9)C=C5,N-P18,,,0.95,8.4,43,3.4,"Kitazawa D, Watanabe N, Yamamoto S, Tsukamoto J. Quinoxaline-Based Donor Polymers for Organic Solar Cells. Journal of Photopolymer Science and Technology 23, 293-296 (2010)."
113,[H]C(C=C1)=CC2=C1C(C=C3)=C(C2(CCCCCCCCCCCC)CCCCCCCCCCCC)C=C3C(S4)=CC=C4C5=C(N=C(C6=CC=CC=C6)C(C7=CC=CC=C7)=N8)C8=C(C9=CC=C([H])S9)C=C5,N-P19,,,0.99,4.9,54,2.63,"Kitazawa D, Watanabe N, Yamamoto S, Tsukamoto J. Quinoxaline-Based Donor Polymers for Organic Solar Cells. Journal of Photopolymer Science and Technology 23, 293-296 (2010)."
114,[H]C(S1)=CC2=C1C=C(S2)C3=C4C(C(N3CC(CCCCCCCC)CCCCCCCCCC)=O)=C(C5=CC6=C(C=C(C7=CC(C(OCCCCCCCCCCCC)=C(SC([H])=C8)C8=C9OCCCCCCCCCCCC)=C9S7)S6)S5)N(CC(CCCCCCCC)CCCCCCCCCC)C4=O,PTTDPP-BDT,,,0.63,9.01,60,3.36,"Zhang Y, et al. Spectral response tuning using an optical spacer in broad-band organic solar cells. Applied Physics Letters 102,  (2013)."
115,CC(O[C@@H]1C[C@@](C)(O)C(C(C)(C)C1)=C=C/C(C)=C/C=C/C(C)=C/C=C/C=C(C)/C=C/C=C(C)/CC[C@]23C(C)C[C@H](O)C[C@@]2(C)O3)=O,fucoxanthin,,,0.7,0.7,28,0.14,"Wang X-F, et al. Natural Photosynthetic Carotenoids for Solution-Processed Organic Bulk-Heterojunction Solar Cells. Journal of Physical Chemistry C 117, 804-811 (2013)."
116,FC1=CC(N2N=C3C(C(C4=CC=C([H])S4)=C(N=C(C5=CC(OC)=CC=C5)C(C6=CC=CC(OC)=C6)=N7)C7=C3C8=CC=C(C9=CC=C(C(C=CC([H])=C%10)=C%10C%11(CCCCCCCC)CCCCCCCC)C%11=C9)S8)=N2)=CC(F)=C1OCC(CCCCCCCC)CCCCCCCCCC,PTQF,,,0.7,4.65,52.45,1.71,"Baran D, et al. Introducing a New Triazoloquinoxaline-Based Fluorene Copolymer for Organic Photovoltaics: Synthesis, Characterization, and Photovoltaic Properties. Journal of Polymer Science Part a-Polymer Chemistry 51, 987-992 (2013)."
117,[H]C1=C(C(N(CCCCCCCC)C2=O)=O)C2=C(C3=CC4=C(C(OCC(CC)CCCC)=C(C=C([H])S5)C5=C4OCC(CC)CCCC)S3)S1,PBDTTPD,,,0.7,-14.3,53.5,5.5,"Kim HP, Yusoff ARbM, Jang J. Organic solar cells using a reduced graphene oxide anode buffer layer. Solar Energy Materials and Solar Cells 110, 87-93 (2013)."
118,[H]C1=CC(CCCCCCCCCCCC)=C(C2=CC(CCCCCCCCCCCC)=C(C3=CC=C(C4=C(CCCCCCCCCCCC)C=C(C5=C(CCCCCCCCCCCC)C=C([H])[Se]5)[Se]4)[Se]3)[Se]2)[Se]1,P5Se,,,0.75,6.72,35,1.75,"Lee W-H, Lee S-K, Shin W-S, Moon S-J, Lee S-H, Kang I-N. Synthesis and characterization of a pentaselenophene-based donor-acceptor copolymer for use in organic photovoltaic cells. Solar Energy Materials and Solar Cells 110, 140-146 (2013)."
119,[H]C1=CC(CCCCCCCCCCCC)=C(C2=CC(CCCCCCCCCCCC)=C(C3=CC=C(C4=C(CCCCCCCCCCCC)C=C(C5=C(CCCCCCCCCCCC)C=C(C6=CC=C(C7=C8C(C(N7CC(CC)CCCC)=O)=C(C9=CC=C([H])S9)N(CC(CC)CCCC)C8=O)S6)[Se]5)[Se]4)[Se]3)[Se]2)[Se]1,P5SeDTDPP,,,0.44,10.67,51,2.4,"Lee W-H, Lee S-K, Shin W-S, Moon S-J, Lee S-H, Kang I-N. Synthesis and characterization of a pentaselenophene-based donor-acceptor copolymer for use in organic photovoltaic cells. Solar Energy Materials and Solar Cells 110, 140-146 (2013)."
120,Cl[Sn](N1/C(C2=C(C=C(C=CC=C3)C3=C2)/C1=N/4)=N\5)(Cl)N6C(/N=C7N=C4C8=C\7C=C(C=CC=C9)C9=C8)=C%10C(C=C(C=CC=C%11)C%11=C%10)=C6/N=C%12C%13=C(C=C(C=CC=C%14)C%14=C%13)C5=N/%12,SnNcCl2,,,0.38,9,53,1.2,"Pandey R, Kerner RA, Menke SM, Holst J, Josyula KVB, Holmes RJ. Tin naphthalocyanine complexes for infrared absorption in organic photovoltaic cells. Organic Electronics 14, 804-808 (2013)."
121,C1(C=CC=C2)=C2C3=N/C1=N\C4=C5C(C=CC=C5)=C6N4[Sn]N7/C(C8=C(C=CC=C8)/C7=N/3)=N\C(C9=C/%10C=CC=C9)=NC%10=N/6,SnPc,,,0.25,9,50,0.8,"Pandey R, Kerner RA, Menke SM, Holst J, Josyula KVB, Holmes RJ. Tin naphthalocyanine complexes for infrared absorption in organic photovoltaic cells. Organic Electronics 14, 804-808 (2013)."
122,[H]C1=C(CCCCCC)C=C(C2=C(CCCCCC)C=C(C3=C(CCCCCC)C=C(C4=C(CCCCCC)C=C([H])S4)S3)S2)S1,RR-P3HT,,,0.58,12.7,60,4.2,"Singh S, Vardeny ZV. Ultrafast Transient Spectroscopy of Polymer/Fullerene Blends for Organic Photovoltaic Applications. Materials 6, 897-910 (2013)."
123,[H]C(S1)=CC2=C1C(OCC(CC)CCCC)=C(C=C(C3=CC=C([H])S3)S4)C4=C2OCC(CC)CCCC,PABDT-T,,,0.68,7.24,39,2.03,"Byun Y-S, Kim J-H, Park JB, Kang I-N, Jin S-H, Hwang D-H. Full donor-type conjugated polymers consisting of alkoxy- or alkylselenophene-substituted benzodithiophene and thiophene units for organic photovoltaic devices. Synthetic Metals 168, 23-30 (2013)."
124,[H]C(S1)=CC2=C1C(C3=CC=C(CCCCCCCCCCCC)[Se]3)=C(C=C(C4=CC=C([H])S4)S5)C5=C2C6=CC=C(CCCCCCCCCCCC)[Se]6,PSeBDT-T,,,0.72,7.73,46,2.73,"Byun Y-S, Kim J-H, Park JB, Kang I-N, Jin S-H, Hwang D-H. Full donor-type conjugated polymers consisting of alkoxy- or alkylselenophene-substituted benzodithiophene and thiophene units for organic photovoltaic devices. Synthetic Metals 168, 23-30 (2013)."
125,[H]C1=CC(CCCCCCCCCCOC2=CC=C(OCCC(F)(F)C(F)(F)C(F)(F)C(F)(F)C(F)(C(F)(F)F)F)C=C2)=C([H])S1,PFAT,,,0.56,9.3,56,2.9,"Yao K, Chen L, Chen X, Chen Y. Self-Organized Hole Transport Layers Based on Polythiophene Diblock Copolymers for Inverted Organic Solar Cells with High Efficiency. Chemistry of Materials 25, 897-904 (2013)."
126,[H]C1=C(CCCCCCCCCCOC2=CC=C(OCCC(F)(F)C(F)(F)C(F)(F)C(F)(F)C(F)(C(F)(F)F)F)C=C2)C=C(S1)C3=C(CCCCCC)C=C(C4=C(CCCCCC)C=C(C5=C(CCCCCC)C=C([H])S5)S4)S3,PFT-3HT,,,0.6,11.3,64.9,4.4,"Yao K, Chen L, Chen X, Chen Y. Self-Organized Hole Transport Layers Based on Polythiophene Diblock Copolymers for Inverted Organic Solar Cells with High Efficiency. Chemistry of Materials 25, 897-904 (2013)."
127,[H]C1=C(CCCCCCCCCCOC2=CC=C(OCCC(F)(F)C(F)(F)C(F)(F)C(F)(F)C(F)(C(F)(F)F)F)C=C2)C=C(S1)C3=C(CCCCCC)C=C(C4=C(CCCCCC)C=C(C5=C(CCCCCC)C=C(C6=CC=C(C7=CC=C(C8=CC=C([H])S8)S7)S6)S5)S4)S3,PFT-6HT,,,0.59,10.4,66,4.1,"Yao K, Chen L, Chen X, Chen Y. Self-Organized Hole Transport Layers Based on Polythiophene Diblock Copolymers for Inverted Organic Solar Cells with High Efficiency. Chemistry of Materials 25, 897-904 (2013)."
128,[H]C(S1)=CC2=C1C(OCC(CC)CCCC)=C(C=C(C3=C(OCCCCCCCC)C(OCCCCCCCC)=C([H])C4=N[Se]N=C43)S5)C5=C2OCC(CC)CCCC,PBDT-BSe,,,0.76,7.01,46,2.45,"Shin SA, Park JB, Kim J-H, Hwang D-H. Synthesis and characterization of 2,1,3-benzoselenadiazole-based conjugated polymers for organic photovoltaic cells. Synthetic Metals 172, 54-62 (2013)."
129,[H]C(S1)=CC2=C1C(OCC(CC)CCCC)=C(C=C(C3=CC=C(C4=C(OCCCCCCCC)C(OCCCCCCCC)=C(C5=CSC([H])=C5)C6=N[Se]N=C64)S3)S7)C7=C2OCC(CC)CCCC,PBDT-DTBSe,,,0.7,9.37,48,3.13,"Shin SA, Park JB, Kim J-H, Hwang D-H. Synthesis and characterization of 2,1,3-benzoselenadiazole-based conjugated polymers for organic photovoltaic cells. Synthetic Metals 172, 54-62 (2013)."
130,[H]C(S1)=CC2=C1C(C3=CC=C(CCCCCCCC)S3)=C(C=C(C4=C(OCCCCCCCC)C(OCCCCCCCC)=C([H])C5=N[Se]N=C54)S6)C6=C2C7=CC=C(CCCCCCCC)S7,PBDTT-BSe,,,0.77,11.03,42,3.57,"Shin SA, Park JB, Kim J-H, Hwang D-H. Synthesis and characterization of 2,1,3-benzoselenadiazole-based conjugated polymers for organic photovoltaic cells. Synthetic Metals 172, 54-62 (2013)."
131,[H]C(S1)=CC2=C1C(C3=CC=C(CCCCCCCC)S3)=C(C=C(C4=CC=C(C5=C(OCCCCCCCC)C(OCCCCCCCC)=C(C6=CSC([H])=C6)C7=N[Se]N=C75)S4)S8)C8=C2C9=CC=C(CCCCCCCC)S9,PBDTT-DTBSe,,,0.67,10.23,46,3.18,"Shin SA, Park JB, Kim J-H, Hwang D-H. Synthesis and characterization of 2,1,3-benzoselenadiazole-based conjugated polymers for organic photovoltaic cells. Synthetic Metals 172, 54-62 (2013)."
132,CC1(C)C2=C(C=CC=C2)N(CC)/C1=C\C=C\C3=[N+](CC)C4=CC=CC=C4C3(C)C.FP(F)(F)(F)F.[F-],Cy3-P,,,0.88,6.2,67.8,3.7,"Berner E, et al. Influence of crystalline titanium oxide layer smoothness on the performance of inverted organic bilayer solar cells. Applied Physics Letters 102,  (2013)."
133,O=C1C(C2=C(C3=CC=C(C4=CC(CCCCCC)=C(C5=CC=C([H])S5)S4)S3)N1CC(CCCCCC)CCCCCCCC)=C(C6=CC=C(C7=CC(CCCCCC)=C([H])S7)S6)N(CC(CCCCCC)CCCCCCCC)C2=O,DPP860,,,0.554,12.8,66,4.7,"Ripolles-Sanchis T, et al. Molecular Electronic Coupling Controls Charge Recombination Kinetics in Organic Solar Cells of Low Bandgap Diketopyrrolopyrrole, Carbazole, and Thiophene Polymers. Journal of Physical Chemistry C 117, 8719-8726 (2013)."
134,CCCCCCCCOC1=CC([H])=C(OCCCCCCCCCCCCCCCCC)C=C1C#CC2=C3C=CC=CC3=C(C#CC4=CC(OCCCCCCCC)=C(/C=C/C5=CC(OCCCCCCCC)=C(/C=C/[H])C=C5OCCCCCCCCCCCCCCCCC)C=C4OCCCCCCCCCCCCCCCCC)C6=CC=CC=C26,AnEPVstat,,,0.822,8.86,59,4.3,"Aazou S, et al. Organic Bulk Heterojunction Solar Cells Based on P3HT and Anthracene-Containing PPE-PPV: Fabrication, Characterization and Modeling. Journal of Optoelectronics and Advanced Materials 15, 395-404 (2013)."
135,[O-]C(/C(C1=O)=C2C(O)=C/C(C=C\2O)=[N+](CCCC(C)C)/CCCC(C)C)=C1C3=C(O)C=C(N(CCCC(C)C)CCCC(C)C)C=C3O,DiPSQ(OH)2,,,0.55,5.7,51.9,1.54,"Spencer SD, et al. The effect of controllable thin film crystal growth on the aggregation of a novel high panchromaticity squaraine viable for organic solar cells. Solar Energy Materials and Solar Cells 112, 202-208 (2013)."
136,[H]C1=CC2=C(C#C[Si](C(C)C)(C(C)C)C(C)C)C(SC(C3=CC=C(C4=CC=C(C5=CC=C([H])S5)C6=C4N=C(C7=CC=C(OCCCCCCCC)C=C7)C(C8=CC=C(OCCCCCCCC)C=C8)=N6)S3)=C9)=C9C(C#C[Si](C(C)C)(C(C)C)C(C)C)=C2S1,PTIPSBDT- DTQX,,,0.79,4.67,42,1.56,"Kim J-H, et al. High Open Circuit Voltage Solution-Processed Tandem Organic Photovoltaic Cells Employing a Bottom Cell Using a New Medium Band Gap Semiconducting Polymer. Chemistry of Materials 25, 2722-2732 (2013)."
137,[H]C1=CC2=C(C#C[Si](C(C)C)(C(C)C)C(C)C)C(SC(C3=CC=C(C4=C(F)C(F)=C(C5=CC=C([H])S5)C6=C4N=C(C7=CC=C(OCCCCCCCC)C=C7)C(C8=CC=C(OCCCCCCCC)C=C8)=N6)S3)=C9)=C9C(C#C[Si](C(C)C)(C(C)C)C(C)C)=C2S1,PTIPSBDT-DFDTQX,,,0.91,10.61,62,6.08,"Kim J-H, et al. High Open Circuit Voltage Solution-Processed Tandem Organic Photovoltaic Cells Employing a Bottom Cell Using a New Medium Band Gap Semiconducting Polymer. Chemistry of Materials 25, 2722-2732 (2013)."
138,C12=CC3=C(C=C(C4=CC=CC=C4)[Se]3)C=C1C=C5C(C=C(C6=CC=CC=C6)[Se]5)=C2,6b,,,0.46,3.03,59,0.83,"Nakano M, Mori H, Shinamura S, Takimiya K. Naphtho[2,3-b:6,7-b¡ä]dichalcogenophenes: Syntheses, Characterizations, and Chalcogene Atom Effects on Organic Field-Effect Transistor and Organic Photovoltaic Devices. Chemistry of Materials 24, 190-198 (2012)."
139,[H]C1=CC2=C(OCC(CCCC)CCCCCC)C3=C(C=C(C4=C5C(SC(C(OCC(CCCC)CCCCCC)=O)=C5)=C(C6=C(SC(C(OCC(CCCC)CCCCCC)=O)=C7)C7=C([H])S6)S4)S3)C(OCC(CCCC)CCCCCC)=C2S1,PBB3,,,0.63,6.37,51,2.04,"Carsten B, et al. Examining the effect of the dipole moment on charge separation in donor-acceptor polymers for organic photovoltaic applications. Journal of the American Chemical Society 133, 20468-20475 (2011)."
140,CC1=C(O[Pt]OC2=C(C)C=C(C)C3=CC=CN=C23)C4=NC=CC=C4C(C)=C1,Pt(Me2q)2,,,0.42,14.8,38,2.4,"Low KH, Xu ZX, Xiang HF, Chui SS, Roy VA, Che CM. Bis(5,7-dimethyl-8-hydroxyquinolinato)platinum(II) complex for efficient organic heterojunction solar cells. Chemistry, an Asian journal 6, 3223-3229 (2011)."
141,C12=CC=CN=C1C(O[Pt]OC3=CC=CC4=CC=CN=C34)=CC=C2,Ptq2,,,0.25,2.3,30,0.17,"Low KH, Xu ZX, Xiang HF, Chui SS, Roy VA, Che CM. Bis(5,7-dimethyl-8-hydroxyquinolinato)platinum(II) complex for efficient organic heterojunction solar cells. Chemistry, an Asian journal 6, 3223-3229 (2011)."
142,CCCCC(C=C(/C([H])=C(C#N)\C#N)S1)=C1C2=CC(CCCC)=C(S2)C3=CC=C(C4=CC=C(C5=C(CCCC)C=C(C6=C(CCCC)C=C(/C([H])=C(C#N)\C#N)S6)S5)S4)S3,DCV6T-Bu,,,0.81,4,67,2,"Levichkova M, et al. Dicyanovinyl sexithiophene as donor material in organic planar heterojunction solar cells: Morphological, optical, and electrical properties. Organic Electronics 12, 2243-2252 (2011)."
143,O=[Ti]12(N3C4=C(C=CC=C5)C5=C3N=C(C6=C7C=CC=C6)N2C7=N8)N9C(C(C=CC=C%10)=C%10C9=N4)=NC%11=C%12C(C=CC=C%12)=C8N1%11,TiOPc,,,0.74,4.2,38,1.2,"Obata N, Sato Y, Nakamura E, Matsuo Y. Small-Molecule-Based Organic Photovoltaic Devices Covering Visible and Near-Infrared Absorption through Phase Transition of Titanylphthalocyanine Induced by Solvent Exposure. Japanese Journal of Applied Physics 50, 121603 (2011)."
144,[H]C1=CC=C2C(C=CC(C3=CC=C(C4=CC=C(C5=CC=C6C(C=CC(N(C7=CC=C(CCCCCCCCCCCC)C=C7)[H])=C6)=C5)S4)S3)=C2)=C1,TSP-T11,,,0.75,8.03,37,2.22,"Yasuda T, Suzuki T, Takahashi M, Han L. Air-stable triarylamine-based amorphous polymer as donor material for bulk-heterojunction organic solar cells. Solar Energy Materials and Solar Cells 95, 3509-3515 (2011)."
145,[O-]C(/C1=C2[N+](CCCCCC)=C(/C=N/N(C3=CC=CC=C3)C4=CC=CC=C4)C=C\2)=C(C5=CC=C(/C=N/N(C6=CC=CC=C6)C7=CC=CC=C7)N5CCCCCC)C1=O,SQ,,,0.6,7.84,39,1.79,"Peh RJ, Lu Y, Zhao F, Lee C-LK, Kwan WL. Vacuum-free processed transparent inverted organic solar cells with spray-coated PEDOT:PSS anode. Solar Energy Materials and Solar Cells 95, 3579-3584 (2011)."
146,[H]=CC1=CC(C2=C(N3CC(CC)CCCC)C=CC(/C=C/C4=C(C5=CC=C(C6=CC=C(/C=C(C(O)=O)/C#N)S6)S5)C=C([H])S4)=C2)=C3C=C1,RCP©\1,,,0.77,4.14,32,1.04,"Chang DWK, Seo-Jin; Kim, Jin Young. Multifunctional Conjugated Polymers with Main-Chain Donors and Side-Chain Acceptors for Dye Sensitized Solar Cells (DSSCs) and Organic Photovoltaic Cells (OPVs) MACROMOLECULAR RAPID COMMUNICATIONS 32, 1809-1814 (2011)."
147,CCCCCCCC[Si]1(CCCCCCCC)C2=C(SC(C3=CC(CCCCCCCC)=C(C4=CC=C(C5=C(CCCCCCCC)C=C(/C=C(C#N)/C(OCCCCCCCC)=O)S5)S4)S3)=C2)C6=C1C=C(C7=CC(CCCCCCCC)=C(C8=CC=C(C9=C(CCCCCCCC)C=C(/C=C(C#N)/C(OCCCCCCCC)=O)S9)S8)S7)S6,DCAO3TSi,,,0.8,11.51,64,5.84,"Zhou J, et al. A Planar Small Molecule with Dithienosilole Core for High Efficiency Solution-Processed Organic Photovoltaic Cells. Chemistry of Materials 23, 4666-4668 (2011)."
148,F[B-]([N+]1=C(C2=CC=CC=C2)C(C=CC=C3)=C3C1=N4)(F)N5C4=C(C=CC=C6)C6=C5C7=CC=CC=C7,Ph2-benz-bodipy,,,0.81,5.8,53,2.3,"Meiss J, Holzmueller F, Gresser R, Leo K, Riede M. Near-infrared absorbing semitransparent organic solar cells. Applied Physics Letters 99, 193307 (2011)."
149,O=C(C1=CC2=C3N4[Cu](N5C6=NC4=C2C=C1)(N7C(C(C=C(C(O)=O)C=C8)=C8C7=N9)=NC5C%10=C6C=C(C(O)=O)C=C%10)N%11C9C(C=C(C(O)=O)C=C%12)=C%12C%11=N3)O,CuTcPc,,,0.54,0.825,32.3,0.14,"Zhang T, et al. Soluble Copper Phthalocyanine Applied for Organic Solar Cells. Journal of Nanoscience and Nanotechnology 11, 9641-9644 (2011)."
150,CCCCC1=C(SC(C2=CC=C(/C=C(C#N)\C#N)S2)=C1CCCC)C3=CC=C(C4=C(CCCC)C(CCCC)=C(C5=CC=C(/C=C(C#N)\C#N)S5)S4)[Se]3,1,,,0.99,5.5,48,3.09,"Haid S, Mishra A, Uhrich C, Pfeiffer M, B?uerle P. Dicyanovinylene-Substituted Selenophene¨CThiophene Co-oligomers for Small-Molecule Organic Solar Cells. Chemistry of Materials 23, 4435-4444 (2011)."
151,CCCCC1=C(SC(C2=CC=C(/C=C(C#N)\C#N)[Se]2)=C1CCCC)C3=CC=C(C4=C(CCCC)C(CCCC)=C(C5=CC=C(/C=C(C#N)\C#N)[Se]5)S4)S3,2,,,1,7,39,2.93,"Haid S, Mishra A, Uhrich C, Pfeiffer M, B?uerle P. Dicyanovinylene-Substituted Selenophene¨CThiophene Co-oligomers for Small-Molecule Organic Solar Cells. Chemistry of Materials 23, 4435-4444 (2011)."
152,CCCCC1=C(SC(C2=CC=C(/C=C(C#N)\C#N)[Se]2)=C1CCCC)C3=CC=C(C4=C(CCCC)C(CCCC)=C(C5=CC=C(/C=C(C#N)\C#N)[Se]5)S4)[Se]3,3,,,0.95,5.4,46,2.53,"Haid S, Mishra A, Uhrich C, Pfeiffer M, B?uerle P. Dicyanovinylene-Substituted Selenophene¨CThiophene Co-oligomers for Small-Molecule Organic Solar Cells. Chemistry of Materials 23, 4435-4444 (2011)."
153,[H]C1=C(SCCCC)C=C(C2=CC(SCCCC)=C(C3=CC=C(C(C=CC([H])=C4)=C4C5(CCCCCCCC)CCCCCCCC)C5=C3)S2)S1,P1,,,0.715,0.9,35,0.23,"Parenti F, et al. (Alkylsulfanyl)bithiophene-alt-Fluorene: ¦Ð-Conjugated Polymers for Organic Solar Cells. European Journal of Organic Chemistry 2011, 5659-5667 (2011)."
154,[H]C1=C(SCCCCCCCC)C=C(C2=CC(SCCCCCCCC)=C(C3=CC=C(C(C=CC([H])=C4)=C4C5(CCCCCCCC)CCCCCCCC)C5=C3)S2)S1,P2,,,0.715,0.5,35,0.13,"Parenti F, et al. (Alkylsulfanyl)bithiophene-alt-Fluorene: ¦Ð-Conjugated Polymers for Organic Solar Cells. European Journal of Organic Chemistry 2011, 5659-5667 (2011)."
155,[H]C1=CC(SCCCCCCCC)=C(C2=C(SCCCCCCCC)C=C(C3=CC=C(C(C=CC([H])=C4)=C4C5(CCCCCCCC)CCCCCCCC)C5=C3)S2)S1,P3,,,0.73,1.2,46,0.4,"Parenti F, et al. (Alkylsulfanyl)bithiophene-alt-Fluorene: ¦Ð-Conjugated Polymers for Organic Solar Cells. European Journal of Organic Chemistry 2011, 5659-5667 (2011)."
156,OC1=CC(N(C2=CC=CC3=C2C=CC=C3)C4=CC=CC=C4)=CC(O)=C1C5C([O-])C(C6=C(O)C=C(N(C7=CC=CC8=C7C=CC=C8)C9=CC=CC=C9)C=C6O)C5[O-],1-NPSQ,,,0.9,10,64,5.7,"Wei G, et al. Arylamine-based squaraine donors for use in organic solar cells. Nano letters 11, 4261-4264 (2011)."
157,CCCCCCCC[Si]1(CCCCCCCC)C(C=C(C2=CC=C(/C=C(C#N)/C#N)C3=NSN=C23)S4)=C4C5=C1C=C(C6=CC=C(/C=C(C#N)/C#N)C7=NSN=C76)S5,BDCDTS,,,0.43,0.73,24,0.07,"Lin L-Y, Lu C-W, Huang W-C, Chen Y-H, Lin H-W, Wong K-T. New AADAA-type electron donors for small molecule organic solar cells. Organic letters 13, 4962-4965 (2011)."
158,FC1=CC=CC2=C1C3=N/C2=N\C4=C5C(C=CC=C5F)=C6N4[Zn]N7/C(C(C=CC=C8F)C8/C7=N/C(C9=C/%10C(F)=CC=C9)=NC%10=N/6)=N\3,F4-ZnPc,,,0.66,8.3,64,3.9,"Riede M, et al. Efficient Organic Tandem Solar Cells based on Small Molecules. Advanced Functional Materials 21, 3019-3028 (2011)."
159,Cl[Al]1N2/C(C(C=CC=C3)=C3/C2=N/C(C4=CC=CC=C4/5)=NC5=N/6)=N\C7=N/C(C8=CC=CC=C87)=N\C9=C%10C(C=CC=C%10)=C6N19,AlPcCl,,,0.59,3,43,0.76,"Kaji T, et al. Co-evaporant induced crystalline donor: acceptor blends in organic solar cells. Advanced materials 23, 3320-3325 (2011)."
160,N12/C(C(C=CC=C3)=C3/C2=N/C(C4=CC=CC=C4/5)=NC5=N/6)=N\C7=N/C(C8=CC=CC=C87)=N\C9=C%10C(C=CC=C%10)=C6N9[Pb]1,PbPc,,,0.28,4.9,50,0.68,"Kaji T, et al. Co-evaporant induced crystalline donor: acceptor blends in organic solar cells. Advanced materials 23, 3320-3325 (2011)."
161,CC[P-](CC)(CC)[Pt](C1=CC=CC=C1)([P-](CC)(CC)CC)C#CC2=CC=C(S2)C(C=C3)=CC=C3N(C4=CC=C(C5=CC=C(C#C[Pt]([P-](CC)(CC)CC)([P-](CC)(CC)CC)C6=CC=CC=C6)S5)C=C4)C7=CC=C(C8=CC=C(C#C[Pt]([P-](CC)(CC)CC)([P-](CC)(CC)CC)C9=CC=CC=C9)S8)C=C7,M2,,,0.65,2.35,27,0.41,"Wang Q, et al. Platinum-acetylide polymers with higher dimensionality for organic solar cells. Chemistry, an Asian journal 6, 1766-1777 (2011)."
162,CC1=CC=C(N(C2=CC=C(C3=CC=C(C#C[H])S3)C=C2)C4=CC=C(C5=CC=C(C#C[Pt]([P-](CCCC)(CCCC)CCCC)([P-](CCCC)(CCCC)CCCC)[H])S5)C=C4)C=C1,P1,,,0.74,3.1,38,0.88,"Wang Q, et al. Platinum-acetylide polymers with higher dimensionality for organic solar cells. Chemistry, an Asian journal 6, 1766-1777 (2011)."
163,[H][Pt]([P-](CCCC)(CCCC)CCCC)([P-](CCCC)(CCCC)CCCC)C#CC1=CC=C(S1)C(C=C2)=CC=C2N(C3=CC=C(C4=CC=C(C#C[Pt]([P-](CCCC)(CCCC)CCCC)([P-](CCCC)(CCCC)CCCC)[H])S4)C=C3)C5=CC=C(C6=CC=C(C#C[Pt]([P-](CCCC)(CCCC)CCCC)([P-](CCCC)(CCCC)CCCC)C)S6)C=C5,P2,,,0.77,5.1,43,1.67,"Wang Q, et al. Platinum-acetylide polymers with higher dimensionality for organic solar cells. Chemistry, an Asian journal 6, 1766-1777 (2011)."
164,CCC1(CC)C(C=C(C2=CC=C(C#C[Pt]([P-](CCCC)(CCCC)CCCC)([P-](CCCC)(CCCC)CCCC)[H])S2)C=C3)=C3C4=CC=C(C=C41)N(C5=CC=C(C6=C7C=C(C8=CC=C(C#C[Pt]([P-](CCCC)(CCCC)CCCC)([P-](CCCC)(CCCC)CCCC)C)S8)C=C6)C(C7(CC)CC)=C5)C9=CC=C(C%10=C%11C=C(C%12=CC=C(C#C[Pt]([P-](CCCC)(CCCC)CCCC)([P-](CCCC)(CCCC)CCCC)[H])S%12)C=C%10)C(C%11(CC)CC)=C9,P3,,,0.82,5.88,56,2.24,"Wang Q, et al. Platinum-acetylide polymers with higher dimensionality for organic solar cells. Chemistry, an Asian journal 6, 1766-1777 (2011)."
165,[H]C(S1)=CC=C1C2=C3C4=C(C(N(CC(CC)CCCC)C3=O)=O)C=C(C5=CC=C(C6=CC(C7(CCCCCCCC)CCCCCCCC)=C(C8=C7C=C(C9=CC=C(C%10=CC=C(C%11=CC=C(C%12=CC(C%13(CCCCCCCC)CCCCCCCC)=C(C%14=C%13C=C([H])C=C%14)C=C%12)S%11)C%15=NSN=C%15%10)S9)C=C8)C=C6)S5)C%16C4C(C(N(CC(CC)CCCC)C%16=O)=O)=C2,PFTBTN,,,0.74,1.73,31,0.4,"Piyakulawat P, Keawprajak A, Wlosnewski J, Forster M, Asawapirom U. Low band gap copolymer containing naphthalene-1,4,5,8-tetracarboxylic bisimide: Synthesis, properties and organic solar cell applications. Synthetic Metals 161, 1238-1244 (2011)."
166,[H]C1=CC([Si]2(CC(CC)CCCC)CC(CC)CCCC)=C(S1)C3=C2C=C(C4=CC=C([H])C5=NSN=C45)S3,PSBTBT,,,0.558,15,58,5.5,"Colsmann A, Puetz A, Bauer A, Hanisch J, Ahlswede E, Lemmer U. Efficient Semi-Transparent Organic Solar Cells with Good Transparency Color Perception and Rendering Properties. Advanced Energy Materials 1, 599-603 (2011)."
167,[H]C1=CC(CCCCCCOC)=C(C2=C(CCCCCCOC)C=C([H])S2)S1,PDim1,,,0.35,0.0213,30.3,0.002,"Lanzi M, Paganin L, Caretti D, Setti L, Errani F. Synthesis of new methoxy-functionalized polythiophenes for charge transport in organic solar cells. Reactive and Functional Polymers 71, 745-755 (2011)."
168,[H]C1=CC(CCCCCCOC)=C(C2=CC=C([H])S2)S1,PDim2,,,0.55,0.865,31,0.15,"Lanzi M, Paganin L, Caretti D, Setti L, Errani F. Synthesis of new methoxy-functionalized polythiophenes for charge transport in organic solar cells. Reactive and Functional Polymers 71, 745-755 (2011)."
169,[H]C1=CC(CCCCCCOC)=C(C2=CC=C(C3=C(CCCCCCOC)C=C([H])S3)S2)S1,PTrim,,,0.33,0.14,29.8,0.014,"Lanzi M, Paganin L, Caretti D, Setti L, Errani F. Synthesis of new methoxy-functionalized polythiophenes for charge transport in organic solar cells. Reactive and Functional Polymers 71, 745-755 (2011)."
170,[H]C(S1)=CC2=C1C(SC(C3=C(C(N(CCCCCCCC)C4=O)=O)C4=C([H])S3)=C5)=C5C2(CC(CC)CCCC)CC(CC)CCCC,PCPDTTPD,,,0.87,8.7,43,3.15,"MacNeill CM, Peterson ED, Noftle RE, Carroll DL, Coffin RC. A cyclopentadithiophene/thienopyrroledione-based donor¨Cacceptor copolymer for organic solar cells. Synthetic Metals 161, 1137-1140 (2011)."
171,[H]C1=CC=C(S1)C(N(CC(CCCCCCCC)CCCCCCCCCC)C2=O)=C3C2=C(C4=CC=C(C5=CC(C=CC([H])=C6)=C6C=C5)S4)N(CC(CCCCCCCCCC)CCCCCCCC)C3=O,PDPP¨CTNT,,,0.76,11.8,52,4.7,"Sonar P, et al. High mobility organic thin film transistor and efficient photovoltaic devices using versatile donor¨Cacceptor polymer semiconductor by molecular design. Energy & Environmental Science 4, 2288 (2011)."
172,[H]C1=CC2=C(C(SC(C3=C(OCCCCCC)C(OCCCCCC)=C([H])C4=NON=C43)=C5)=C5[Si]2(CCCCCCC)CCCCCCC)S1,P1,,,0.7,9.56,55,3.7,"Caputo BJ, Welch GC, Kamkar DA, Henson ZB, Nguyen TQ, Bazan GC. A dithienosilole-benzooxadiazole donor-acceptor copolymer for utility in organic solar cells. Small 7, 1422-1426 (2011)."
173,[H]C(C[H])C1=CC=C(/C(C#N)=C/C2=CC=C(N(C3=CC=CC=C3)C4=CC=CC=C4)C=C2)C=C1,3,,,0.49,0.91,28,0.13,"Gupta A, et al. Band-gap tuning of pendant polymers for organic light-emitting devices and photovoltaic applications. Synthetic Metals 161, 856-863 (2011)."
174,[H]C(C[H])C1=CC=C(/C(C#N)=N/C2=CC=C(N(C3=CC=C(C)C=C3)C4=CC=C(C)C=C4)C=C2)C=C1,4,,,0.63,1.57,29,0.29,"Gupta A, et al. Band-gap tuning of pendant polymers for organic light-emitting devices and photovoltaic applications. Synthetic Metals 161, 856-863 (2011)."
175,[H]C1=C(CC(CC)CCCC)C=C(C2=NN=C(C3=CC(CC(CC)CCCC)=C(C4=CC(C5(CC(CC)CCCC)CC(CC)CCCC)=C(C6=C5C=C([H])S6)S4)S3)N=N2)S1,P1,,,0.78,4.73,30.2,1.11,"Li Z, et al. Alternating Copolymers of Dithienyl-s-Tetrazine and Cyclopentadithiophene for Organic Photovoltaic Applications. Chemistry of Materials 23, 1977-1984 (2011)."
176,[H]C1=C(CC(CC)CCCC)C=C(C2=NN=C(C3=CC(CC(CC)CCCC)=C(C4=CC(C5(CCCCCC)CCCCCC)=C(C6=C5C=C([H])S6)S4)S3)N=N2)S1,P2,,,0.74,11.1,47.7,3.89,"Li Z, et al. Alternating Copolymers of Dithienyl-s-Tetrazine and Cyclopentadithiophene for Organic Photovoltaic Applications. Chemistry of Materials 23, 1977-1984 (2011)."
177,[H]C1=C(CCCCCC)C=C(C2=NN=C(C3=CC(CCCCCC)=C(C4=CC(C5(CC(CC)CCCC)CC(CC)CCCC)=C(C6=C5C=C([H])S6)S4)S3)N=N2)S1,P3,,,0.81,9.44,38.4,2.93,"Li Z, et al. Alternating Copolymers of Dithienyl-s-Tetrazine and Cyclopentadithiophene for Organic Photovoltaic Applications. Chemistry of Materials 23, 1977-1984 (2011)."
178,[H]C1=C(CCCCCC)C=C(C2=NN=C(C3=CC(CCCCCC)=C(C4=CC(C5(CCCCCC)CCCCCC)=C(C6=C5C=C([H])S6)S4)S3)N=N2)S1,P4,,,0.75,12.5,59,5.53,"Li Z, et al. Alternating Copolymers of Dithienyl-s-Tetrazine and Cyclopentadithiophene for Organic Photovoltaic Applications. Chemistry of Materials 23, 1977-1984 (2011)."
179,[H]C1=C(C)C=C(C2=NN=C(C3=CC(C)=C(C4=CC(C5(CC(CC)CCCC)CC(CC)CCCC)=C(C6=C5C=C([H])S6)S4)S3)N=N2)S1,P5,,,0.6,9.08,37.1,2.02,"Li Z, et al. Alternating Copolymers of Dithienyl-s-Tetrazine and Cyclopentadithiophene for Organic Photovoltaic Applications. Chemistry of Materials 23, 1977-1984 (2011)."
180,O=S(C1C=CC2=C3N([Cu]N4/C(C(C=CC(S(=O)(O[Na])=O)=C5)=C5/C4=N/C(C6=C/7C(S(=O)(O[Na])=O)=CC=C6)=NC7=N/3)=N\C8=N/C(C9=C8C=C(S(=O)(O[Na])=O)C=C9)=N\%10)C%10C2=C1)(O[Na])=O,TSCuPc,,,0.52,1.47,41,0.32,"Schumann S, Hatton RA, Jones TS. Organic Photovoltaic Devices Based on Water-Soluble Copper Phthalocyanine. The Journal of Physical Chemistry C 115, 4916-4921 (2011)."
181,[H]C1=CC(SC(C2=C3C(C(N2CC(CCCCCCCCCC)CCCCCCCC)=O)=C(C4=CC(SC(C5=CC=C([H])S5)=C6)=C6S4)N(CC(CCCCCCCCCC)CCCCCCCC)C3=O)=C7)=C7S1,P1,,,0.58,15,61,5.4,"Bronstein H, et al. Thieno[3,2-b]thiophene-diketopyrrolopyrrole-containing polymers for high-performance organic field-effect transistors and organic photovoltaic devices. Journal of the American Chemical Society 133, 3272-3275 (2011)."
182,[H]C1=CC(SC(C2=C3C(C(N2CC(CCCCCCCCCC)CCCCCCCC)=O)=C(C4=CC(SC([H])=C5)=C5S4)N(CC(CCCCCCCCCC)CCCCCCCC)C3=O)=C6)=C6S1,P2,,,0.57,8.9,59,3,"Bronstein H, et al. Thieno[3,2-b]thiophene-diketopyrrolopyrrole-containing polymers for high-performance organic field-effect transistors and organic photovoltaic devices. Journal of the American Chemical Society 133, 3272-3275 (2011)."
183,[H]C1=C(OCCCCCCCC)C=C(/C(C#N)=C/C2=CC3=C(C=C([H])S3)S2)C(OCCCCCCCC)=C1,CN-PVTT,,,0.61,0.09,21,0.01,"Kim BG, Jeong EJ, Park HJ, Bilby D, Guo LJ, Kim J. Effect of polymer aggregation on the open circuit voltage in organic photovoltaic cells: aggregation-induced conjugated polymer gel and its application for preventing open circuit voltage drop. ACS applied materials & interfaces 3, 674-680 (2011)."
184,[H]C1=C(OCCCCCCCC)C=C(/C=C/C2=CC3=C(C=C([H])S3)S2)C(OCCCCCCCC)=C1,PVTT,,,0.57,5.55,55,1.76,"Kim BG, Jeong EJ, Park HJ, Bilby D, Guo LJ, Kim J. Effect of polymer aggregation on the open circuit voltage in organic photovoltaic cells: aggregation-induced conjugated polymer gel and its application for preventing open circuit voltage drop. ACS applied materials & interfaces 3, 674-680 (2011)."
185,[H]C1=C(SC(C(CCCCCCC)=O)=C2)C2=C(C(S3)=CC4=C3C(CCC(CCCC)CCCCC)=C(C=C([H])S5)C5=C4CCC(CCCC)CCCCC)S1,P1,,,0.78,9.8,63,4.8,"Wakim S, et al. New low band gap thieno[3,4-b]thiophene-based polymers with deep HOMO levels for organic solar cells. Journal of Materials Chemistry 21, 10920 (2011)."
186,[H]C1=C(SC(C(CCCCCCC)=O)=C2F)C2=C(C(S3)=CC4=C3C(CCC(CCCC)CCCCC)=C(C=C([H])S5)C5=C4CCC(CCCC)CCCCC)S1,P2,,,0.86,7.3,62,3.9,"Wakim S, et al. New low band gap thieno[3,4-b]thiophene-based polymers with deep HOMO levels for organic solar cells. Journal of Materials Chemistry 21, 10920 (2011)."
187,[H]C1=CCC(S1)C(N(CC(CCCCCC)CCCC)C2=O)=C3C2=C(C4=CC=C(C5=CC=C(C6=C(CCCCCCCCCCCCCCC)C7=C(C(SC(C8=CC=C([H])S8)=C9CCCCCCCCCCCCCCC)=C9S7)S6)S5)S4)N(CC(CCCCCC)CCCC)C3=O,PDPP¨CT¨CDTT,,,0.584,12.76,67.3,5.02,"Li J, Ong KH, Lim SL, Ng GM, Tan HS, Chen ZK. A random copolymer based on dithienothiophene and diketopyrrolopyrrole units for high performance organic solar cells. Chemical communications 47, 9480-9482 (2011)."
188,N#C/C(C#N)=C\C1=CC([Si]2(C3=CC=CC=C3)C4=CC=CC=C4)=C(S1)C5=C2C=C(C6=CC=C(N(C7=CC=CC=C7)C8=CC=CC=C8)C=C6)S5,TPDCDTS,,,0.83,9.53,48,3.82,"Lin HW, et al. A new donor-acceptor molecule with uniaxial anisotropy for efficient vacuum-deposited organic solar cells. Chemical communications 47, 7872-7874 (2011)."
189,O=C(C1N2C=CC=C1)O[Ir]32N(C=C4)C(C5=C3C=CC=C5)C6=C4C=CC=C6,1,,,0.46,2.32,42,0.45,"Lee W, Kwon T-H, Kwon J, Kim J-y, Lee C, Hong J-I. Effect of main ligands on organic photovoltaic performance of Ir(iii) complexes. New Journal of Chemistry 35, 2557 (2011)."
190,O=C(C1N2C=CC=C1)O[Ir]32N(C=C4)C(C5=C3C=C(N(C6=CC=CC=C6)C7=CC=CC=C7)C=C5)C8=C4C=CC=C8,2,,,0.44,2.65,43,0.5,"Lee W, Kwon T-H, Kwon J, Kim J-y, Lee C, Hong J-I. Effect of main ligands on organic photovoltaic performance of Ir(iii) complexes. New Journal of Chemistry 35, 2557 (2011)."
191,O=C(C1N2C=CC=C1)O[Ir]32N(C=C4)C(C5=C3C=C6C7=C5C=CC8=CC=CC(C=C6)=C87)C9=C4C=CC=C9,3,,,0.45,2.17,34,0.34,"Lee W, Kwon T-H, Kwon J, Kim J-y, Lee C, Hong J-I. Effect of main ligands on organic photovoltaic performance of Ir(iii) complexes. New Journal of Chemistry 35, 2557 (2011)."
192,C1([Si](C2=CC=CC=C2)(C3=CC=CC=C3)C4=CC=CC=C4)=CC=C([Si](C5=CC=CC=C5)(C6=CC=CC=C6)C7=CC=CC=C7)C=C1,UGH2,,,,,,4.4,"Menke SM, Luhman WA, Holmes RJ. Tailored exciton diffusion in organic photovoltaic cells for enhanced power conversion efficiency. Nat. Mater. 12, 152-157 (2013)."
193,CCCCCCCCOC(C(OCCCCCCCC)=C1)=CC(C1=C(C2=CC=C(C3=CC(C(CCCCCCCCC)(CCCCCCCCC)C4=C5C=CC([H])=C4)=C5C=C3)S2)C=C6)=C6C7=CC=C([H])S7,P1,,,0.89,4.9,60,2.8,"Mangold H, Howard IA, Janietz S, Laquai F. Controlled energy shuttling in terpolymers enabling independent optimization of absorption and transport properties in organic solar cell materials. Appl. Phys. Lett. 101,  (2012)."
194,[H]C1=CC=C(C(N2CC(CC)CCCC)=C3C(C2=O)=C(C(O4)=CC=C4C5=CC6=C(OCC(CC)CCCC)C7=C(C=C([H])S7)C(OCC(CC)CCCC)=C6S5)N(CC(CC)CCCC)C3=O)O1,PBDT-FDP,,,0.69,9.2,53,3.35,"Yuan J, et al. Design of benzodithiophene-diketopyrrolopyrrole based donor-acceptor copolymers for efficient organic field effect transistors and polymer solar cells. J. Mater. Chem. 22, 22734-22742 (2012)."
195,[H]C1=CC=C(C(N2CC(CC)CCCC)=C3C(C2=O)=C(C(O4)=CC=C4C5=CC6=C(C7=CC=C(CC(CC)CCCC)S7)C8=C(C=C([H])S8)C(C9=CC=C(C(CC)CCCC)S9)=C6S5)N(CC(CC)CCCC)C3=O)O1,PBDT-T-FDP,,,0.73,15.22,60,5.54,"Yuan J, et al. Design of benzodithiophene-diketopyrrolopyrrole based donor-acceptor copolymers for efficient organic field effect transistors and polymer solar cells. J. Mater. Chem. 22, 22734-22742 (2012)."
196,[H]C1=CC=C(C(N2CC(CC)CCCC)=C3C(C2=O)=C(C(S4)=CC=C4C5=CC6=C(C7=CC=C(CC(CC)CCCC)S7)C8=C(C=C([H])S8)C(C9=CC=C(C(CC)CCCC)S9)=C6S5)N(CC(CC)CCCC)C3=O)S1,PBDT-T-TDP,,,0.68,9.8,59,3.91,"Yuan J, et al. Design of benzodithiophene-diketopyrrolopyrrole based donor-acceptor copolymers for efficient organic field effect transistors and polymer solar cells. J. Mater. Chem. 22, 22734-22742 (2012)."
197,O=C1/C(C2=CC=C(C3=CC(CCCCCCCC)=C([H])S3)C=C2N1CC(CCCCCC)CCCCCCCC)=C4C(N(CC(CCCCCC)CCCCCCCC)C5=C/4C=CC(C6=CC(CCCCCCCC)=C(C7=CC=C([H])S7)S6)=C5)=O,P3TI,,,0.69,14,64,6.18,"Tang Z, et al. Semi-Transparent Tandem Organic Solar Cells with 90% Internal Quantum Efficiency. Adv. Energy Mater. 2, 1467-1476 (2012)."
198,O=C(OCCCCCCCC)/C([N+]#[C-])=C/C1=CC(CCCCCCCC)=C(C(S2)=CC=C2C3=C(CCCCCCCC)C=C(C4=CC5=C(OCC(CC)CCCC)C6=C(C=C(C7=CC(CCCCCCCC)=C(C8=CC=C(C9=C(CCCCCCCC)C=C(/C=C([N+]#[C-])/C(OCCCCCCCC)=O)S9)S8)S7)S6)C(OCC(CC)CCCC)=C5S4)S3)S1,DCAO3TBDT,,,0.95,8,60,4.56,"Zhou J, et al. Small Molecules Based on Benzo 1,2-b:4,5-b ' dithiophene Unit for High-Performance Solution-Processed Organic Solar Cells. J. Am. Chem. Soc. 134, 16345-16351 (2012)."
199,[C-]#[N+]/C(C#N)=C\C1=CC=C(C([Se]2)=CC=C2C([Se]3)=CC=C3C4=CC=C(/C=C([N+]#[C-])\C#N)[Se]4)[Se]1,DCV4S,,,0.95,4.8,53,2.4,"Haid S, Mishra A, Weil M, Uhrich C, Pfeiffer M, Baeuerle P. Synthesis and Structure-Property Correlations of Dicyanovinyl-Substituted Oligoselenophenes and their Application in Organic Solar Cells. Adv. Funct. Mater. 22, 4322-4333 (2012)."
200,[C-]#[N+]/C(C#N)=C\C1=CC=C(C([Se]2)=CC=C2C([Se]3)=CC=C3C([Se]4)=CC=C4C5=CC=C(/C=C([N+]#[C-])\C#N)[Se]5)[Se]1,DCV5S,,,0.91,7.1,53,3.4,"Haid S, Mishra A, Weil M, Uhrich C, Pfeiffer M, Baeuerle P. Synthesis and Structure-Property Correlations of Dicyanovinyl-Substituted Oligoselenophenes and their Application in Organic Solar Cells. Adv. Funct. Mater. 22, 4322-4333 (2012)."
201,CCCCCCC1=C(/C=C([N+]#[C-])/C#N)SC2=C1SC(/C=C/C(C=C3)=CC=C3N(C4=CC=C(/C=C/C5=C(CCCCCC)C6=C(C(CCCCCC)=C(/C=C([N+]#[C-])/C#N)S6)S5)C=C4)C7=CC=C(/C=C/C8=C(CCCCCC)C9=C(C(CCCCCC)=C(/C=C([N+]#[C-])/[N+]#[C-])S9)S8)C=C7)=C2CCCCCC,S(TPA¨CDHT¨CDCN),,,0.96,6.8,43.5,2.87,"Deng D, Shen S, Zhang J, He C, Zhang Z, Li Y. Solution-processable star-shaped photovoltaic organic molecule with triphenylamine core and thieno 3,2-b thiophene-dicyanovinyl arms. Org. Electron. 13, 2546-2552 (2012)."
202,C=C1C(SC(C)C1)=C.[H]C(S2)=CC(C2=C3)=CC4=C3C(C#C[Si](C(C)C)(C(C)C)C(C)C)=C(C=C(C=C(C5=C(CCCCCCCCCCCC)C=C(C6=CC(CCCCCCCCCCCC)=C([H])S6)S5)S7)C7=C8)C8=C4C#C[Si](C(C)C)(C(C)C)C(C)C,PTADT2,,,0.77,1.7,42,0.55,"Kong H, Park SH, Cho NS, Cho S, Shim H-K. Anthradithiophene-thiophene copolymers with broad UV-vis absorption for organic solar cells and field-effect transistors. Journal of Polymer Science Part a-Polymer Chemistry 50, 4119-4126 (2012)."
203,C=C1C(SC(C)C1)=C.[H]C(S2)=CC(C2=C3)=CC4=C3C(C#C[Si](C(C)C)(C(C)C)C(C)C)=C(C=C(C=C(C5=CC=C(C6=C(CCCCCCCCCCCC)C=C(C7=CC(CCCCCCCCCCCC)=C(C8=CC=C([H])S8)S7)S6)S5)S9)C9=C%10)C%10=C4C#C[Si](C(C)C)(C(C)C)C(C)C,PTADT4,,,0.7,4.4,42,1.3,"Kong H, Park SH, Cho NS, Cho S, Shim H-K. Anthradithiophene-thiophene copolymers with broad UV-vis absorption for organic solar cells and field-effect transistors. Journal of Polymer Science Part a-Polymer Chemistry 50, 4119-4126 (2012)."
204,[H]C(S1)=CC(C1=C2OCC(CCCC)CCCCCC)=C(OCC(CCCC)CCCCCC)C3=C2C=C(C(S4)=CC5=C4C(C6=NSN=C67)=C(N5CC(CC)CCCC)C8=C7C9=C(N8CC(CC)CCCC)C=C([H])S9)S3,PBIT1,,,0.646,4.96,61.4,1.96,"Carsten B, et al. Mediating Solar Cell Performance by Controlling the Internal Dipole Change in Organic Photovoltaic Polymers. Macromolecules 45, 6390-6395 (2012)."
205,[H]C1=CC(N(CC(CC)CCCC)C2=C3C4=NSN=C4C5=C2N(CC(CC)CCCC)C6=C5SC(C7=C(C(F)=C(C(OCC(CC)CCCC)=O)S8)C8=C([H])S7)=C6)=C3S1,PBIT3,,,0.421,4.24,26.4,0.47,"Carsten B, et al. Mediating Solar Cell Performance by Controlling the Internal Dipole Change in Organic Photovoltaic Polymers. Macromolecules 45, 6390-6395 (2012)."
206,[H]C(S1)=CC(C1=C2OCC(CCCC)CCCCCC)=C(OCC(CCCC)CCCCCC)C3=C2C=C(C(S4)=CN=C4C5=C(C(N6CC(CC)CCCC)=O)C(C(N5CC(CC)CCCC)=O)=C6C7=NC=C([H])S7)S3,PBTZ1,,,0.839,7.27,56.7,3.46,"Carsten B, et al. Mediating Solar Cell Performance by Controlling the Internal Dipole Change in Organic Photovoltaic Polymers. Macromolecules 45, 6390-6395 (2012)."
207,[H]C1=CN=C(C2=C3C(C(N2CC(CC)CCCC)=O)=C(C4=NC=C(C5=C6C(CC(CC(CCCC)CCCCCC)=C6)=C([H])S5)S4)N(CC(CC)CCCC)C3=O)S1,PBTZ2,,,0.559,2.01,25.9,0.29,"Carsten B, et al. Mediating Solar Cell Performance by Controlling the Internal Dipole Change in Organic Photovoltaic Polymers. Macromolecules 45, 6390-6395 (2012)."
208,OC1=C(C2C([O-])C(C3=C(O)C=C(C=C3O)N(C4=CC=CC=C4)C5=CC=CC=C5)C2[O-])C(O)=CC(N(C6=CC=CC=C6)C7=CC=CC=C7)=C1,DPSQ,,,0.96,7,71,4.8,"Zimmerman JD, et al. Independent Control of Bulk and Interfacial Morphologies of Small Molecular Weight Organic Heterojunction Solar Cells. Nano Lett. 12, 4366-4371 (2012)."
209,FC1=C(C(S2)=CC3=C2C(SC(C(C4=NSN=C45)=C(F)C=C5C6=CC=C(C7=CC=C(CCCCCC)S7)S6)=C8)=C8[Si]3(CC(CC)CCCC)CC(CC)CCCC)C9=NSN=C9C(C%10=CC=C(C%11=CC=C(CCCCCC)S%11)S%10)=C1,p©\DTS(PTTh2)2,,,0.82,10.8,65,5.8,"van der Poll TS, Love JA, Thuc-Quyen N, Bazan GC. Non-Basic High-Performance Molecules for Solution-Processed Organic Solar Cells. Adv. Mater. 24, 3646-3649 (2012)."
210,CCCCC(CC)CN1C(/C=C(C#N)/C2=CC=C([N+]([O-])=O)C=C2)=CC=C1N=NC3=CC(C(C=C(N=NC4=CC=C(/C=C(C#N)/C5=CC=C([N+]([O-])=O)C=C5)N4CC(CC)CCCC)C=C6)=C6N7CCCCCC)=C7C=C3,C,,,0.86,7,52,3.13,"Sharma GD, Mikroyannidis JA, Sharma SS, Thomas KRJ. Bulk heterojunction organic photovoltaic devices based on small molecules featuring pyrrole and carbazole and 2-(4-nitrophenyl)acrylonitrile acceptor segments as donor and fullerene derivatives as acceptor. Dyes and Pigments 94, 320-329 (2012)."
