Repository: JinYSun/TeLLAgent

# 🤖**TeLLAgent**👑

------

### **<u>** TeLLAgent: A Tool-Enhanced Large Language Model-based Agent for Autonomous Design and Discovery of High-Performance Molecules</u>

## 😀Motivation

Large language model (LLM) agents have demonstrated significantly enhanced capabilities compared to individual LLMs. However, their application in the chemistry domain remains constrained by limited multimodal synergy, restricted toolsets, static knowledge bases, and insufficient multi-step reasoning and tool-calling capabilities.

File: tool/dataset.csv (part 3 of 48)
ID,SMILES,Name,HOMO,LUMO,Voc (V),Jsc (mA cm^2),FF,PCE(%),ref
211,CCCCCCN1C(/C=C(C#N)/C2=CC=C([N+]([O-])=O)C=C2)=CC=C1N=NC3=CC=C(N=NC4=CC=C(/C=C(C#N)/C5=CC=C([N+]([O-])=O)C=C5)N4CCCCCC)C=C3,P,,,0.94,5.36,0.48,2.41,"Sharma GD, Mikroyannidis JA, Sharma SS, Thomas KRJ. Bulk heterojunction organic photovoltaic devices based on small molecules featuring pyrrole and carbazole and 2-(4-nitrophenyl)acrylonitrile acceptor segments as donor and fullerene derivatives as acceptor. Dyes and Pigments 94, 320-329 (2012)."
212,O=C(C1=CC2=C([H])SC(C3=CC4=C(OCC(CC)CCCC)C5=C(C=C([H])S5)C(OCC(CC)CCCC)=C4S3)=C2C=C1C(OCC)=O)OCC,PBDT©\DEAITN,,,0.64,5.9,33,1.25,"Long G, et al. Isothianaphthene-Based Conjugated Polymers for Organic Photovoltaic Cells. Macromol. Chem. Phys. 213, 1596-1603 (2012)."
213,O=C(C1=CC2=C([H])SC(C3=CC4=C(OCC(CC)CCCC)C5=C(C=C([H])S5)C(OCC(CC)CCCC)=C4S3)=C2C=C1C(OCCCCCCCC)=O)OCCCCCCCC,PBDT©\DOAITN,,,0.78,4.65,33,1.2,"Long G, et al. Isothianaphthene-Based Conjugated Polymers for Organic Photovoltaic Cells. Macromol. Chem. Phys. 213, 1596-1603 (2012)."
214,CC1=C(C2=CC=C(C3=CC=C(C4=CC=C(C5=C(C)C(C)=C(/C=C(C#N)\[N+]#[C-])S5)S4)S3)S2)SC(/C=C([N+]#[C-])\C#N)=C1C,1,,,0.91,9.6,63,4.8,"Fitzner R, et al. Correlation of pi-Conjugated Oligomer Structure with Film Morphology and Organic Solar Cell Performance. J. Am. Chem. Soc. 134, 11064-11067 (2012)."
215,CC1=C(C2=CC=C(/C=C([N+]#[C-])\C#N)S2)SC(C3=CC=C(C4=C(C)C(C)=C(C5=CC=C(/C=C(C#N)\[N+]#[C-])S5)S4)S3)=C1C,2,,,0.95,9.4,62,4.8,"Fitzner R, et al. Correlation of pi-Conjugated Oligomer Structure with Film Morphology and Organic Solar Cell Performance. J. Am. Chem. Soc. 134, 11064-11067 (2012)."
216,CC1=C(C2=CC=C(C3=CC=C(/C=C(C#N)\[N+]#[C-])S3)S2)SC(C4=CC=C(C5=CC=C(/C=C([N+]#[C-])\C#N)S5)S4)=C1C,3,,,0.95,11.5,63,6.9,"Fitzner R, et al. Correlation of pi-Conjugated Oligomer Structure with Film Morphology and Organic Solar Cell Performance. J. Am. Chem. Soc. 134, 11064-11067 (2012)."
217,CC1(C)C2=C(C=CC=C2)C3=CC=C(N(C4=CC=C(C(C=CC=C5)=C5C6(C)C)C6=C4)C7=CC=C(C=C(C8=CC=C([N+]([O-])=O)S8)S9)C9=C7)C=C31,1,,,0.75,8.54,33,2.14,"Kim J, Cho N, Ko HM, Kim C, Lee JK, Ko J. Push-pull organic semiconductors comprising of bis-dimethylfluorenyl amino benzo b thiophene donor and various acceptors for solution processed small molecule organic solar cells. Sol. Energy Mater. Sol. Cells 102, 159-166 (2012)."
218,CC1=C(CCCCCC)C=C(C2=CC=C(/C(C3=CC=C(/C(C4=CC=C(C5=CC(CCCCCC)=C(C)S5)C=C4)=C6N=C7C=C\6)N3[Zn]N8/C(C=C/C8=C7\C9=CC=C(C%10=CC(CCCCCC)=C(C)S%10)C=C9)=C%11/C%12=CC=C(C%13=CC(CCCCCC)=C(C)S%13)C=C%12)=C%14C=CC%11=N\%14)C=C2)S1,TTP1,,,0.688,2.143,,0.45,"Cho EH, Chae SH, Kim K, Lee SJ, Joo J. Photovoltaic characteristics of organic solar cells using Zn-porphyrin derivatives with controlled pi-conjugation structures. Synth. Met. 162, 813-819 (2012)."
219,CC1=C(CCCCCC)C=C(C2=CC=C(C3=CC=C(/C(C4=CC=C5N4[Zn]N6/C(C=C/C6=C7\C8=CC=C(C9=CC=C(C%10=CC(CCCCCC)=C(C)S%10)S9)C=C8)=C(C%11=CC=C(C%12=CC=C(C%13=CC(CCCCCC)=C(C)S%13)S%12)C=C%11)\C(C=C/%14)=NC%14=C5\C%15=CC=C(C%16=CC=C(C%17=CC(CCCCCC)=C(C)S%17)S%16)C=C%15)=C%18N=C7C=C/%18)C=C3)S2)S1,TTP2,,,0.664,1.951,,0.36,"Cho EH, Chae SH, Kim K, Lee SJ, Joo J. Photovoltaic characteristics of organic solar cells using Zn-porphyrin derivatives with controlled pi-conjugation structures. Synth. Met. 162, 813-819 (2012)."
220,CC1=C(CCCCCC)C=C(C2=CC=C(C3=CC=C(C4=CC=C(/C(C5=CC=C(/C(C6=CC=C(C7=CC=C(C8=CC=C(C9=CC(CCCCCC)=C(C)S9)S8)S7)C=C6)=C%10N=C%11C=C\%10)N5[Zn]N%12/C(C=C/C%12=C%11\C%13=CC=C(C%14=CC=C(C%15=CC=C(C%16=CC(CCCCCC)=C(C)S%16)S%15)S%14)C=C%13)=C%17/C%18=CC=C(C%19=CC=C(C%20=CC=C(C%21=CC(CCCCCC)=C(C)S%21)S%20)S%19)C=C%18)=C%22C=CC%17=N\%22)C=C4)S3)S2)S1,TTP3,,,0.653,1.847,,0.32,"Cho EH, Chae SH, Kim K, Lee SJ, Joo J. Photovoltaic characteristics of organic solar cells using Zn-porphyrin derivatives with controlled pi-conjugation structures. Synth. Met. 162, 813-819 (2012)."
221,CC1=C(CCCCCC)C=C(C2=CC=C(C#C/C(C3=N/C(C=C3)=C4/C5=CC=CC=C5)=C(C=C/6)/N7C6=C(C8=CC=CC=C8)/C(C=C/9)=NC9=C(C#CC%10=CC=C(C%11=CC(CCCCCC)=C(C)S%11)S%10)/C%12=CC=C4N%12[Zn]7)S2)S1,TTP4,,,0.556,5.287,,1,"Cho EH, Chae SH, Kim K, Lee SJ, Joo J. Photovoltaic characteristics of organic solar cells using Zn-porphyrin derivatives with controlled pi-conjugation structures. Synth. Met. 162, 813-819 (2012)."
222,CC1=C(CCCCCC)C=C(C2=CC=C(C#C/C(C3=N/C(C=C3)=C4/C5=C(OCCCCCC)C=CC=C5OCCCCCC)=C(C=C/6)/N7C6=C(C8=C(OCCCCCC)C=CC=C8OCCCCCC)/C(C=C/9)=NC9=C(C#CC%10=CC=C(C%11=CC(CCCCCC)=C(C)S%11)S%10)/C%12=CC=C4N%12[Zn]7)S2)S1,TTP5,,,0.621,4.129,,0.76,"Cho EH, Chae SH, Kim K, Lee SJ, Joo J. Photovoltaic characteristics of organic solar cells using Zn-porphyrin derivatives with controlled pi-conjugation structures. Synth. Met. 162, 813-819 (2012)."
223,CC1(C)C2=C(C3=C1C=CC=C3)C=CC(N(C4=CC(C(C)(C)C5=C6C=CC=C5)=C6C=C4)C7=CC=C(C8=CC=C(C9=CC=C([N+]([O-])=O)S9)S8)C=C7)=C2,1,,,0.83,8.19,40,2.7,"Cho N, Kim J, Song K, Lee JK, Ko J. Synthesis and characterization of push-pull organic semiconductors with various acceptors for solution-processed small molecule organic solar cells. Tetrahedron 68, 4029-4036 (2012)."
224,CC1(C)C2=C(C3=C1C=CC=C3)C=CC(N(C4=CC(C(C)(C)C5=C6C=CC=C5)=C6C=C4)C7=CC=C(C8=CC=C(C9=CC=C(/C=C/C%10=C([N+]#[C-])/C(OC%10(C)C)=C(C#N)\[N+]#[C-])S9)S8)C=C7)=C2,3,,,0.8,6.26,33,1.68,"Cho N, Kim J, Song K, Lee JK, Ko J. Synthesis and characterization of push-pull organic semiconductors with various acceptors for solution-processed small molecule organic solar cells. Tetrahedron 68, 4029-4036 (2012)."
225,[H]C(S1)=CC=C1C(C2=NSN=C23)=CC=C3C(S4)=CC=C4C(C=C5)=CC6=C5C(C=CC([H])=C7)=C7N6C8=CC=C(/N=C(C9=CC=C(OCC(CC)CCCC)C=C9)\C%10=CC=C(OCC(CC)CCCC)C=C%10)C=C8,PImCDTBT,,,0.46,2.12,26,0.25,"Kimoto A, Tajima Y. Donor-Acceptor-Type Low Bandgap Polymer Carrying Phenylazomethine Moiety as a Metal-Collecting Pendant Unit: Open-Circuit Voltage Modulation of Solution-Processed Organic Photovoltaic Devices Induced by Metal Complexation. Acs Macro Letters 1, 667-671 (2012)."
226,[H]C1=C(CCCCCCCCCCCC)C=C(C2=CC=C(C3=CC(CCCCCCCCCCCC)=C(C4=CC=C([H])[Se]4)[Se]3)C5C2N=C(C6=CC=C(OCCCCCCCC)C=C6)C(C7=CC=C(OCCCCCCCC)C=C7)=N5)[Se]1,PQSS,,,0.4,4.5,58,1.07,"Lee W-H, et al. Synthesis and characterization of diselenenoquinoxaline-based donor-acceptor polymers for organic photovoltaic cells. Synth. Met. 162, 873-880 (2012)."
227,[H]C1=C(CCCCCCCCCCCC)C=C(C2=CC=C(C3=CC(CCCCCCCCCCCC)=C(C4=CC=C([H])S4)[Se]3)C5C2N=C(C6=CC=C(OCCCCCCCC)C=C6)C(C7=CC=C(OCCCCCCCC)C=C7)=N5)[Se]1,PQST,,,0.46,2.09,46,0.45,"Lee W-H, et al. Synthesis and characterization of diselenenoquinoxaline-based donor-acceptor polymers for organic photovoltaic cells. Synth. Met. 162, 873-880 (2012)."
228,[H]C1=CC=C(C2=CC=C([H])C3=NN(CCCCCCCCCCCC)N=C32)C4=NSN=C14,P1,,,0.45,0.92,36,0.15,"Karakus M, Apaydin DH, Yildiz DE, Toppare L, Cirpan A. Benzotriazole and benzothiadiazole containing conjugated copolymers for organic solar cell applications. Polymer 53, 1198-1202 (2012)."
229,[H]C1=CC=C(C2=CC=C(C3=CC=C(C4=CC=C([H])S4)C5=NN(CCCCCCCCCCCC)N=C53)S2)C6=NSN=C16,P2,,,0.45,3.48,33,0.45,"Karakus M, Apaydin DH, Yildiz DE, Toppare L, Cirpan A. Benzotriazole and benzothiadiazole containing conjugated copolymers for organic solar cell applications. Polymer 53, 1198-1202 (2012)."
230,[H]C1=CC=C(C2=C(CCCCCC)C=C(C3=CC=C(C4=CC(CCCCCC)=C([H])S4)C5=NN(CCCCCCCCCCCC)N=C53)S2)C6=NSN=C16,P3,,,0.37,0.96,28,0.1,"Karakus M, Apaydin DH, Yildiz DE, Toppare L, Cirpan A. Benzotriazole and benzothiadiazole containing conjugated copolymers for organic solar cell applications. Polymer 53, 1198-1202 (2012)."
231,C[Lr]1(C)C(C=CC=C2)=C2C3N1C4=CC=CC=C4N3C5=CC=CC=C5,(pbi)2Ir(acac),,,0.81,4.64,44,1.65,"Wang N, Yu J, Zheng Y, Guan Z, Jiang Y. Organic Photovoltaic Cells Based on a Medium-Bandgap Phosphorescent Material and C-60. J. Phys. Chem. C 116, 5887-5891 (2012)."
232,[H]C1=CC(CCC(C)CCCC(C)C)=C(C2=CC=C(C3=C(CCC(C)CCCC(C)C)C=C(C4=CC=C(C5=C6C(C(N5CC(CC)CCCC)=O)=C(C7=CC=C([H])S7)N(CC(CC)CCCC)C6=O)S4)S3)S2)S1,P3TDTDPP,,,0.54,10.65,56,3.18,"Lee W-H, et al. Synthesis and Characterization of New Selenophene-Based Donor-Acceptor Low-Bandgap Polymers for Organic Photovoltaic Cells. Macromolecules 45, 1303-1312 (2012)."
233,[H]C1=CC=C(C2=CC=C(C3=CC=C(C4=CC(CCC(C)CCCC(C)C)=C(C5=CC=C(C6=C(CCC(C)CCCC(C)C)C=C([H])S6)S5)S4)S3)C7=C2N=C(C8=CC=C(OCCC(C)CCCC(C)C)C=C8)C(C9=CC=C(OCCC(C)CCCC(C)C)C=C9)=N7)S1,P3TDTQ,,,0.67,1.82,46,0.56,"Lee W-H, et al. Synthesis and Characterization of New Selenophene-Based Donor-Acceptor Low-Bandgap Polymers for Organic Photovoltaic Cells. Macromolecules 45, 1303-1312 (2012)."
234,[H]C1=CC2=C(OC(CCCCC)CCCCC)C3=C(C=C(C4=CC=C([H])C5=NON=C54)S3)C(OC(CCCCC)CCCCC)=C2S1,P1,,,0.98,11.74,45.5,5.24,"Nie W, et al. High efficiency organic solar cells with spray coated active layers comprised of a low band gap conjugated polymer. Appl. Phys. Lett. 100,  (2012)."
235,[H]C1=CC2=C(C=C1)N(C3=CC=C(OC)C=C3)C4=C(C=C(/C=C/C(C=C5)=CC6=C5N(C7=CC=C(OC)C=C7)C(C=CC(C8=C(CCCCCC)C=C(C9=CC=C(C%10=CC(CCCCCC)=C([H])S%10)C%11=NSN=C%119)S8)=C%12)=C%12S6)C=C4)S2,P1,,,0.68,4.27,41.2,1.18,"Seo Y-H, et al. Side-chain effects on phenothiazine-based donor-acceptor copolymer properties in organic photovoltaic devices. Journal of Polymer Science Part a-Polymer Chemistry 50, 649-658 (2012)."
236,[H]C1=CC2=C(C=C1)N(C3=CC=C(OCCCCCCCCCCCC)C=C3)C4=C(C=C(/C=C/C(C=C5)=CC6=C5N(C7=CC=C(OCCCCCCCCCCCC)C=C7)C(C=CC(C8=CC=C(C9=CC=C(C%10=CC=C([H])S%10)C%11=NSN=C%119)S8)=C%12)=C%12S6)C=C4)S2,P2,,,0.7,6.79,39.1,1.86,"Seo Y-H, et al. Side-chain effects on phenothiazine-based donor-acceptor copolymer properties in organic photovoltaic devices. Journal of Polymer Science Part a-Polymer Chemistry 50, 649-658 (2012)."
237,O=C(OC)C1=C([H])SC(C2=CC3=C(OCC(CC)CCCC)C4=C(C=C([H])S4)C(OCC(CC)CCCC)=C3S2)=C1,PBDT©\3MT,,,0.86,10.5,50,4.52,"Cho MJ, Seo J, Kim KH, Choi DH, Prasad PN. Enhanced Performance of Organic Photovoltaic Cells Fabricated with a Methyl Thiophene-3-Carboxylate-Containing Alternating Conjugated Copolymer. Macromol. Rapid Commun. 33, 146-151 (2012)."
238,[H]C1=CC(CCCCCCCCCCCC)=C(C([Se]2)=C(CCCCCCCCCCCC)C=C2C3=CC(CCCCCCCCCCCC)=C(C([Se]4)=CC=C4C5=CC=C(C6=C(CCCCCCCCCCCC)C=C([H])[Se]6)[Se]5)[Se]3)[Se]1,HHP6S,,,0.79,3.33,30,0.77,"Lee W-H, et al. Synthesis and characterization of new selenophene-based conjugated polymers for organic photovoltaic cells. Journal of Polymer Science Part a-Polymer Chemistry 50, 551-561 (2012)."
239,[H]C1=CC=C(C([Se]2)=CC=C2C3=CC(CCCCCCCCCCCC)=C(C([Se]4)=CC=C4C5=CC=C(C6=C(CCCCCCCCCCCC)C=C([H])[Se]6)[Se]5)[Se]3)[Se]1,P6S,,,0.7,4.57,33,1.06,"Lee W-H, et al. Synthesis and characterization of new selenophene-based conjugated polymers for organic photovoltaic cells. Journal of Polymer Science Part a-Polymer Chemistry 50, 551-561 (2012)."
240,[H]C1=C(CCCCCCCCCCCC)C=C(C([Se]2)=CC(CCCCCCCCCCCC)=C2C3=CC(CCCCCCCCCCCC)=C(C([Se]4)=CC=C4C5=CC=C(C6=C(CCCCCCCCCCCC)C=C([H])[Se]6)[Se]5)[Se]3)[Se]1,TTP6S,,,0.71,5.72,41,1.67,"Lee W-H, et al. Synthesis and characterization of new selenophene-based conjugated polymers for organic photovoltaic cells. Journal of Polymer Science Part a-Polymer Chemistry 50, 551-561 (2012)."
241,FC1=C(C(CCCCCCC)=O)SC2=C(C(S3)=CC4=C3C(OCC(CC)CCCC)=C(C=C([H])S5)C5=C4OCC(CC)CCCC)SC([H])=C21,PBDTTT-CF,,,0.75,3.17,57,1.35,"Komura T, Santhakumar K, Kumar P, Shin P-K, Kojima K, Ochiai S. Evaluation of the characteristics of the organic thin film solar cell fabricated by poly 4,8-bis(2-ethylhexyloxy)-benzo 1,2-b:4,5-' b dithiophene-2,6-diyl-alt-(4-octanoyl-5-fluoro-thieno 3,4-b thiophene-2-carboxylate)-2,6-diyl / 6,6 -phenyl-C-71-butyric acid methyl ester. In: Organic Photovoltaics Xiii (ed^(eds Kafafi ZH, Brabec CJ, Lane PA) (2012)."
242,O=C(C1=C2C(/C=C/C3=CC=C(/C=C(C4=CC=C([N+]([O-])=O)C=C4)\C#N)C=C3)=CC=C1/C=C/C5=CC=C(/C=C(C6=CC=C([N+]([O-])=O)C=C6)\C#N)C=C5)N(C7CCCCC7)C2=O,SM,,,0.84,8.8,56,4.14,"Sharma GD, Mikroyannidis JA, Kurchania R, Thomas KRJ. Organic bulk heterojunction solar cells based on solution processable small molecules (A-pi-A) featuring 2-(4-nitrophenyl) acrylonitrile acceptors and phthalimide-based pi-linkers. Journal of Materials Chemistry 22, 13986-13995 (2012)."
243,[H]C(C=C1)=CC2=C1C(C=CC(C3=CC=C(C4=CC=C(C5=CC=C([H])S5)C6=NSN=C64)S3)=C7)=C7N2C(CCCCCCCC)CCCCCCCC,PCz3TB,,,0.66,4.52,41,1.22,"Lim E, Lee KK, Lee S. Synthesis and Characterization of Carbazole-Thiophene-based Conjugated Polymers for Organic Photovoltaic Cells. Mol. Cryst. Liq. Cryst. 551, 130-137 (2011)."
244,[H]C(S1)=CC=C1C(S2)=CC=C2C3=CC4=C(C=C3)C5=C(C=C([H])C=C5)N4C(CCCCCCCC)CCCCCCCC,PCzT2,,,0.74,3.47,38,0.97,"Lim E, Lee KK, Lee S. Synthesis and Characterization of Carbazole-Thiophene-based Conjugated Polymers for Organic Photovoltaic Cells. Mol. Cryst. Liq. Cryst. 551, 130-137 (2011)."
245,[H]C(C=C1)=CC2=C1C(C=CC(C3=CC(CCCCCC)=C(C4=CC=C(C5=CC=C(C6=C(CCCCCC)C=C([H])S6)S5)S4)S3)=C7)=C7N2C(CCCCCCCC)CCCCCCCC,PCzT4,,,0.66,2.04,40,0.4,"Lim E, Lee KK, Lee S. Synthesis and Characterization of Carbazole-Thiophene-based Conjugated Polymers for Organic Photovoltaic Cells. Mol. Cryst. Liq. Cryst. 551, 130-137 (2011)."
246,CCCCCCOC1=CC(C=NCCC[Si](C)(O[Si](C)(C)O[Si](C)(C)CCCC)C)=C(OCCCCCC)C=C1C=CC2=C(OCCCCCC)C=C(C=CC3=C(OCCCCCC)C=C(C=N[H])C(OCCCCCC)=C3)C(OCCCCCC)=C2,PAZ1,,,0.75,0.01636,75,0.9,"Palewicz M, Iwan A, Sibinski M, Sikora A, Mazurek B. Organic photovoltaic devices based on polyazomethine and fullerene. In: Emrs-C: Materials Devices and Economics Issues for Tomorrow's Photovoltaics (ed^(eds Cavallini A, Estreicher S, Kveder V, Sekiguchi T) (2011)."
247,N#C/C([N+]#[C-])=C1C=C(/C=C/C(C=C2)=CC=C2/C=C/C(C=C3)=CC=C3N(C4=CC=CC=C4)C5=CC=CC=C5)OC(/C=C/C(C=C6)=CC=C6/C=C/C(C=C7)=CC=C7N(C8=CC=CC=C8)C9=CC=CC=C9)=C\1,TPA¨CDCM¨CTPA,,,0.71,5.07,38,1.4,"Zhang J, Wu G, He C, Deng D, Li Y. Triphenylamine-containing D-A-D molecules with (dicyanomethylene)pyran as an acceptor unit for bulk-heterojunction organic solar cells. J. Mater. Chem. 21, 3768-3774 (2011)."
248,CCCCCCC1=C(/C=C/C2=CC=C(N(C3=CC=CC=C3)C4=CC=CC=C4)C=C2)SC(/C=C/C5=C/C(C=C(/C=C/C6=CC(CCCCCC)=C(/C=C/C7=CC=C(N(C8=CC=CC=C8)C9=CC=CC=C9)C=C7)S6)O5)=C(C#N)\[N+]#[C-])=C1,TPA¨CHTV¨CPM,,,0.78,6.78,39,2.1,"Zhang J, Wu G, He C, Deng D, Li Y. Triphenylamine-containing D-A-D molecules with (dicyanomethylene)pyran as an acceptor unit for bulk-heterojunction organic solar cells. J. Mater. Chem. 21, 3768-3774 (2011)."
249,N#C/C([N+]#[C-])=C1C=C(/C=C/C2=CC=C(/C=C/C3=CC=C(N(C4=CC=CC=C4)C5=CC=CC=C5)C=C3)S2)OC(/C=C/C6=CC=C(/C=C/C7=CC=C(N(C8=CC=CC=C8)C9=CC=CC=C9)C=C7)S6)=C/1,TPA¨CTV¨CPM,,,0.79,5.94,44,2.06,"Zhang J, Wu G, He C, Deng D, Li Y. Triphenylamine-containing D-A-D molecules with (dicyanomethylene)pyran as an acceptor unit for bulk-heterojunction organic solar cells. J. Mater. Chem. 21, 3768-3774 (2011)."
250,[H]C1=CC=C(C2=CC=C(C3=CC=C(C4=CC(C(CCCCCCCC)(CCCCCCCC)C5=C6C=CC([H])=C5)=C6C=C4)S3)C7=NSN=C72)S1,CP-I,,,0.95,9.7,44,3.7,"Troshin PA, et al. Material solubility and molecular compatibility effects in the design of fullerene/polymer composites for organic bulk heterojunction solar cells. Journal of Materials Chemistry 22, 18433-18441 (2012)."
251,[H]C1=CC=C(C2=CC=C(C3=CC=C(C4=CC(C5(CCCCCCCC)CCCCCCCC)=C(C6=C5C=C([H])S6)S4)S3)C7=NSN=C72)S1,CP-II,,,0.55,10.7,36,2.12,"Troshin PA, et al. Material solubility and molecular compatibility effects in the design of fullerene/polymer composites for organic bulk heterojunction solar cells. Journal of Materials Chemistry 22, 18433-18441 (2012)."
252,[H]C1=C(CCCC)C=C(C2=C(CCCC)C=C([H])S2)S1,P3BT,,,0.6,8.7,41,2.2,"Troshin PA, et al. Material solubility and molecular compatibility effects in the design of fullerene/polymer composites for organic bulk heterojunction solar cells. Journal of Materials Chemistry 22, 18433-18441 (2012)."
253,[H]C1=C(CCCCCCCCCCCC)C=C(C2=C(CCCCCCCCCCCC)C=C([H])S2)S1,P3DDT,,,0.62,4.4,38,1,"Troshin PA, et al. Material solubility and molecular compatibility effects in the design of fullerene/polymer composites for organic bulk heterojunction solar cells. Journal of Materials Chemistry 22, 18433-18441 (2012)."
254,[H]C1=C(CCCCCCCCCC)C=C(C2=C(CCCCCCCCCC)C=C([H])S2)S1,P3DT,,,0.65,7.9,38,1.9,"Troshin PA, et al. Material solubility and molecular compatibility effects in the design of fullerene/polymer composites for organic bulk heterojunction solar cells. Journal of Materials Chemistry 22, 18433-18441 (2012)."
255,[H]C1=C(CCCCCCC)C=C(C2=C(CCCCCCC)C=C([H])S2)S1,P3HepT,,,0.63,9.1,49,2.8,"Troshin PA, et al. Material solubility and molecular compatibility effects in the design of fullerene/polymer composites for organic bulk heterojunction solar cells. Journal of Materials Chemistry 22, 18433-18441 (2012)."
256,[H]C1=C(CCCCCCCC)C=C(C2=C(CCCCCCCC)C=C([H])S2)S1,P3OT,,,0.65,8.6,44,2.4,"Troshin PA, et al. Material solubility and molecular compatibility effects in the design of fullerene/polymer composites for organic bulk heterojunction solar cells. Journal of Materials Chemistry 22, 18433-18441 (2012)."
257,[H]C1=C(CCCCC)C=C(C2=C(CCCCC)C=C([H])S2)S1,P3PT,,,0.62,10.6,53,3.5,"Troshin PA, et al. Material solubility and molecular compatibility effects in the design of fullerene/polymer composites for organic bulk heterojunction solar cells. Journal of Materials Chemistry 22, 18433-18441 (2012)."
258,[H]C1=CC=C(C2=CC=C(C3=CC=C(C4=CC(C(CC(CC)CCCC)(CC(CC)CCCC)C5=C6C=CC([H])=C5)=C6C=C4)S3)C7=NSN=C72)S1,APFO-3,,,0.96,4.49,40.5,1.75,"Neophytou M, et al. 2-(2,3,4,5,6-Pentafluorophenyl)-1H-benzo d imidazole, a fluorine-rich building block for the preparation of conjugated polymer donors for organic solar cell applications. Polymer Chemistry 3, 2236-2243 (2012)."
259,FC1=C(F)C(F)=C(F)C(F)=C1C2=NC3=C(C4=CC=C([H])S4)C=CC(C5=CC=C(C6=CC(C(CC(CC)CCCC)(CC(CC)CCCC)C7=C8C=CC([H])=C7)=C8C=C6)S5)=C3N2,PFTPFBZT,,,0.49,1.25,38.8,0.24,"Neophytou M, et al. 2-(2,3,4,5,6-Pentafluorophenyl)-1H-benzo d imidazole, a fluorine-rich building block for the preparation of conjugated polymer donors for organic solar cell applications. Polymer Chemistry 3, 2236-2243 (2012)."
260,CCCCCCCCOC1=CC=C(C2=NC3=C(C4=CC=C(C5=CC(CCCCCCCCCCCCCCCC)=C(C6=CC(C7S6)=CC=C8C7C=CC9=C8SC(C%10=C(CCCCCCCCCCCCCCCC)C=C([H])S%10)=C9)S5)S4)C=CC(C%11=CC=C([H])S%11)=C3N=C2C%12=CC=C(OCCCCCCCC)C=C%12)C=C1,PTNDTT-QX,,,0.69,4.52,46,1.44,"Dutta P, Park H, Lee W-H, Kim K, Kang IN, Lee S-H. Naphtho 1,2-b:5,6-b ' dithiophene-based conjugated polymer as a new electron donor for bulk heterojunction organic solar cells. Polymer Chemistry 3, 601-604 (2012)."
261,O=C1N(CC(CCCCCCCC)CCCCCCCCCC)C(C2OC([H])=CC2)=C3C1=C(C4=CC=C(C5=CC=C6C=C7C=CC([H])=CC7=CC6=C5)O4)N(CC(CCCCCCCC)CCCCCCCCCC)C3=O,PDPP-FAF,,,0.69,7.8,45,2.5,"Sonar P, Singh SP, Williams EL, Li Y, Soh MS, Dodabalapur A. Furan containing diketopyrrolopyrrole copolymers: synthesis, characterization, organic field effect transistor performance and photovoltaic properties. Journal of Materials Chemistry 22, 4425-4435 (2012)."
262,O=C1N(CC(CCCCCCCC)CCCCCCCCCC)C(C2=CC=C([H])O2)=C3C1=C(C4=CC=C(C5=CC=C6C=C([H])C=CC6=C5)O4)N(CC(CCCCCCCC)CCCCCCCCCC)C3=O,PDPP-FNF,,,0.71,8.6,42,2.6,"Sonar P, Singh SP, Williams EL, Li Y, Soh MS, Dodabalapur A. Furan containing diketopyrrolopyrrole copolymers: synthesis, characterization, organic field effect transistor performance and photovoltaic properties. Journal of Materials Chemistry 22, 4425-4435 (2012)."
263,O=C1N(CC(CCCCCCCC)CCCCCCCCCC)C(C2=CC=C([H])O2)=C3C1=C(C4=CC=C(C5=CC=C([H])C=C5)O4)N(CC(CCCCCCCC)CCCCCCCCCC)C3=O,PDPP-FPF,,,0.56,3.6,37,0.78,"Sonar P, Singh SP, Williams EL, Li Y, Soh MS, Dodabalapur A. Furan containing diketopyrrolopyrrole copolymers: synthesis, characterization, organic field effect transistor performance and photovoltaic properties. Journal of Materials Chemistry 22, 4425-4435 (2012)."
264,CC([Si](C#CC1=C2C=C(C3=CC=C(C4=CC=C(C5=CC=C(N(C6=CC(C(C)(C)C7=C8C=CC=C7)=C8C=C6)C9=CC(C(C)(C)C%10=C%11C=CC=C%10)=C%11C=C9)C=C5)S4)S3)C=CC2=C(C#C[Si](C(C)C)(C(C)C)C(C)C)C%12=CC(C%13=CC=C(C%14=CC=C(C%15=CC=C(N(C%16=CC(C(C)(C)C%17=C%18C=CC=C%17)=C%18C=C%16)C%19=CC(C(C)(C)C%20=C%21C=CC=C%20)=C%21C=C%19)C=C%15)S%14)S%13)=CC=C1%12)(C(C)C)C(C)C)C,TIPSAntBT¨CbisDMFA,,,0.85,8.58,41,2.96,"Choi H, Ko HM, Cho N, Song K, Lee JK, Ko J. Electron-Rich Anthracene Semiconductors Containing Triarylamine for Solution-Processed Small-Molecule Organic Solar Cells. ChemSusChem 5, 2045-2052 (2012)."
265,CC([Si](C#CC1=C2C=C(C3=CC=C(C4=CC=C(C5=CC=C(C=C5)N(C6=CC=CC=C6)C7=CC=CC=C7)S4)S3)C=CC2=C(C#C[Si](C(C)C)(C(C)C)C(C)C)C8=CC(C9=CC=C(C%10=CC=C(C%11=CC=C(C=C%11)N(C%12=CC=CC=C%12)C%13=CC=CC=C%13)S%10)S9)=CC=C18)(C(C)C)C(C)C)C,TIPSAntBT¨CTPA,,,0.72,6.07,40,1.97,"Choi H, Ko HM, Cho N, Song K, Lee JK, Ko J. Electron-Rich Anthracene Semiconductors Containing Triarylamine for Solution-Processed Small-Molecule Organic Solar Cells. ChemSusChem 5, 2045-2052 (2012)."
266,CCCCCCCCOC1=C([H])C=C(OCCCCCCCC)C(C#CC2=C3C=CC=CC3=C(C#CC4=CC(OCCCCCCCC)=C(CCC5=CC(OCC(CC)CCCC)=C(/C=C/[H])C=C5OCC(CC)CCCC)C=C4OCCCCCCCC)C6=CC=CC=C26)=C1,P1,,,0.774,8.3,61,3.9,"Troshin PA, et al. Material structure-composite morphology-photovoltaic performance relationship for organic bulk heterojunction solar cells. Chem. Commun. 48, 9477-9479 (2012)."
267,[H]C1=CC(C2=CC=C(CCCCCCCCCC)S2)=C(C3=CC=C(C4=CC=C(C5=C(C6=CC=C(CCCCCCCCCC)S6)C=C([H])S5)S4)S3)S1,PDTQT,,,0.91,9.9,35,3.2,"Cha H, et al. A side chain-modified quaterthiophene derivative for enhancing the performance of organic solar cell devices. Journal of Materials Chemistry 22, 15141-15145 (2012)."
268,[H]C1=CC(CCCCCCCCCCCC)=C(C2=CC=C(C3=CC=C(C4=C(CCCCCCCCCCCC)C=C([H])S4)S3)S2)S1,PQT-C12,,,0.55,7.7,36,1.5,"Cha H, et al. A side chain-modified quaterthiophene derivative for enhancing the performance of organic solar cell devices. Journal of Materials Chemistry 22, 15141-15145 (2012)."
269,O=C1N(CC(CCCCCCCC)CCCCCCCCCC)C(C2=CC=C(C3=CC4=C(C=C(CCCCCCCCCC)S5)C5=C(C=C([H])S6)C6=C4S3)S2)=C7C1=C(C8=CC=C([H])S8)N(CC(CCCCCCCC)CCCCCCCCCC)C7=O,BTT-DPP,,,0.71,6.3,60,2.68,"Nielsen CB, et al. Random benzotrithiophene-based donor-acceptor copolymers for efficient organic photovoltaic devices. Chem. Commun. 48, 5832-5834 (2012)."
270,[H]C1=CC=C(C2=C(CCCCCCCCCCCC)C([Ge]3(CCCC)CCCC)=C(C4=C3C(CCCCCCCCCCCC)=C([H])S4)S2)C5=NSN=C51,BuGeBT,,,0.9,3.71,45,1.5,"Kim JS, Fei Z, James DT, Heeney M, Kim J-S. A comparison between dithienosilole and dithienogermole donor-acceptor type co-polymers for organic bulk heterojunction photovoltaic devices. Journal of Materials Chemistry 22, 9975-9982 (2012)."
271,[H]C1=CC=C(C2=C(CCCCCCCCCCCC)C([Si]3(CCCC)CCCC)=C(C4=C3C(CCCCCCCCCCCC)=C([H])S4)S2)C5=NSN=C51,BuSiBT,,,0.81,2.03,36,0.59,"Kim JS, Fei Z, James DT, Heeney M, Kim J-S. A comparison between dithienosilole and dithienogermole donor-acceptor type co-polymers for organic bulk heterojunction photovoltaic devices. Journal of Materials Chemistry 22, 9975-9982 (2012)."
272,[H]C1=CC=C(C2=C(CCCCCCCCCCCC)C([Ge]3(C)C)=C(C4=C3C(CCCCCCCCCCCC)=C([H])S4)S2)C5=NSN=C51,MeGeBT,,,0.94,6.11,46,2.66,"Kim JS, Fei Z, James DT, Heeney M, Kim J-S. A comparison between dithienosilole and dithienogermole donor-acceptor type co-polymers for organic bulk heterojunction photovoltaic devices. Journal of Materials Chemistry 22, 9975-9982 (2012)."
273,[H]C1=CC=C(C2=C(CCCCCCCCCCCC)C([Si]3(C)C)=C(C4=C3C(CCCCCCCCCCCC)=C([H])S4)S2)C5=NSN=C51,MeSiBT,,,0.94,4.29,45,1.84,"Kim JS, Fei Z, James DT, Heeney M, Kim J-S. A comparison between dithienosilole and dithienogermole donor-acceptor type co-polymers for organic bulk heterojunction photovoltaic devices. Journal of Materials Chemistry 22, 9975-9982 (2012)."
274,C1(/C2=N/3)=C(C=CC=C1)/C4=N/C5=N/C(C6=C5C=CC=C6)=N\C(N7[Pb]N42)=C8C=CC=CC8=C7/N=C9C%10=C(C=CC=C%10)C3=N/9,CuI (0.5)¨CPbPc (30),,,0.46,8.85,63,2.58,"Shim H-S, et al. Enhancement of near-infrared absorption with high fill factor in lead phthalocyanine-based organic solar cells. Journal of Materials Chemistry 22, 9077-9081 (2012)."
275,[H]C1=CC=C(C2=NSN=C21)C(S3)=CC4=C3C5=C([Ge]4(CC(CC)CCCC)CC(CC)CCCC)C=C(C([Ge]6(CC(CC)CCCC)CC(CC)CCCC)=C5)C7=C6C=C([H])S7,PGeTPTBT,,,0.86,10.1,58,5.02,"Fei Z, et al. Germaindacenodithiophene based low band gap polymers for organic solar cells. Chem. Commun. 48, 2955-2957 (2012)."
276,CCCCCCCCCCC(CCCCCCCC)CN(C1=C2SC(C3=CC4=C(C=C([H])S4)S3)=N1)C5=C2SC([H])=N5,PTzBT,,,0.61,9.4,53,3,"Xia R, Al-Hashimi M, Tsoi WC, Heeney M, Bradley DDC, Nelson J. Fused pyrrolo 3,2-d:4,5-d ' bisthiazole-containing polymers for using in high-performance organic bulk heterojunction solar cells. Sol. Energy Mater. Sol. Cells 96, 112-116 (2012)."
277,CCCCCCCCCCC(CCCCCCCC)CN(C1=C2SC(C3=CC=C([H])[Se]3)=N1)C4=C2SC([H])=N4,PTzSe,,,0.63,4.7,60,1.7,"Xia R, Al-Hashimi M, Tsoi WC, Heeney M, Bradley DDC, Nelson J. Fused pyrrolo 3,2-d:4,5-d ' bisthiazole-containing polymers for using in high-performance organic bulk heterojunction solar cells. Sol. Energy Mater. Sol. Cells 96, 112-116 (2012)."
278,CCCCCCCCCCC(CCCCCCCC)CN(C1=C2SC(C3=CC=C([H])S3)=N1)C4=C2SC([H])=N4,PTzT,,,0.64,2.8,44,0.8,"Xia R, Al-Hashimi M, Tsoi WC, Heeney M, Bradley DDC, Nelson J. Fused pyrrolo 3,2-d:4,5-d ' bisthiazole-containing polymers for using in high-performance organic bulk heterojunction solar cells. Sol. Energy Mater. Sol. Cells 96, 112-116 (2012)."
279,CCCCCCCCCCC(CCCCCCCC)CN(C1=C2SC(C3=CC=C(C4=CC=C([H])S4)S3)=N1)C5=C2SC([H])=N5,PTzTT,,,0.66,6,51,2,"Xia R, Al-Hashimi M, Tsoi WC, Heeney M, Bradley DDC, Nelson J. Fused pyrrolo 3,2-d:4,5-d ' bisthiazole-containing polymers for using in high-performance organic bulk heterojunction solar cells. Sol. Energy Mater. Sol. Cells 96, 112-116 (2012)."
280,[H]C1=CC=C(C2=CC=C(C3=CC=C(C(S4)=CC(C4=C5C#C[Si](C(C)C)(C(C)C)C(C)C)=C(C#C[Si](C(C)C)(C(C)C)C(C)C)C6=C5C=C([H])S6)S3)C7=NN(C(CCCCCCCC)CCCCCCCC)N=C72)S1,PTIPSBDT- DTBTz,,,0.8,12.69,55,5.53,"Kim J-H, et al. High-Crystalline Medium-Band-Gap Polymers Consisting of Benzodithiophene and Benzotriazole Derivatives for Organic Photovoltaic Cells. ACS Appl. Mater. Interfaces 5, 12820-12831 (2013)."
281,CC([Si](C#CC1=C(C=CC=C2)C2=C3C4=C5C(C=C3)=C(C#C[Si](C(C)C)(C(C)C)C(C)C)C6=CC=CC=C6C5=CC=C41)(C(C)C)C(C)C)C,TIPS©\DBC,,,0.64,4.88,51,1.58,"Scholes FH, et al. Intraphase Microstructure-Understanding the Impact on Organic Solar Cell Performance. Adv. Funct. Mater. 23, 5655-5662 (2013)."
282,Cl[In]1N2C3=C4C=CC=CC4=C2/N=C5C6=C(C=CC=C6)C(/N=C7C8=C(C=CC=C8)/C(N/71)=N/C9=N/C(C%10=C9C=CC=C%10)=N\3)=N/5,InClPc,,,0.62,7.05,45,2,"Abe Y, Yokoyama T, Matsuo Y. Low-LUMO 56 pi-electron fullerene acceptors bearing electron-withdrawing cyano groups for small-molecule organic solar cells. Org. Electron. 14, 3306-3311 (2013)."
283,CCCCCCCCC1=C(C2=CC=C(C3=CC=C(C4=CC=C([H])S4)S3)S2)SC(C5=CC=C([H])S5)=C1CCCCCCCC,PBTOT,,,0.68,8.9,51.9,3.2,"Jeon CW, et al. Synthesis and characterization of poly(dialkylterthiophene-bithiophene) and poly(dialkylterthiophene-thienothiophene) for organic thin film transistors and organic photovoltaic cells. Synth. Met. 185, 159-166 (2013)."
284,CCCCCCCCC1=C(C2=CC=C(C3=CC4=C(S3)C=C([H])S4)S2)SC(C5=CC=C([H])S5)=C1CCCCCCCC,PTTOT,,,1,0.1,83.4,0.096,"Jeon CW, et al. Synthesis and characterization of poly(dialkylterthiophene-bithiophene) and poly(dialkylterthiophene-thienothiophene) for organic thin film transistors and organic photovoltaic cells. Synth. Met. 185, 159-166 (2013)."
285,O=C1N(CC(CCCCCC)CCCCCCCC)C(C2=CC=C(C3=CC(CCCCCC)=C(C4=CC=C([H])S4)S3)S2)=C5C1=C(C6=CC=C(C7=C(CCCCCC)C=C([H])S7)S6)N(CC(CCCCCC)CCCCCCCC)C5=O,pDPP5T-2,,,0.56,15.92,64,5.71,"Li N, et al. Towards 15% energy conversion efficiency: a systematic study of the solution-processed organic tandem solar cells based on commercially available materials. Energy & Environmental Science 6, 3407-3413 (2013)."
286,[H]C1=C(CCCCCC)N=C(C2=C(CCCCCC)C=C(C3=C(CCCCCC)C=C([H])S3)S2)S1,PTTTz,,,0.94,7.5,64,4.5,"Bronstein H, et al. Isostructural, Deeper Highest Occupied Molecular Orbital Analogues of Poly(3-hexylthiophene) for High-Open Circuit Voltage Organic Solar Cells. Chem. Mater. 25, 4239-4249 (2013)."
287,[H]C1=C(CCCCCC)N=C(C2=C(CCCCCC)C=C([H])S2)S1,PTTz,,,0.8,6.7,65,3.5,"Bronstein H, et al. Isostructural, Deeper Highest Occupied Molecular Orbital Analogues of Poly(3-hexylthiophene) for High-Open Circuit Voltage Organic Solar Cells. Chem. Mater. 25, 4239-4249 (2013)."
288,CC1=CC(CCCCCC)=C(C)S1,P3HT,,,0.75,11.94,54,4.8,"Xu M-F, et al. Aqueous Solution-Processed GeO2: An Anode Interfacial Layer for High Performance and Air-Stable Organic Solar Cells. ACS Appl. Mater. Interfaces 5, 10866-10873 (2013)."
289,[H]C1=C(CCCCCC)C=C(C2=CC=C(C3=CC(CCCCCC)=C(C4=CC5=C(C=C(C6(CCCCCCCCCCCCCCC)OCC(CCCC)(CCCC)CO6)S7)C7=C(C=C([H])S8)C8=C5S4)S3)C9=NSN=C92)S1,BTT-DTBT-Bu,,,0.77,6.91,0.37,1.97,"Nielsen CB, Ashraf RS, Rossbauer S, Anthopoulos T, McCulloch I. Post-Polymerization Ketalization for Improved Organic Photovoltaic Materials. Macromolecules 46, 7727-7732 (2013)."
290,[H]C1=C(CCCCCC)C=C(C2=CC=C(C3=CC(CCCCCC)=C(C4=CC5=C(C=C(C6(CCCCCCCCCCCCCCC)OCC(C)(C)CO6)S7)C7=C(C=C([H])S8)C8=C5S4)S3)C9=NSN=C92)S1,BTT-DTBT-Me,,,0.71,4.76,48,1.63,"Nielsen CB, Ashraf RS, Rossbauer S, Anthopoulos T, McCulloch I. Post-Polymerization Ketalization for Improved Organic Photovoltaic Materials. Macromolecules 46, 7727-7732 (2013)."
291,CCCCCCCCC1(CCCCCCCC)C2=C(C3=C1C=C([H])S3)SC(C4=CC(C5(F)F)=C(C6=C5C=C([H])S6)S4)=C2,P1,,,0.55,5.27,43,1.24,"Drozdov FV, et al. Novel Cyclopentadithiophene-Based D-A Copolymers for Organic Photovoltaic Cell Applications. Macromol. Chem. Phys. 214, 2144-2156 (2013)."
292,[H]C1=CC2=C(C3=C(C2(F)F)C=C(C4=CC(C5(CC(CC)CCCC)CC(CC)CCCC)=C(C6=C5C=C([H])S6)S4)S3)S1,P2,,,0.516,2.1,37,0.41,"Drozdov FV, et al. Novel Cyclopentadithiophene-Based D-A Copolymers for Organic Photovoltaic Cell Applications. Macromol. Chem. Phys. 214, 2144-2156 (2013)."
293,[H]C1=CC2=C(C3=C(C2(F)F)C=C(C4=CC([Si]5(CCCCCCCC)CCCCCCCC)=C(C6=C5C=C([H])S6)S4)S3)S1,P3,,,0.72,2.57,39,0.73,"Drozdov FV, et al. Novel Cyclopentadithiophene-Based D-A Copolymers for Organic Photovoltaic Cell Applications. Macromol. Chem. Phys. 214, 2144-2156 (2013)."
294,[H]C1=CC2=C(C3=C(C2(F)F)C=C(C4=CC([Si]5(CC(CC)CCCC)CC(CC)CCCC)=C(C6=C5C=C([H])S6)S4)S3)S1,P4,,,0.62,8.51,45,2.4,"Drozdov FV, et al. Novel Cyclopentadithiophene-Based D-A Copolymers for Organic Photovoltaic Cell Applications. Macromol. Chem. Phys. 214, 2144-2156 (2013)."
295,CCCCC(CC)C(C1=CC2=C(C(S3)=CC(C3=C4C5=CC=C(CC(CC)CCCC)S5)=C(C6=CC=C(CC(CC)CCCC)S6)C7=C4C=C([H])S7)SC([H])=C2S1)=O,PBDTTT©\C©\T,,,0.85,8.86,54.1,4.03,"Zhang X, et al. A Potential Perylene Diimide Dimer-Based Acceptor Material for Highly Efficient Solution-Processed Non-Fullerene Organic Solar Cells with 4.03% Efficiency. Adv. Mater. 25, 5791-+ (2013)."
296,CCCCCCC(S1)=CC=C1C2=C(C3=CC4=C(C5=CC(C(C6=CC=C(CCCCCC)C=C6)(C7=CC=C(CCCCCC)C=C7)C8=C9SC(C%10=C(C%11=CC=C(CCCCCC)S%11)C=C(C%12=CC=C([H])C%13=NSN=C%13%12)S%10)=C8)=C9C=C5C4(C%14=CC=C(CCCCCC)C=C%14)C%15=CC=C(CCCCCC)C=C%15)S3)SC([H])=C2,PIDTHT©\BT,,,0.933,9.1,52.7,4.5,"Chen C-P, Hsu H-L. Increasing the Open-Circuit Voltage in High-Performance Organic Photovoltaic Devices through Conformational Twisting of an Indacenodithiophene-Based Conjugated Polymer. Macromol. Rapid Commun. 34, 1623-1628 (2013)."
297,Cl[In]1N2C3=C4C=CC=CC4=C2/N=C5C6=C(C=CC=C6)C(/N=C7C8=C(C=CC=C8)/C(N/71)=N/C9=N/C(C%10=C9C=CC=C%10)=N\3)=N/5,ClInPc,,,1.07,8.43,40,3.62,"Sutty S, Williams G, Aziz H. Role of the donor material and the donor-acceptor mixing ratio in increasing the efficiency of Schottky junction organic solar cells. Org. Electron. 14, 2392-2400 (2013)."
298,[H]C1=C2N=C3C=CC4=CC=CC=C4C3=NC2=C(C(S5)=CC(C5=C6OCC(CC)CCCC)=C(OCC(CC)CCCC)C7=C6C=C([H])S7)C=C1,PBDT©\BPz,,,0.72,7.74,37,2.04,"Kim J-H, et al. New quinoxaline derivatives as accepting units in donor-acceptor type low-band gap polymers for organic photovoltaic cells. Journal of Polymer Science Part a-Polymer Chemistry 51, 4136-4149 (2013)."
299,[H]C1=C2N=C3C=C(N4C5=C(C6=C4C=CC=C6)C=CC=C5)C7=CC=CC=C7C3=NC2=C(C(S8)=CC(C8=C9OCC(CC)CCCC)=C(OCC(CC)CCCC)C%10=C9C=C([H])S%10)C=C1,PBDT©\CBPz,,,0.78,9.68,51,3.87,"Kim J-H, et al. New quinoxaline derivatives as accepting units in donor-acceptor type low-band gap polymers for organic photovoltaic cells. Journal of Polymer Science Part a-Polymer Chemistry 51, 4136-4149 (2013)."
300,[H]C1=C2C(N=C3C4=CC=CC=C4C5=CC=CC=C5C3=N2)=C(C(S6)=CC(C6=C7OCC(CC)CCCC)=C(OCC(CC)CCCC)C8=C7C=C([H])S8)C=C1,PBDT©\DBPz,,,0.7,7.63,37,2.01,"Kim J-H, et al. New quinoxaline derivatives as accepting units in donor-acceptor type low-band gap polymers for organic photovoltaic cells. Journal of Polymer Science Part a-Polymer Chemistry 51, 4136-4149 (2013)."
301,[H]C1=C2N=CC=NC2=C(C(S3)=CC(C3=C4OCC(CC)CCCC)=C(OCC(CC)CCCC)C5=C4C=C([H])S5)C=C1,PBDT©\Qx,,,0.65,6.3,37,1.54,"Kim J-H, et al. New quinoxaline derivatives as accepting units in donor-acceptor type low-band gap polymers for organic photovoltaic cells. Journal of Polymer Science Part a-Polymer Chemistry 51, 4136-4149 (2013)."
302,O=C(C1=C(F)C2=C([H])SC(C(S3)=CC(C3=C4OCC(CC)CCCC)=C(OCC(CC)CCCC)C5=C4C=C([H])S5)=C2S1)OCC(CC)CCCC,PTB7,,,0.71,18.07,68.1,8.74,"Zhang D, et al. Plasmonic Electrically Functionalized TiO2 for High-Performance Organic Solar Cells. Adv. Funct. Mater. 23, 4255-4261 (2013)."
303,O=C1C2=C(C3=NC4=C([H])C(OCCCCCCCC)=C(OCCCCCCCC)C(C5=CC=C([H])S5)=C4N=C31)C=CC=C2,P1,,,0.77,2.49,40,0.78,"Chen J, et al. D-A Conjugated Polymers Based on Tetracyclic Acceptor Units: Synthesis and Application in Organic Solar Cells. Macromol. Chem. Phys. 214, 2054-2060 (2013)."
304,O=C1C2=C(C3=NC4=C([H])C(OCCCCCCCC)=C(OCCCCCCCC)C(C5=CC([Si]6(CC(CC)CCCC)CC(CC)CCCC)=C(C7=C6C=C([H])S7)S5)=C4N=C31)C=CC=C2,P2,,,0.65,1.32,41,0.41,"Chen J, et al. D-A Conjugated Polymers Based on Tetracyclic Acceptor Units: Synthesis and Application in Organic Solar Cells. Macromol. Chem. Phys. 214, 2054-2060 (2013)."
305,O=C1C2=C(C3=NC4=C([H])C(OCCCCCCCC)=C(OCCCCCCCC)C(C5=CC(CCCCCC)=C(C6=CC([Si]7(CC(CC)CCCC)CC(CC)CCCC)=C(C8=C7C=C([H])S8)S6)S5)=C4N=C31)C=CC=C2,P3,,,0.46,7.18,58,1.93,"Chen J, et al. D-A Conjugated Polymers Based on Tetracyclic Acceptor Units: Synthesis and Application in Organic Solar Cells. Macromol. Chem. Phys. 214, 2054-2060 (2013)."
306,[H]C1=CC2=C(C=C(C=C(C3=CC=C([H])C4=NN(C(CCCCCCCC)CCCCCCCC)N=C43)S5)C5=C2)S1,PBDT-BTz,,,0.83,6.61,58,3.17,"Kim J-H, Kim HU, Lee J-K, Park M-J, Hyun MH, Hwang D-H. Semiconducting copolymers comprising benzodithiophene and benzotriazole derivatives for organic photovoltaic cells. Synth. Met. 179, 18-26 (2013)."
307,CC([Si](C#CC1=C2C(C=C(C3=CC=C([H])C4=NN(C(CCCCCCCC)CCCCCCCC)N=C43)S2)=C(C#C[Si](C(C)C)(C(C)C)C(C)C)C5=C1C=C([H])S5)(C(C)C)C(C)C)C,PTIPSBDT-BTz,,,0.86,10.48,46,4.16,"Kim J-H, Kim HU, Lee J-K, Park M-J, Hyun MH, Hwang D-H. Semiconducting copolymers comprising benzodithiophene and benzotriazole derivatives for organic photovoltaic cells. Synth. Met. 179, 18-26 (2013)."
308,CCCCCCCCOC1=C(C2=CC=CS2)C3=N[Se]N=C3C(C4=CC=C(C5=CC=C(N(C6=CC=C(C7=CC=C(C8=C(OCCCCCCCC)C(OCCCCCCCC)=C(C9=CC=CS9)C%10=N[Se]N=C%108)S7)C=C6)C%11=CC=C(C%12=CC=C(C%13=C(OCCCCCCCC)C(OCCCCCCCC)=C(C%14=CC=CS%14)C%15=N[Se]N=C%15%13)S%12)C=C%11)C=C5)S4)=C1OCCCCCCCC,M1,,,0.91,4.54,37.2,1.54,"Guo X, Xiao L, Tang W, Liu B, Cui R, Zou Y. Synthesis and characterization of a new solution-processable star-shaped small molecule based on 5,6-bis(n-octyloxy)-2,1,3-benzoselenadiazole for organic solar cells. Journal of Materials Science 48, 5833-5839 (2013)."
309,O=C1N(CC(CCCCCCCCCC)CCCCCCCCCCCC)C(C2=CC3=C(C=C([H])S3)S2)=C4C1=C(C5=CC6=C(C=C(C7=CC=C([H])S7)S6)S5)N(CC(CCCCCCCCCC)CCCCCCCCCCCC)C4=O,P1,,,0.62,12.6,53,4.1,"Meager I, et al. Alkyl Chain Extension as a Route to Novel Thieno 3,2-b thiophene Flanked Diketopyrrolopyrrole Polymers for Use in Organic Solar Cells and Field Effect Transistors. Macromolecules 46, 5961-5967 (2013)."
310,O=C1N(CC(CCCCCCCCCC)CCCCCCCCCCCC)C(C(S2)=CC3=C2C=C(C4=CC5=C(C=C([H])S5)S4)S3)=C6C1=C(C7=CC8=C(C=C([H])S8)S7)N(CC(CCCCCCCCCC)CCCCCCCCCCCC)C6=O,P2,,,0.48,15.7,50,3.8,"Meager I, et al. Alkyl Chain Extension as a Route to Novel Thieno 3,2-b thiophene Flanked Diketopyrrolopyrrole Polymers for Use in Organic Solar Cells and Field Effect Transistors. Macromolecules 46, 5961-5967 (2013)."
311,O=C1N(CC(CCCCCCCCCC)CCCCCCCCCCCC)C(C2=CC3=C(C=C(C4=CC=C([H])C5=NSN=C54)S3)S2)=C6C1=C(C7=CC8=C(C=C([H])S8)S7)N(CC(CCCCCCCCCC)CCCCCCCCCCCC)C6=O,P3,,,0.68,2.9,55,1.1,"Meager I, et al. Alkyl Chain Extension as a Route to Novel Thieno 3,2-b thiophene Flanked Diketopyrrolopyrrole Polymers for Use in Organic Solar Cells and Field Effect Transistors. Macromolecules 46, 5961-5967 (2013)."
312,O=C1N(CC(CCCCCCCCCC)CCCCCCCCCCCC)C(C2=CC3=C(C=C([H])S3)S2)=C4C1=C(C5=CC6=C(C=C(C7=CC=C([H])C=C7)S6)S5)N(CC(CCCCCCCCCC)CCCCCCCCCCCC)C4=O,P4,,,0.61,11.7,57,4,"Meager I, et al. Alkyl Chain Extension as a Route to Novel Thieno 3,2-b thiophene Flanked Diketopyrrolopyrrole Polymers for Use in Organic Solar Cells and Field Effect Transistors. Macromolecules 46, 5961-5967 (2013)."
313,C1(C=CC=C2)=C2C3=N/C1=N\C4=C5C(C=CC=C5)=C6N4[Cu]N7/C(C8=C(C=CC=C8)/C7=N/3)=N\C(C9=C/%10C=CC=C9)=NC%10=N/6,CuPc,,,0.49,17.82,40,3.51,"Chou D-W, Chen K-L, Huang C-J, Tsao Y-J, Chen W-R, Meen T-H. Efficient small-molecule organic solar cells incorporating a doped buffer layer. Thin Solid Films 536, 235-239 (2013)."
314,[H]C(S1)=CC2=C1C(OCC(CC)CCCC)=C(C=C(C3=CC(N4C5=CC6=C(C7=C5C=CC=C7)N=C8C=CC=CC8=N6)=C(C9=C4C=C([H])C=C9)C=C3)S%10)C%10=C2OCC(CC)CCCC,PBDT©\CBP,,,0.77,6.88,39,2.08,"Kim J-H, et al. New low band-gap semiconducting polymers consisting of 5-(9H-carbazol-9-yl)benzo a phenazine as a new acceptor unit for organic photovoltaic cells. Journal of Polymer Science Part a-Polymer Chemistry 51, 2354-2365 (2013)."
315,[H]C(S1)=CC2=C1C(OCC(CC)CCCC)=C(C=C(C3=CC(N4C(CCCCCCCC)CCCCCCCC)=C(C5=C4C=C([H])C=C5)C=C3)S6)C6=C2OCC(CC)CCCC,PBDT©\CBZ,,,0.71,1.3,29,0.26,"Kim J-H, et al. New low band-gap semiconducting polymers consisting of 5-(9H-carbazol-9-yl)benzo a phenazine as a new acceptor unit for organic photovoltaic cells. Journal of Polymer Science Part a-Polymer Chemistry 51, 2354-2365 (2013)."
316,[H]C(S1)=CC2=C1C(C3=CC=C(CCCCCCCC)S3)=C(C=C(C4=CC(N5C6=CC7=C(C8=C6C=CC=C8)N=C9C=CC=CC9=N7)=C(C%10=C5C=C([H])C=C%10)C=C4)S%11)C%11=C2C%12=CC=C(CCCCCCCC)S%12,PBDTT©\CBP,,,0.71,4.05,30,0.9,"Kim J-H, et al. New low band-gap semiconducting polymers consisting of 5-(9H-carbazol-9-yl)benzo a phenazine as a new acceptor unit for organic photovoltaic cells. Journal of Polymer Science Part a-Polymer Chemistry 51, 2354-2365 (2013)."
317,CCCCCCCCC(CCCCCCCC)N1C2=CC([H])=CC=C2C3=C1C=C(C4=CC=C(C5=CC=C(C6=CC=C([H])S6)C7=NSN=C75)S4)C=C3,"P(2,7C-DTBT)",,,0.91,12.6,40,4.6,"Cha H, Lee GY, Fu Y, Kim YJ, Park CE, Park T. Simultaneously Grasping and Self-Organizing Photoactive Polymers for Highly Reproducible Organic Solar Cells with Improved Efficiency. Adv. Energy Mater. 3, 1018-1024 (2013)."
318,[H]C1=CC=C(C(S2)=CC=C2C(C3=NSN=C34)=C(OCCCCCCCC)C(OCCCCCCCC)=C4C5=CC=C(C(S6)=CC=C6C(C=C7)=CC8=C7C9=C(C8(CCCCCCCC)CCCCCCCC)C=C([H])C=C9)S5)S1,PFDT2BT©\8,,,0.92,10.44,64.5,6.2,"Watters DC, Yi H, Pearson AJ, Kingsley J, Iraqi A, Lidzey D. Fluorene-Based Co-polymer with High Hole Mobility and Device Performance in Bulk Heterojunction Organic Solar Cells. Macromol. Rapid Commun. 34, 1157-1162 (2013)."
319,[H]C1=C(C(N(CCCCCCC)C2=O)=O)C2=C(S1)C(S3)=CC(C3=C4C5=CC=C(CC(CC)CCCC)S5)=C(C6=CC=C(CC(CC)CCCC)S6)C7=C4C=C([H])S7,PTBDT©\TPD,,,0.94,9.27,63,5.44,"Kim JH, Kim HS, Park JB, Kang IN, Hwang DH. Thieno 3,2-b thiophene-Substituted Benzodithiophene in Donor-Acceptor Type Semiconducting Copolymers: A Feasible Approach to Improve Performances of Organic Photovoltaic Cells. Journal of Polymer Science Part a-Polymer Chemistry 52, 3608-3616 (2014)."
320,[H]C1=C(C(N(CCCCCCC)C2=O)=O)C2=C(S1)C(S3)=CC(C3=C4C5=CC(SC(CC(CC)CCCC)=C6)=C6S5)=C(C7=CC(SC(CC(CC)CCCC)=C8)=C8S7)C9=C4C=C([H])S9,PTTBDT©\TPD,,,0.91,10.69,62,6.03,"Kim JH, Kim HS, Park JB, Kang IN, Hwang DH. Thieno 3,2-b thiophene-Substituted Benzodithiophene in Donor-Acceptor Type Semiconducting Copolymers: A Feasible Approach to Improve Performances of Organic Photovoltaic Cells. Journal of Polymer Science Part a-Polymer Chemistry 52, 3608-3616 (2014)."
