Repository: JinYSun/TeLLAgent

# 🤖**TeLLAgent**👑

------

### **<u>** TeLLAgent: A Tool-Enhanced Large Language Model-based Agent for Autonomous Design and Discovery of High-Performance Molecules</u>

## 😀Motivation

Large language model (LLM) agents have demonstrated significantly enhanced capabilities compared to individual LLMs. However, their application in the chemistry domain remains constrained by limited multimodal synergy, restricted toolsets, static knowledge bases, and insufficient multi-step reasoning and tool-calling capabilities.

File: tool/dataset.csv (part 4 of 48)
ID,SMILES,Name,HOMO,LUMO,Voc (V),Jsc (mA cm^2),FF,PCE(%),ref
321,[H]C1=CC2=C(S1)C(S3)=C([Si]2(CCCCCC)CCCCCC)C=C3C(C=C4)=CC=C4N(C5=CC=C(/C=C(C#N)/C6=CC=C(/C=C(C#N)/C#N)S6)C=C5)C7=CC=C(C8=CC9=C(S8)C(S%10)=C([Si]9(CCCCCC)CCCCCC)C=C%10C%11=CC(CCCCCC)=C(C%12=CC=C(C%13=C(CCCCCC)C=C([H])S%13)C%14=NSN=C%12%14)S%11)C=C7,BT-SI-TPA,,,0.85,3.5,0.74,0.33,"Nayak A, Sreekanth PSR, Sahu SK, Sahu D. Structural Tuning of Low Band Gap Intermolecular Push/Pull Side-chain Polymers for Organic Photovoltaic Applications. Chinese Journal of Polymer Science 35, 1073-1085 (2017)."
322,[H]C1=CC(C(C2=CC=C(CC(CC)CCCC)S2)=C(SC(C3=CC=C(/C(C#N)=C/C4=CC(OCC(CCCCCC)CCCCCCCC)=C(/C=C(C5=CC=C([H])S5)\C#N)C=C4OCC(CCCCCC)CCCCCCCC)S3)=C6)C6=C7C8=CC=C(CC(CC)CCCC)S8)=C7S1,PBDCS,,,0.94,14.3,0.65,8.75,"Park JM, et al. A stereoregular beta-dicyanodistyrylbenzene (beta-DCS)-based conjugated polymer for high-performance organic solar cells with small energy loss and high quantum efficiency. Journal of Materials Chemistry A 5, 16681-16688 (2017)."
323,CCC(CCCC)CC(S1)=CC=C1C2=C3C(C=C(C4=CC=C([H])C5=C4N=C(C6=CC=C(OCCCCCCCC)C=C6)C(C7=CC=C(OCCCCCCCC)C=C7)=N5)S3)=C(C8=CC=C(CC(CCCC)CC)S8)C9=C2C=C([H])S9,P1,,,0.68,7.38,0.41,2.05,"Badgujar S, Oh S, Ahn T, Lee SK. Synthesis and Characterization of Benzo 1,2-b:4,5-b ' Dithiophene-Based Copolymer for Organic Photovoltaic Cells. Journal of Nanoscience and Nanotechnology 17, 5852-5855 (2017)."
324,CCC(CCCC)CC(S1)=CC=C1C2=C3C(C=C(C4=C5N=C(C6=CC=C(OCCCCCCCC)C=C6)C(C7=CC=C(OCCCCCCCC)C=C7)=NC5=C([H])S4)S3)=C(C8=CC=C(CC(CCCC)CC)S8)C9=C2C=C([H])S9,P2,,,0.43,7.61,0.45,1.46,"Badgujar S, Oh S, Ahn T, Lee SK. Synthesis and Characterization of Benzo 1,2-b:4,5-b ' Dithiophene-Based Copolymer for Organic Photovoltaic Cells. Journal of Nanoscience and Nanotechnology 17, 5852-5855 (2017)."
325,CCC(CCCC)CC1=CC=C(S1)C2=C(C=C([H])S3)C3=C(C4=CC=C(CC(CCCC)CC)S4)C5=C2SC(C6=C7C(C(F)=C(C(OCC(CCCC)CC)=O)S7)=C([H])S6)=C5,PBDTT-FTTE,,,0.78,11.4,52,4.6,"Nickel F, et al. Mechanically robust, ITO-free, 4.8% efficient, all-solution processed organic solar cells on flexible PET foil. Solar Energy Materials and Solar Cells 130, 317-321 (2014)."
326,CCCCC(CC)COC1=C2C(C=C(C3=C(CC(CC)CCCC)C=C(C4=C(F)C(F)=C(C5=C(CC(CC)CCCC)C=C([H])S5)C6=NSN=C64)S3)S2)=C(OCC(CC)CCCC)C7=C1C=C([H])S7,PBDT2FBT©\2EHO,,,0.86,15.44,61.6,8.18,"Lee J, et al. Donor-Acceptor Alternating Copolymer Nanowires for Highly Efficient Organic Solar Cells. Advanced Materials 26, 6706-6714 (2014)."
327,CCCCCCC(C=C1)=CC=C1C(C2=C3SC4=C2SC(C5=C(F)C(F)=C([H])C6=NSN=C65)=C4)(C7=CC=C(CCCCCC)C=C7)C(C3=C8)=CC9=C8C(C%10=CC=C(CCCCCC)C=C%10)(C%11=CC=C(CCCCCC)C=C%11)C%12=C9SC%13=C%12SC([H])=C%13,PIDTT©\DFQT,,,0.91,14.38,0.62,8.12,"Zuo L, et al. Microcavity-Enhanced Light-Trapping for Highly Efficient Organic Parallel Tandem Solar Cells. Advanced Materials 26, 6778-6784 (2014)."
328,CC1=CC2=C3N4[Cu]N5/C(C(C=C(C)C=C6)=C6/C5=N/C(C7=C/8C=CC(C)=C7)=NC8=N/3)=N\C9=N/C(C%10=C9C=CC(C)=C%10)=N\C4=C2C=C1,CuMePc,,,0.533,9.85,63.8,3.35,"Qu D, Guo R, Yue S, Wu Y, Yan P, Cheng G. Planar heterojunction organic photovoltaic cells based on tetramethyl substituted copper(II) phthalocyanine treated with thermal annealing. Journal of Physics D-Applied Physics 47,  (2014)."
329,[H]C1=CC2=C(C(SC(C3=C4C(C(N(CCCCCCCC)C4=O)=O)=C([H])S3)=C5)=C5[Si]2(CC(CC)CCCC)CC(CC)CCCC)S1,PDTSTPD,,,0.849,6.9,38.7,2.3,"Park BM, Chang HJ. Properties of Bulk Heterojunction Organic Solar Cells with LiF Buffer Layer at Various Concentrations of Active Layer. Molecular Crystals and Liquid Crystals 602, 177-184 (2014)."
330,CCCCCCC1=CC=C(C2=CC=C(C3=CC=C(C4=CN=C(C5=CSC6=C5[Si](CCCCCC)(CCCCCC)C7=C6SC(C8=CC9=C(N%10C%11=C(C%12(C)C)C=C(C(S%13)=CC%14=C%13C%15=C(C(C%16=NC=C(C%17=CC=C(C%18=CC=C(C%19=CC=C(CCCCCC)S%19)S%18)S%17)C%20=NSN=C%20%16)=CS%15)[Si]%14(CCCCCC)CCCCCC)C=C%11C(C)(C)C%21=C%10C(C9(C)C)=CC(C(S%22)=CC%23=C%22C%24=C(C(C%25=NC=C(C%26=CC=C(C%27=CC=C(C%28=CC=C(CCCCCC)S%28)S%27)S%26)C%29=NSN=C%29%25)=CS%24)[Si]%23(CCCCCC)CCCCCC)=C%21)C%12=C8)=C7)C%30=NSN=C4%30)S3)S2)S1,DMM-TPA[DTS-PyBTTh3]3,,,0.78,12.84,0.58,5.81,"Lim K, Lee SY, Song K, Sharma GD, Ko J. Synthesis and properties of low bandgap star molecules TPA- DTS-PyBTTh3 (3) and DMM-TPA DTS-PyBTTh3 (3) for solution-processed bulk heterojunction organic solar cells. Journal of Materials Chemistry C 2, 8412-8422 (2014)."
331,CCCCCCC1=CC=C(C2=CC=C(C3=CC=C(C4=CN=C(C5=CSC6=C5[Si](CCCCCC)(CCCCCC)C7=C6SC(C8=CC=C(N(C9=CC=C(C(S%10)=CC%11=C%10C%12=C(C(C%13=NC=C(C%14=CC=C(C%15=CC=C(C%16=CC=C(CCCCCC)S%16)S%15)S%14)C%17=NSN=C%17%13)=CS%12)[Si]%11(CCCCCC)CCCCCC)C=C9)C%18=CC=C(C(S%19)=CC%20=C%19C%21=C(C(C%22=NC=C(C%23=CC=C(C%24=CC=C(C%25=CC=C(CCCCCC)S%25)S%24)S%23)C%26=NSN=C%26%22)=CS%21)[Si]%20(CCCCCC)CCCCCC)C=C%18)C=C8)=C7)C%27=NSN=C4%27)S3)S2)S1,TPA-[DTS-PyBTTh3]3,,,0.7,10.66,0.52,3.88,"Lim K, Lee SY, Song K, Sharma GD, Ko J. Synthesis and properties of low bandgap star molecules TPA- DTS-PyBTTh3 (3) and DMM-TPA DTS-PyBTTh3 (3) for solution-processed bulk heterojunction organic solar cells. Journal of Materials Chemistry C 2, 8412-8422 (2014)."
332,O=C(C1=C(C2=CC=C(C3=CC=CS3)S2)SC(C(S4)=CC5=C4C6=C(C=C(C7=C(C(N8CCCCCC)=O)C(C8=O)=C(C9=CC=C(C%10=CC=CS%10)S9)S7)S6)[Si](CC(CC)CCCC)5CC(CC)CCCC)=C1%11)N(CCCCCC)C%11=O,DTS(HexTPD2T)2,,,0.94,11.8,0.54,6,"Choi YS, Shin TJ, Jo WH. Small Molecules Based on Thieno 3,4-c pyrrole-4,6-dione for High Open-Circuit Voltage (V-OC) Organic Photovoltaics: Effect of Different Positions of Alkyl Substitution on Molecular Packing and Photovoltaic Performance. Acs Applied Materials & Interfaces 6, 20035-20042 (2014)."
333,O=C(C1=C(C2=CC=C(C3=CC=C(CCCCCC)S3)S2)SC(C(S4)=CC5=C4C6=C(C=C(C7=C(C(N8C)=O)C(C8=O)=C(C9=CC=C(C%10=CC=C(CCCCCC)S%10)S9)S7)S6)[Si](CC(CC)CCCC)5CC(CC)CCCC)=C1%11)N(C)C%11=O,DTS(MeTPD2THex)2,,,0.93,6.4,0.52,3.1,"Choi YS, Shin TJ, Jo WH. Small Molecules Based on Thieno 3,4-c pyrrole-4,6-dione for High Open-Circuit Voltage (V-OC) Organic Photovoltaics: Effect of Different Positions of Alkyl Substitution on Molecular Packing and Photovoltaic Performance. Acs Applied Materials & Interfaces 6, 20035-20042 (2014)."
334,C/C(C1=CC=C(C2=CC=C(C3=CC([Si]4(CCCCCCCC)CCCCCCCC)=C(C5=C4C=C(C6=CC=C(C7=CC=C(/C(C)=C(C#N)/C#N)S7)S6)S5)S3)S2)S1)=C(C#N)\C#N,DTS(Oct)2-(2T-DCV-Me)2,,,0.85,10.2,0.63,5.44,"Luponosov YN, Min J, Ameri T, Brabec CJ, Ponomarenko SA. A new dithienosilole-based oligothiophene with methyldicyanovinyl groups for high performance solution-processed organic solar cells. Organic Electronics 15, 3800-3804 (2014)."
335,O=C1C(C2=C(O)C=C(N(CCCCCC)CCCCCC)C=C2O)=C([O-])/C1=C(C(O)=C/3)\C(O)=CC3=[N+](CCCCCC)\CCCCCC,SQ2,,,0.88,5.48,31,1.5,"Bruck S, et al. Structure-property relationship of anilino-squaraines in organic solar cells. Physical chemistry chemical physics : PCCP 16, 1067-1077 (2014)."
336,O=C1C(C2=C(O)C=C(N(C(C)CC)CCC)C=C2O)=C([O-])/C1=C(C(O)=C/3)\C(O)=CC3=[N+](CCC)\C(C)CC,SQ3,,,0.76,7.75,32,1.85,"Bruck S, et al. Structure-property relationship of anilino-squaraines in organic solar cells. Physical chemistry chemical physics : PCCP 16, 1067-1077 (2014)."
337,[H]C(S1)=CC2=C1C(C3=CC=C(CC(CCCC)CC)S3)=C(C=C(C4=C5C(SC(C(OCCOCCOCCOC)=O)=C5)=C([H])S4)S6)C6=C2C7=CC=C(CC(CCCC)CC)S7,PBDTT-TT-TEO,,,0.727,11.63,48.1,4.1,"Chen L, Tian S, Chen Y. Enhanced performance for organic bulk heterojunction solar cells by cooperative assembly of ter (ethylene oxide) pendants. Polymer Chemistry 5, 4480-4487 (2014)."
338,[H]C(S1)=CC2=C1C(C#C[Si](C(C)C)(C(C)C)C(C)C)=C(C=C(C3=CC=C(C4=C5C(C(N4CC(CCCCCCCCCC)CCCCCCCC)=O)=C(C6=CC=C([H])S6)N(CC(CCCCCCCCCC)CCCCCCCC)C5=O)S3)S7)C7=C2C#C[Si](C(C)C)(C(C)C)C(C)C,PTIPSBDT:DPP,,,0.76,16.21,65,8,"Kim J-H, Lee M, Yang H, Hwang D-H. A high molecular weight triisopropylsilylethynyl (TIPS)-benzodithiophene and diketopyrrolopyrrole-based copolymer for high performance organic photovoltaic cells. Journal of Materials Chemistry A 2, 6348 (2014)."
339,O=C(N1CCC(CCCCCCCC)CCCCCCCCCC)C2=C(C3=CC4=C(S3)C(CCCCCC)=C(C5=CC6=C(C7=CC=C(CCC(CCCC)CC)S7)C8=C(C=C([H])S8)C(C9=CC=C(CCC(CCCC)CC)S9)=C6S5)S4)SC(C%10=CC(SC([H])=C%11CCCCCC)=C%11S%10)=C2C1=O,PBDTT¨CttTPD,,,0.84,11.05,73,6.81,"Kim J-H, et al. Effect of ¦Ð-conjugated bridges of TPD-based medium bandgap conjugated copolymers for efficient tandem organic photovoltaic cells. Energy Environ. Sci. 7, 4118-4131 (2014)."
340,CC(C1=CC=C(C2=C3C(C=C(C4=CC(C5=C(C(N6CCCCCCCC)=O)C(C6=O)=C(C7=CC=CS7)S5)=CS4)S3)=C(C8=CC=C(C(CCCCCC)C)[Se]8)C9=C2C=C(C%10=CC(C%11=C(C(N%12CCCCCCCC)=O)C(C%12=O)=C(C%13=CC=CS%13)S%11)=CS%10)S9)[Se]1)CCCCCC,BDTSe-TTPD,,,0.9,10.5,46.3,4.37,"Kim YJ, et al. A high-performance solution-processed small molecule: alkylselenophene-substituted benzodithiophene organic solar cell. J. Mater. Chem. C 2, 4937-4946 (2014)."
341,FC1=C(C2=CC=C([H])S2)C3=NSN=C3C(C4=CC=C(C5=CC([Si]6(CCCCCCCC)CCCCCCCC)=C(C7=C6C=C([H])C=C7)C=C5)S4)=C1F,PDOSiF-DTDFBT,,,0.73,8.55,0.65,4.03,"Li G, et al. 5,6-Difluorobenzothiadiazole and silafluorene based conjugated polymers for organic photovoltaic cells. J. Mater. Chem. C 2, 5116-5123 (2014)."
342,[H]C1=C(CCCCCCCC)C=C(C2=C(F)C(F)=C(C3=CC(CCCCCCCC)=C(C4=CC([Si]5(CCCCCCCC)CCCCCCCC)=C(C6=C5C=C([H])C=C6)C=C4)S3)C7=NSN=C27)S1,PSiF-D(OT)DFBT,,,0.96,3.75,61,2.19,"Li G, et al. 5,6-Difluorobenzothiadiazole and silafluorene based conjugated polymers for organic photovoltaic cells. J. Mater. Chem. C 2, 5116-5123 (2014)."
343,FC1=C(C2=CC(CCCCCCCC)=C(C3=CC=C([H])S3)S2)C4=NSN=C4C(C5=CC(CCCCCCCC)=C(C6=CC=C(C7=CC([Si]8(CCCCCCCC)CCCCCCCC)=C(C9=C8C=C([H])C=C9)C=C7)S6)S5)=C1F,PSiF-TTDFBT,,,0.7,5.34,65,2.39,"Li G, et al. 5,6-Difluorobenzothiadiazole and silafluorene based conjugated polymers for organic photovoltaic cells. J. Mater. Chem. C 2, 5116-5123 (2014)."
344,O=C1C(C2=C(C3=CC=C(C4=CC=C(C5=CC=C(C6=CC=C(OCCCCCCCCCCCCO[H])C=C6)S5)S4)S3)N1CC(CCCCCCCCCC)CCCCCCCC)=C(C7=CC=C(C8=CC=C(C9=CC=C(C%10=CC=C(OCCCCCCCCCCCOC(NCCCCCCNC([H])=O)=O)C=C%10)S9)S8)S7)N(CC(CCCCCCCCCC)CCCCCCCC)C2=O,PU1,,,0.68,1.92,57,0.75,"Li HJ, Wang JT, Mei CY, Li WS. A new class of organic photovoltaic materials: poly(rod-coil) polymers having alternative conjugated and non-conjugated segments. Chemical communications 50, 7720-7722 (2014)."
345,O=C1C(C2=C(C3=CC=C(C4=CC=C(C5=CC=C(C6=CC=C(OCCCCCCCCCCCCO[H])C=C6)S5)S4)S3)N1CC(CCCCCCCCCC)CCCCCCCC)=C(C7=CC=C(C8=CC=C(C9=CC=C(C%10=CC=C(OCCCCCCCCCCCOC(NC%11=CC=C(NC([H])=O)C=C%11)=O)C=C%10)S9)S8)S7)N(CC(CCCCCCCCCC)CCCCCCCC)C2=O,PU2,,,0.8,2.09,58.8,0.98,"Li HJ, Wang JT, Mei CY, Li WS. A new class of organic photovoltaic materials: poly(rod-coil) polymers having alternative conjugated and non-conjugated segments. Chemical communications 50, 7720-7722 (2014)."
346,O=C1C(C2=C(C3=CC=C(C4=CC=C(C5=CC=C(C6=CC=C(OCCCCCCCCCCCCO[H])C=C6)S5)S4)S3)N1CC(CCCCCCCCCC)CCCCCCCC)=C(C7=CC=C(C8=CC=C(C9=CC=C(C%10=CC=C(OCCCCCCCCCCCOC(NC%11=CC=CC(NC([H])=O)=C%11)=O)C=C%10)S9)S8)S7)N(CC(CCCCCCCCCC)CCCCCCCC)C2=O,PU3,,,0.77,1.67,55.1,0.71,"Li HJ, Wang JT, Mei CY, Li WS. A new class of organic photovoltaic materials: poly(rod-coil) polymers having alternative conjugated and non-conjugated segments. Chemical communications 50, 7720-7722 (2014)."
347,O=C1C(C2=C(C3=CC=C(C4=CC=C(C5=CC=C(C6=CC=C(OCCCCCCCCCCCCO[H])C=C6)S5)S4)S3)N1CC(CCCCCCCCCC)CCCCCCCC)=C(C7=CC=C(C8=CC=C(C9=CC=C(C%10=CC=C(OCCCCCCCCCCCOC(NC%11=CC=C(CC%12=CC=C(NC([H])=O)C=C%12)C=C%11)=O)C=C%10)S9)S8)S7)N(CC(CCCCCCCCCC)CCCCCCCC)C2=O,PU4,,,0.78,1.99,53,0.82,"Li HJ, Wang JT, Mei CY, Li WS. A new class of organic photovoltaic materials: poly(rod-coil) polymers having alternative conjugated and non-conjugated segments. Chemical communications 50, 7720-7722 (2014)."
348,O=C(C1=C2C(N(C(CCCC)CCCCCC)C3=O)=CC(C4=CC=C(C5=CC6=C(S5)C(OC(CCCCCC)CCCC)=C7C(SC([H])=C7)=C6OC(CCCC)CCCCCC)S4)=C1)N(C(CCCC)CCCCCC)C8=C2C3=CC(C9=CC=C([H])S9)=C8,Pa,,,0.78,7.32,60.9,3.47,"Liu M, et al. Three pyrido [2, 3, 4, 5-lmn] phenanthridine derivatives and their large band gap copolymers for organic solar cells. J. Mater. Chem. A 2, 321-325 (2014)."
349,OC1N(C(CCCC)CCCCCC)C2=CC(C3=CC=C(C4=CC5=C(S4)C(OC(CCCCCC)CCCC)=C6C(SC([H])=C6)=C5OC(CCCCCC)CCCC)S3)=CC7=C2C8=C(NC7OC(CCCCCC)CCCC)C=C(C9=CC=C([H])S9)C=C81,Pb,,,0.66,1.51,,0.46,"Liu M, et al. Three pyrido [2, 3, 4, 5-lmn] phenanthridine derivatives and their large band gap copolymers for organic solar cells. J. Mater. Chem. A 2, 321-325 (2014)."
350,[H]C1=CC=C(C2=CC(NC(OC(CCCCCC)CCCC)C3=C4C(NC5OC(CCCCCC)CCCC)=CC(C6=CC=C(C7=CC8=C(S7)C(OC(CCCCCC)CCCC)=C9C(SC([H])=C9)=C8OC(CCCCCC)CCCC)S6)=C3)=C4C5=C2)S1,Pc,,,0.66,5.46,59.6,2.15,"Liu M, et al. Three pyrido [2, 3, 4, 5-lmn] phenanthridine derivatives and their large band gap copolymers for organic solar cells. J. Mater. Chem. A 2, 321-325 (2014)."
351,[H]C1=CC2=C(C=C1)C3=C(C=C(C4=CC=C(C5=CC=C(C6=C(OCCCCCCCC)C(OCCCCCCCC)=C(C7=CC=C(C8=CC=C([H])S8)S7)C9=NSN=C69)S5)S4)C=C3)N2C(CCCCCCCC)CCCCCCCC,PCDT2BT-8,,,0.88,8.7,52,3.9,"Pearson AJ, et al. Impact of dithienyl or thienothiophene units on the optoelectronic and photovoltaic properties of benzo[1,2,5]thiadiazole based donor¨Cacceptor copolymers for organic solar cell devices. RSC Adv. 4, 43142-43149 (2014)."
352,[H]C1=CC2=C(C=C1)C3=C(C=C(C4=CC5=C(C=C(C6=C(OCCCCCCCC)C(OCCCCCCCC)=C(C(S7)=CC8=C7C=C([H])S8)C9=NSN=C69)S5)S4)C=C3)N2C(CCCCCCCC)CCCCCCCC,PCDTTBT-8,,,0.9,9.6,47,4.1,"Pearson AJ, et al. Impact of dithienyl or thienothiophene units on the optoelectronic and photovoltaic properties of benzo[1,2,5]thiadiazole based donor¨Cacceptor copolymers for organic solar cell devices. RSC Adv. 4, 43142-43149 (2014)."
353,[H]C1=CC2=C(C=C1)C3=C(C=C(C4=CC5=C(C=C(C6=C(OCCCCCCCC)C(OCCCCCCCC)=C(C(S7)=CC8=C7C=C([H])S8)C9=NSN=C69)S5)S4)C=C3)C2C(CCCCCCCC)CCCCCCCC,PFDT2BT-8,,,0.91,10.3,62,5.8,"Pearson AJ, et al. Impact of dithienyl or thienothiophene units on the optoelectronic and photovoltaic properties of benzo[1,2,5]thiadiazole based donor¨Cacceptor copolymers for organic solar cell devices. RSC Adv. 4, 43142-43149 (2014)."
354,[H]C1=CC2=C(C=C1)C3=C(C=C(C4=CC5=C(C=C(C6=C(OCCCCCCCC)C(OCCCCCCCC)=C(C(S7)=CC8=C7C=C([H])S8)C9=NSN=C69)S5)S4)C=C3)C2C(CCCCCCCC)CCCCCCCC,PFDTTBT-8,,,0.93,9.5,46,4.1,"Pearson AJ, et al. Impact of dithienyl or thienothiophene units on the optoelectronic and photovoltaic properties of benzo[1,2,5]thiadiazole based donor¨Cacceptor copolymers for organic solar cell devices. RSC Adv. 4, 43142-43149 (2014)."
355,CCCCN(C1=CC=CC=C1)C2=CC(O)=C(C3C([O-])C(C3[O-])C4=C(O)C=C(N(CCCC)C5=CC=CC=C5)C=C4O)C(O)=C2,SQ-BP,,,0.98,11.01,45,4.86,"Sasabe H, Igrashi T, Sasaki Y, Chen G, Hong Z, Kido J. Soluble squaraine derivatives for 4.9% efficient organic photovoltaic cells. RSC Adv. 4, 42804-42807 (2014)."
356,OC1=CC(N(CCCCCCCCCCCC)C2=CC=CC=C2)=CC(O)=C1C3C([O-])C(C3[O-])C4=C(O)C=C(N(CCCCCCCCCCCC)C5=CC=CC=C5)C=C4O,SQ-DP,,,0.96,5.72,36,1.97,"Sasabe H, Igrashi T, Sasaki Y, Chen G, Hong Z, Kido J. Soluble squaraine derivatives for 4.9% efficient organic photovoltaic cells. RSC Adv. 4, 42804-42807 (2014)."
357,CC1=CC(C)=C(C2=C3C=CC4=C(C5=CC=C(NC6=NC(NC7=CC=C(C8=C9C=CC%10=C(C%11=CC=CC=C%11)C(N%12%13)C=CC%12=C(C%14=CC=CC=C%14)C%15=CC=C%16N%15[Zn]%13(N%17C(C=CC%178)=C%16C%18=CC=CC=C%18)N9%10)C=C7)=NC(N%19CCCCC%19)=N6)C=C5)C(N%20%21)C=CC%20=C(C%22=C(C)C=C(C)C=C%22C)C%23=CC=C%24N%23[Zn]%21(N%25C(C=CC%252)=C%24C%26=CC=C(C(O)=O)C=C%26)N34)C(C)=C1,P-tNp-P',,,0.94,8.52,52,4.16,"Sharma GD, Zervaki GE, Angaridis P, Coutsolelos AG. New solution processed bulk-heterojunction organic solar cells based on a triazine-bridged porphyrin dyad as electron donor. RSC Adv. 4, 50819-50827 (2014)."
358,CC(C)(C)C(O1)C=C(C(C)(C)C)O[Ir]21N3C=C(C4=CC=C(OC)C=C4)C=CC3C5=C2C6=C(S5)C=CC=C6,R1,,,0.77,4.3,35,1.2,"Zhen H, et al. Solution-processed bulk-heterojunction organic solar cells employing Ir complexes as electron donors. Journal of Materials Chemistry A 2, 12390 (2014)."
359,CC(C)(C)C(O1)C=C(C(C)(C)C)O[Ir]21N3C=C(C4=CC=C(N(C5=CC=CC=C5)C6=CC=CC=C6)C=C4)C=CC3C7=C2C8=C(S7)C=CC=C8,R2,,,0.74,6.52,42,2,"Zhen H, et al. Solution-processed bulk-heterojunction organic solar cells employing Ir complexes as electron donors. Journal of Materials Chemistry A 2, 12390 (2014)."
360,O=C1C(C2=C(C3=CC=C(C4=CC=C(C(C=CC([H])=C5)=C5[Si]6(CCCCCCCC)CCCCCCCC)C6=C4)S3)N1CCCCCCCC)=C(C7=CC=C([H])S7)N(CCCCCCCC)C2=O,PDPPDBSi,,,0.71,11.3,51.6,4.13,"Shin W, Park JH, Lim GE, Sylvianti N, Ahn B-H, Kim JH. A conjugated low band gap diketopyrrolopyrrole and dibenzosilole-based polymer for organic solar cell. Synthetic Metals 210, 201-207 (2015)."
361,NC1=CC=C(C2=CC=C(C3=CC=C(C4=CC=C(C5=CC([n+]([o-])[o-])=C(C#N)C([n+]([o-])[o-])=C5)S4)S3)S2)C=C1,"C2,5B4TA",,,2.04,5.58,69.57,5.25,"Zamora PP, Bieger K, Vasquez D. Effect of Nitro Groups on Electrochemical and Photovoltaic Behavior of Tris-thiophenes used in Organic Solar Cells. INTERNATIONAL JOURNAL OF ELECTROCHEMICAL SCIENCE 10, 10321-10335 (2015)."
362,NC1=CC=C(C2=CC=C(C3=CC=C(C4=CC=C(C5=CC([n+]([o-])[o-])=C(C#N)C=C5)S4)S3)S2)C=C1,C2B4TA,,,0.545,2.83,68.22,1.05,"Zamora PP, Bieger K, Vasquez D. Effect of Nitro Groups on Electrochemical and Photovoltaic Behavior of Tris-thiophenes used in Organic Solar Cells. INTERNATIONAL JOURNAL OF ELECTROCHEMICAL SCIENCE 10, 10321-10335 (2015)."
363,[H]C1=CC=C2C(N(C(CCCCCCCC)CCCCCCCC)C3=C2C=CC(C4=CC(C(CCCCCC)C)=C(C5=CC=C(C6=CC=C(C7=CC=C(C8=CC=C(C9=CC=C(C%10=C(C(CCCCCC)C)C=C([H])S%10)S9)C%11=NSN=C8%11)S7)C%12=NSN=C6%12)S5)S4)=C3)=C1,P2,,,0.757,13.3,58,6,"Akkuratov AV, et al. Design of (X-DADAD)nType Copolymers for Efficient Bulk Heterojunction Organic Solar Cells. Macromolecules 48, 2013-2021 (2015)."
364,[H]C1=CC=C(/C=C/[H])C2=NN(CCCCCC)N=C12,pBTzV12,,,0.68,9.8,42.9,2.87,"Akpinar H, et al. Poly((2-alkylbenzo[1,2,3]triazole-4,7-diyl)vinylene)s for organic solar cells. Journal of Polymer Science Part B: Polymer Physics 53, 1539-1545 (2015)."
365,[H]C1=CC=C(/C=C/[H])C2=NN(C(CCCC)CCCCC)N=C12,pBTzV20,,,0.66,4.6,45.8,1.4,"Akpinar H, et al. Poly((2-alkylbenzo[1,2,3]triazole-4,7-diyl)vinylene)s for organic solar cells. Journal of Polymer Science Part B: Polymer Physics 53, 1539-1545 (2015)."
366,CCCCCCC1=C(SC(/C=C(C#N)\C#N)=C1CCCCCC)C#CC2=C(N34)C=CC3=C(C5=C(C)C=C(C)C=C5C)C(N67)C=CC6=C(C#CC8=C(CCCCCC)C(CCCCCC)=C(/C=C(C#N)\C#N)S8)C9=CC=C%10N9[Zn]74N%11C(C=CC%112)=C%10C%12=C(C)C=C(C)C=C%12C,1a,,,0.86,5.67,28.1,1.36,"Arrechea S, Molina-Ontoria A, Aljarilla A, de la Cruz P, Langa F, Echegoyen L. New acceptor¨C¦Ð-porphyrin¨C¦Ð-acceptor systems for solution-processed small molecule organic solar cells. Dyes and Pigments 121, 109-117 (2015)."
367,CC1=CC(C)=CC(C)=C1C2=C(C=C3)N4C3=C(C#CC5=C(CCCCCC)C(CCCCCC)=C(/C=C/C6=C(CCCCCC)C(CCCCCC)=C(/C=C(C#N)/C#N)S6)S5)C(C=C7)N8C7=C(C9=C(C)C=C(C)C=C9C)C%10=CC=C%11N%10[Zn]48N%12C2C=CC%12=C%11C#CC%13=C(CCCCCC)C(CCCCCC)=C(/C=C/C%14=C(CCCCCC)C(CCCCCC)=C(/C=C(C#N)\C#N)S%14)S%13,1b,,,0.82,10.83,35.7,3.16,"Arrechea S, Molina-Ontoria A, Aljarilla A, de la Cruz P, Langa F, Echegoyen L. New acceptor¨C¦Ð-porphyrin¨C¦Ð-acceptor systems for solution-processed small molecule organic solar cells. Dyes and Pigments 121, 109-117 (2015)."
368,CC(CCCCCC)C1=CC=C(C2=CC3=C(C4=CC=C([H])S4)C5=C(C=C(C6=CC=C(C(CCCCCC)C)S6)S5)C(C7=CC=C(C8=C(C=C(C(C(CCCC)CC)=O)S9)C9=C([H])S8)S7)=C3S2)S1,P1,,,0.82,13.66,50.81,5.65,"Chakravarthi N, et al. Synthesis, Characterization, and Photovoltaic Properties of 4,8-Dithienylbenzo[1,2-b:4,5-b¡ä]dithiophene-Based Donor¨CAcceptor Polymers with New Polymerization and 2D Conjugation Extension Pathways: A Potential Donor Building Block for High Performance and Stable Inverted Organic Solar Cells. Macromolecules 48, 2454-2465 (2015)."
369,CC(CCCCCC)C1=CC=C(C2=CC3=C(C4=CC=C([H])S4)C5=C(C=C(C6=CC=C(C(CCCCCC)C)S6)S5)C(C7=CC=C(C8=C(C=C(C(OCC(CC)CCCC)=O)S9)C9=C([H])S8)S7)=C3S2)S1,P2,,,0.81,11.36,49.19,4.53,"Chakravarthi N, et al. Synthesis, Characterization, and Photovoltaic Properties of 4,8-Dithienylbenzo[1,2-b:4,5-b¡ä]dithiophene-Based Donor¨CAcceptor Polymers with New Polymerization and 2D Conjugation Extension Pathways: A Potential Donor Building Block for High Performance and Stable Inverted Organic Solar Cells. Macromolecules 48, 2454-2465 (2015)."
370,CC(CCCCCC)C1=CC=C(C2=CC3=C(C4=CC=C([H])S4)C5=C(C=C(C6=CC=C(C(CCCCCC)C)S6)S5)C(C7=CC=C(C8=CC=C(C(N(C(CCCCCCCCCC)CCCCC)C9=O)=C%10C9=C(C%11=CC=C([H])S%11)N(C(CCCCCCCCCC)CCCCC)C%10=O)S8)S7)=C3S2)S1,P3,,,0.83,13.02,54.05,5.88,"Chakravarthi N, et al. Synthesis, Characterization, and Photovoltaic Properties of 4,8-Dithienylbenzo[1,2-b:4,5-b¡ä]dithiophene-Based Donor¨CAcceptor Polymers with New Polymerization and 2D Conjugation Extension Pathways: A Potential Donor Building Block for High Performance and Stable Inverted Organic Solar Cells. Macromolecules 48, 2454-2465 (2015)."
371,FC1=C(C2=CC3=C(C#C[Si](C(C)C)(C(C)C)C(C)C)C4=C(C=C(C5=C(F)C=C(C6=CC=C(C7=CC=C(CCCCCC)S7)S6)C8=NSN=C85)S4)C(C#C[Si](C(C)C)(C(C)C)C(C)C)=C3S2)C9=NSN=C9C(C%10=CC=C(C%11=CC=C(CCCCCC)S%11)S%10)=C1,2,,,0.94,10.44,58,5.69,"Do K, Cho N, Siddiqui SA, Singh SP, Sharma GD, Ko J. New D-A-D-A-D push¨Cpull organic semiconductors with different benzo[1,2-b:4, 5-b¡ä] dithiophene cores for solution processed bulk heterojunction solar cells. Dyes and Pigments 120, 126-135 (2015)."
372,CC(CCCCCC)C1=CC=C(C2=C(C=C(C3=CC=C(C4=C5C(C(C6=C(C(CCCCCC)C)SC(C(CCCCCC)C)=C6C5=O)=O)=C(C7=CC=C([H])S7)S4)S3)O8)C8=C(C9=CC=C(C(CCCCCC)C)C=C9)C%10=C2OC([H])=C%10)C=C1,PBDF-T1,,,0.92,13.28,77.4,9.43,"Huo L, et al. Organic Solar Cells Based on a 2D Benzo[1,2-b:4,5-b']difuran-Conjugated Polymer with High-Power Conversion Efficiency. Adv Mater 27, 6969-6975 (2015)."
373,O=C1C(C2=C(C3=CC=C([H])S3)N1CC(CCCCCCCCCC)CCCCCCCC)=C(C4=CC=C(C5=CC6=C(C7=C(C=C([H])S7)S6)S5)S4)N(CC(CCCCCCCCCC)CCCCCCCC)C2=O,PDTDP,,,0.67,10.8,62,4.45,"Kim I-B, et al. D¨CA copolymer with high ambipolar mobilities based on dithienothiophene and diketopyrrolopyrrole for polymer solar cells and organic field-effect transistors. Organic Electronics 26, 251-259 (2015)."
374,[H]C1=CC=C(C2=C(F)C(F)=C([H])C3=C2N=C(C4=CC=C(OCCCCCCCC)C=C4)C(C5=CC=C(OCCCCCCCC)C=C5)=N3)[Se]1,PSe-DFQX,,,0.78,11.71,57,5.14,"Kim J-H, Song CE, Shin WS, Kim B, Kang I-N, Hwang D-H. Modulation of optical and electronic properties of quinoxailine-based conjugated polymers for organic photovoltaic cells. Journal of Polymer Science Part A: Polymer Chemistry 53, 1904-1914 (2015)."
375,[H]C1=CC=C(C2=CC=C([H])C3=C2N=C(C4=CC=C(OCCCCCCCC)C=C4)C(C5=CC=C(OCCCCCCCC)C=C5)=N3)[Se]1,PSe-QX,,,0.64,7.17,52,2.37,"Kim J-H, Song CE, Shin WS, Kim B, Kang I-N, Hwang D-H. Modulation of optical and electronic properties of quinoxailine-based conjugated polymers for organic photovoltaic cells. Journal of Polymer Science Part A: Polymer Chemistry 53, 1904-1914 (2015)."
376,[H]C1=CC=C(C2=C(F)C(F)=C([H])C3=C2N=C(C4=CC=C(OCCCCCCCC)C=C4)C(C5=CC=C(OCCCCCCCC)C=C5)=N3)S1,PT-DFQX,,,0.78,9.68,51,3.87,"Kim J-H, Song CE, Shin WS, Kim B, Kang I-N, Hwang D-H. Modulation of optical and electronic properties of quinoxailine-based conjugated polymers for organic photovoltaic cells. Journal of Polymer Science Part A: Polymer Chemistry 53, 1904-1914 (2015)."
377,[H]C1=CC=C(C2=CC=C([H])C3=C2N=C(C4=CC=C(OCCCCCCCC)C=C4)C(C5=CC=C(OCCCCCCCC)C=C5)=N3)S1,PT-QX,,,0.69,4.72,47,1.53,"Kim J-H, Song CE, Shin WS, Kim B, Kang I-N, Hwang D-H. Modulation of optical and electronic properties of quinoxailine-based conjugated polymers for organic photovoltaic cells. Journal of Polymer Science Part A: Polymer Chemistry 53, 1904-1914 (2015)."
378,CC(CCCCCC)OC1=C2C(C=C(C3=C(C(CCCCCCCC)CCC)C=C(C4=C(F)C(F)=C(C5=CC(C(CCCCCCCC)CCC)=C([H])S5)C6=NCN=C46)S3)S2)=C(OC(CCCCCC)C)C7=C1C=C([H])S7,PBDT,,,0.86,7.35,65.8,4.15,"Lee J, Ko H, Song E, Kim HG, Cho K. Naphthodithiophene-Based Conjugated Polymer with Linear, Planar Backbone Conformation and Strong Intermolecular Packing for Efficient Organic Solar Cells. ACS Appl Mater Interfaces 7, 21159-21169 (2015)."
379,CCCC(CCCCCCCC)C1=C(C2=CC3=CC(OC(CCCCCC)C)=C(C4=C(C=C([H])S4)C=C5OC(C)CCCCCC)C5=C3S2)SC(C6=C(F)C(F)=C(C7=CC(C(CCCCCCCC)CCC)=C([H])S7)C8=NCN=C68)=C1,PNDT,,,0.84,11.92,63.5,6.35,"Lee J, Ko H, Song E, Kim HG, Cho K. Naphthodithiophene-Based Conjugated Polymer with Linear, Planar Backbone Conformation and Strong Intermolecular Packing for Efficient Organic Solar Cells. ACS Appl Mater Interfaces 7, 21159-21169 (2015)."
380,[H]C1=CC=C(C2=CC=C(C3=CC(OC(CCCCCCCCCC)CCCCC)=C(C4=CC=C([H])S4)C=C3OC(CCCCCCCCCC)CCCCC)S2)C5=NSN=C15,P5,,,0.74,9.59,51,3.6,"Livi F, Zawacka NK, Angmo D, J?rgensen M, Krebs FC, Bundgaard E. Influence of Side Chain Position on the Electrical Properties of Organic Solar Cells Based on Dithienylbenzothiadiazole-alt-phenylene Conjugated Polymers. Macromolecules 48, 3481-3492 (2015)."
381,[H]C1=C(F)C(F)=C(C2=CC=C(C3=CC(OC(CCCCCCCCCC)CCCCC)=C(C4=CC=C([H])S4)C=C3OC(CCCCCCCCCC)CCCCC)S2)C5=NSN=C15,P7,,,0.72,5.61,55,2.2,"Livi F, Zawacka NK, Angmo D, J?rgensen M, Krebs FC, Bundgaard E. Influence of Side Chain Position on the Electrical Properties of Organic Solar Cells Based on Dithienylbenzothiadiazole-alt-phenylene Conjugated Polymers. Macromolecules 48, 3481-3492 (2015)."
382,[H]C1=CC=C(C(C=C2OC(CCCCCCCCCC)CCCCC)=C(OC(CCCCCCCCCC)CCCCC)C=C2C3=CC=C(C4=C(CCCCCC)C=C(C5=C(F)C(F)=C(C6=CC(CCCCCC)=C([H])S6)C7=NSN=C57)S4)S3)S1,P8,,,0.63,5.13,37,1.2,"Livi F, Zawacka NK, Angmo D, J?rgensen M, Krebs FC, Bundgaard E. Influence of Side Chain Position on the Electrical Properties of Organic Solar Cells Based on Dithienylbenzothiadiazole-alt-phenylene Conjugated Polymers. Macromolecules 48, 3481-3492 (2015)."
383,CCCCCCCCC1=C(C2=CC=C(C3=C(CCCCCCCC)C=C(/C=C(S4)/C(N(CC)C4=S)=O)S3)S2)SC(C5=CC6=C(C=C5)C7=C(C=C(C8=CC(CCCCCCCC)=C(C9=CC=C(C%10=C(CCCCCCCC)C=C(/C=C(S%11)/C(N(CC)C%11=S)=O)S%10)S9)S8)C=C7)[Si]6(CC(CC)CCCC)CC(CC)CCCC)=C1,DR3TDTS,,,0.82,13.67,69,7.8,"Ni W, et al. Dithienosilole-Based Small-Molecule Organic Solar Cells with an Efficiency over 8%: Investigation of the Relationship between the Molecular Structure and Photovoltaic Performance. Chemistry of Materials 27, 6077-6084 (2015)."
384,CCCCCCCCC(CCCCCCCCCC)CN1C(C2=CC=C([H])S2)=C3C(N(CC(CCCCCCCCCC)CCCCCCCC)C(C4=CC=C(C5=CC=C6C(C=CC([H])=C6)=C5)S4)=C3C1=O)=O,PDPP-TNT,,,0.79,8.9,54.6,3.8,"Srivastava SB, Sonar P, Singh SP. Charge transport studies in donor-acceptor block copolymer PDPP-TNT and PC71BM based inverted organic photovoltaic devices processed in room conditions. AIP Advances 5, 077177 (2015)."
385,CC1=C(CC)C2=N/C1=C\C3=C(CC)C(C)=C(/C=C([C@H]4C)\N=C(C(CC5)=C(C5=C/6C)NC6=C/2)C4CCC(OC)=O)N3,1a,,,0.6,3.25,34,0.68,"Tamiaki H, Tanaka T, Wang X-F. Photophysical properties of synthetic monomer, dimer, trimer, and tetramer of chlorophyll derivatives and their application to organic solar cells. Journal of Photochemistry and Photobiology A: Chemistry 313, 19-26 (2015)."
386,CC1=C(CC)C2=N/C1=C\C3=C(C(C)=O)C(C)=C(/C=C([C@H]4C)\N=C(C(CC5)=C(C5=C/6C)NC6=C/2)C4CCC(OC)=O)N3,1b,,,0.7,4.47,35,1.17,"Tamiaki H, Tanaka T, Wang X-F. Photophysical properties of synthetic monomer, dimer, trimer, and tetramer of chlorophyll derivatives and their application to organic solar cells. Journal of Photochemistry and Photobiology A: Chemistry 313, 19-26 (2015)."
387,CC1=C(CC)C2=N/C1=C\C3=C(CC)C(C)=C(/C=C([C@H]4C)\N=C(C(CC5=O)=C(C5=C/6C)NC6=C/2)C4CCC(OC)=O)N3,1c,,,0.76,5.76,34,1.49,"Tamiaki H, Tanaka T, Wang X-F. Photophysical properties of synthetic monomer, dimer, trimer, and tetramer of chlorophyll derivatives and their application to organic solar cells. Journal of Photochemistry and Photobiology A: Chemistry 313, 19-26 (2015)."
388,CC1=C(CC)C2=N/C1=C\C3=C(C(C)=O)C(C)=C(/C=C([C@H]4C)\N=C(C(CC5=O)=C(C5=C/6C)NC6=C/2)C4CCC(OC)=O)N3,1d,,,0.84,5.53,34,1.52,"Tamiaki H, Tanaka T, Wang X-F. Photophysical properties of synthetic monomer, dimer, trimer, and tetramer of chlorophyll derivatives and their application to organic solar cells. Journal of Photochemistry and Photobiology A: Chemistry 313, 19-26 (2015)."
389,CCCCCCC(CCCC)CC1=CC=C(C2=CC=C(C3=C(C=C(C4=CC=C(C5=C(F)C(F)=C(C6=CC=C([H])S6)C7=C5N=C(C8=CC=CC(OCCCCCCCC)=C8)C(C9=CC(OCCCCCCCC)=CC=C9)=N7)S4)S%10)C%10=C(C%11=CC=C(C%12=CC=C(CC(CCCC)CCCCCC)S%12)S%11)C%13=C3SC([H])=C%13)S2)S1,FQ-BDT-4TR,,,0.85,7.5,46,2.9,"Tessarolo M, et al. Predicting thermal stability of organic solar cells through an easy and fast capacitance measurement. Solar Energy Materials and Solar Cells 141, 240-247 (2015)."
390,O=C(N1CC(CCCCCCCCCCCC)CCCCCCCCCC)/C(C2=C1C=C(C3=CC(CCCCCCCC)=C([H])S3)C=C2)=C(C(N4CC(CCCCCCCCCCCC)CCCCCCCCCC)=O)\C5=C4C=C(C6=CC(CCCCCCCC)=C(C7=CC8=C(C=C([H])S8)S7)S6)C=C5,PTT-MIM,,,0.76,8.8,50,3.4,"Tessarolo M, et al. Predicting thermal stability of organic solar cells through an easy and fast capacitance measurement. Solar Energy Materials and Solar Cells 141, 240-247 (2015)."
391,S=C(S/1)N(C2=CC=CC=C2OC)C(C1=C\C=C\C3=CC=CC=C3[N+]([O-])=O)=O,TH-2,,,0.41,3.52,34,0.49,"Toumi AL, et al. Optimum Compromise Between Optical Absorption And Electrical Property Of the Planar Multi-Heterojunction Organic Solar Cells Based with New Thiazol Derivative, the (2-Thioxo-3-N-(2-Methoxyphenyl) Thiazolidin-4-One), as Electron Donor. Surface Review and Letters 22, 1550025 (2015)."
392,CCCCCCC1=C([H])SC(C2=CC=C(C3=C4C(C(C3CC(CCCCCCCC)CCCCCC)=O)=C(C5=CC=C(C6=CC(CCCCCC)=C(C7=CC=C([H])S7)S6)S5)C(CC(CCCCCCCC)CCCCCC)C4=O)S2)=C1,PDPP5T,,,0.57,15.5,65,5.7,"van Franeker JJ, Kouijzer S, Lou X, Turbiez M, Wienk MM, Janssen RAJ. Depositing Fullerenes in Swollen Polymer Layers via Sequential Processing of Organic Solar Cells. Advanced Energy Materials 5, 1500464 (2015)."
393,COC1C=CC2=C(C3=CC=C(OCCOCCOCCOC)C=C3)C(N4[B](F)(F)N21)=CC=C4C5=CC6=C(C7=CC=C(CC(CC)CC)S7)C8=C(C=C(C9=CC=C%10N9[B](F)(F)N%11C(C=CC%11OC)=C%10C%12=CC=C(OCCOCCOCCOC)C=C%12)S8)C(C%13=CC=C(CC(CC)CC)S%13)=C6S5,BDTT-BODIPY,,,0.97,10.55,46.5,4.75,"Xiao L, et al. A-D-A Type Small Molecules Based on Boron Dipyrromethene for Solution-Processed Organic Solar Cells. Chemistry, an Asian journal 10, 1513-1518 (2015)."
394,COC1=[N]2C(C=C1)=C(C3=CC=C(OCCOCCOCCOC)C=C3)C4=CC=C(C5=CC(C6(CCCCCCCC)CCCCCCCC)=C(C(C6=C7)=CC=C7C8=CC=C9N8[B](F)(F)[N]%10=C(OC)C=CC%10=C9C%11=CC=C(OCCOCCOCCOC)C=C%11)C=C5)N4[B]2(F)F,FL-BODIPY,,,0.99,3.49,43.49,1.51,"Xiao L, et al. A-D-A Type Small Molecules Based on Boron Dipyrromethene for Solution-Processed Organic Solar Cells. Chemistry, an Asian journal 10, 1513-1518 (2015)."
395,CCC(CCCC)CN(C1=O)C(C2=CC(C3=C4C(OCCO4)=C(C5=CC=C(C6=CC=C([H])C=C6C7(CCCCCCCC)CCCCCCCC)C7=C5)S3)=C8C(N(CC(CCCC)CC)C(C9=C8C2=C1C(C%10=C(OCCO%11)C%11=C([H])S%10)=C9)=O)=O)=O,PEDOTNDIF,,,0.75,8.7,36,2.33,"Yasuda T, Kuwabara J, Han L, Kanbara T. Improved power conversion efficiency of bulk-heterojunction organic photovoltaic cells using neat C70 as an effective acceptor for an amorphous ¦Ð-conjugated polymer. Organic Electronics 25, 99-104 (2015)."
396,[H]C1=CC2=C(C3=CC(CCCCCCCC)=C(CCCCCCCC)S3)C4=C(C=C(C5=C(F)C(F)=C([H])C6=NSN=C65)S4)C(C7=CC(CCCCCCCC)=C(CCCCCCCC)S7)=C2S1,P-BDTdFBT,,,0.98,11.32,63,7.09,"Yuan L, et al. Oligomeric Donor Material for High-Efficiency Organic Solar Cells: Breaking Down a Polymer. Adv Mater 27, 4229-4233 (2015)."
397,C1(C2=CC=C(C(C3=CC=CN3[Ni]4)=C5N4CC=C5)S2)=CC=C(C(C=C6)=CC=C6N(C7=CC=CC=C7)C8=CC=CC=C8)C9=NSN=C19,8,,,0.59,1.04,25,0.15,"Zou L, Guan S, Li L, Zhao L. Dipyrrin-based complexes for solution-processed organic solar cells. Chemical Research in Chinese Universities 31, 801-808 (2015)."
398,C1(C2=CC=C(C(C3=CC=CN3[Zn]4)=C5N4CC=C5)S2)=CC=C(C(C=C6)=CC=C6N(C7=CC=CC=C7)C8=CC=CC=C8)C9=NSN=C19,9,,,0.41,1.13,25,0.12,"Zou L, Guan S, Li L, Zhao L. Dipyrrin-based complexes for solution-processed organic solar cells. Chemical Research in Chinese Universities 31, 801-808 (2015)."
399,C1(C2=CC=C(C(C3=CC=CN3[Pd]4)=C5N4CC=C5)S2)=CC=C(C(C=C6)=CC=C6N(C7=CC=CC=C7)C8=CC=CC=C8)C9=NSN=C19,10,,,0.47,0.75,24,0.085,"Zou L, Guan S, Li L, Zhao L. Dipyrrin-based complexes for solution-processed organic solar cells. Chemical Research in Chinese Universities 31, 801-808 (2015)."
400,F[B]1(F)N(CC=C2)C2=C(C3=CC=CN31)C4=CC=C(C5=CC=C(C(C=C6)=CC=C6N(C7=CC=CC=C7)C8=CC=CC=C8)C9=NSN=C59)S4,11,,,0.81,3.03,24,0.58,"Zou L, Guan S, Li L, Zhao L. Dipyrrin-based complexes for solution-processed organic solar cells. Chemical Research in Chinese Universities 31, 801-808 (2015)."
401,CCCCCCCC1=C(C2=CC(CCCCCCC)=C(C3=CC(CCCCCCC)=C(C4=CC=C(C5=C(CCCCCCC)C=C(C6=C(CCCCCCC)C=C(C7=C(CCCCCCC)C=C(/C=C8C(N(CC)/C(S/8)=C(C#N)/C#N)=O)S7)S6)S5)[Se]4)S3)S2)SC(/C=C9C(N(CC)/C(S/9)=C(C#N)/C#N)=O)=C1,DRCN7T-Se,,,0.913,13.06,69.6,8.3,"Zuo Y, et al. A small molecule with selenophene as the central block for high performance solution-processed organic solar cells. Organic Electronics 19, 98-104 (2015)."
402,CCCCCCC(C=C1)=CC=C1C(C(C=C([H])[Se]2)=C2C3=C4)(C5=CC=C(CCCCCC)C=C5)C3=CC6=C4C(C7=CC=C(CCCCCC)C=C7)(C8=CC=C(CCCCCC)C=C8)C9=C6[Se]C(C%10=CC=C([H])C%11=C%10N=C%12C(C(C=CC=C%13)=C%13C%14=C%12C=CC=C%14)=N%11)=C9,PIDSe-PhanQ,,,0.75,9.16,57,3.93,"Sulas DB, Yao K, Intemann JJ. Open-Circuit Voltage Losses in Selenium-Substituted Organic Photovoltaic Devices from Increased Density of Charge-Transfer States. Chemistry of Materials 27, 6583-6591 (2015)."
403,CCCCCCC(C=C1)=CC=C1C(C(C=C([H])[Se]2)=C2C3=C4)(C5=CC=C(CCCCCC)C=C5)C3=CC6=C4C(C7=CC=C(CCCCCC)C=C7)(C8=CC=C(CCCCCC)C=C8)C9=C6[Se]C(C%10=CC=C([H])C%11=C%10N=C(C%12=CC=CC=C%12)C(C%13=CC=CC=C%13)=N%11)=C9,PIDSe-PhQ,,,0.75,11.04,59,4.89,"Sulas DB, Yao K, Intemann JJ. Open-Circuit Voltage Losses in Selenium-Substituted Organic Photovoltaic Devices from Increased Density of Charge-Transfer States. Chemistry of Materials 27, 6583-6591 (2015)."
404,CCCCCCC(C=C1)=CC=C1C(C(C=C([H])S2)=C2C3=C4)(C5=CC=C(CCCCCC)C=C5)C3=CC6=C4C(C7=CC=C(CCCCCC)C=C7)(C8=CC=C(CCCCCC)C=C8)C9=C6SC(C%10=CC=C([H])C%11=C%10N=C(C%12=CC=CC=C%12)C(C%13=CC=CC=C%13)=N%11)=C9,PIDT-PhQ,,,0.87,10.86,62,5.91,"Sulas DB, Yao K, Intemann JJ. Open-Circuit Voltage Losses in Selenium-Substituted Organic Photovoltaic Devices from Increased Density of Charge-Transfer States. Chemistry of Materials 27, 6583-6591 (2015)."
405,[H]C(S1)=CC2=C1N(CC(CCCC)CC)C3=C2C4=NSN=C4C5=C3N(CC(CCCC)CC)C(S6)=C5C=C6C7=CC(C8(CCCCCCCC)CCCCCCCC)=C(C=C7)C9=C8C=C([H])C=C9,PFDTPBT,,,0.79,5.49,48,2.08,"Kim HS, Park JB, Kim J-H, Hwang D-H. Donor¨CAcceptor-Type Semiconducting Polymers Consisting of Benzothiadiazole Derivatives as Electron-Acceptor Units for Organic Photovoltaic Cells. J. Nanosci. Nanotechnol. 15, 8876-8880 (2015)."
406,[H]C1=CC(N2CC(CCCC)CC)=C(C=C1)C3=C2C(N4CC(CCCC)CC)=C(C5=NSN=C35)C6=C4C=C(C=C6)C7=CC(C8(CCCCCCCC)CCCCCCCC)=C(C=C7)C9=C8C=C([H])C=C9,PFICTh,,,0.68,1.36,37,0.34,"Kim HS, Park JB, Kim J-H, Hwang D-H. Donor¨CAcceptor-Type Semiconducting Polymers Consisting of Benzothiadiazole Derivatives as Electron-Acceptor Units for Organic Photovoltaic Cells. J. Nanosci. Nanotechnol. 15, 8876-8880 (2015)."
407,CCCCCCC(C=C(C1=C(CCCCCC)C=C(/C=C(CCCCCC)\C#N)S1)S2)=C2C(S3)=CC4=C3C(S5)=C([Si]4(CCCCCC)CCCCCC)C=C5C(S6)=CC=C6C(C=C7)=CC=C7N(C8=CC=CC=C8)C9=CC=CC=C9,1,,,0.79,5.57,38,1.67,"Paek S, Lee JK, Ko J. Synthesis and photovoltaic characteristics of push¨Cpull organic semiconductors containing an electron-rich dithienosilole bridge for solution-processed small-molecule organic solar cells. Solar Energy Materials and Solar Cells 120, 209-217 (2014)."
408,CCCCCCC(C=C(C1=C(CCCCCC)C=C(/C=C(C#N)\C#N)S1)S2)=C2C(S3)=CC4=C3C(S5)=C([Si]4(CCCCCC)CCCCCC)C=C5C(S6)=CC=C6C(C=C7)=CC=C7N(C8=CC=CC=C8)C9=CC=CC=C9,2,,,0.8,6.46,37,1.92,"Paek S, Lee JK, Ko J. Synthesis and photovoltaic characteristics of push¨Cpull organic semiconductors containing an electron-rich dithienosilole bridge for solution-processed small-molecule organic solar cells. Solar Energy Materials and Solar Cells 120, 209-217 (2014)."
409,CCCCCCC(C=C(C1=C(CCCCCC)C=C(/C=C(CCCCCC)\C#N)S1)S2)=C2C(S3)=CC4=C3C(S5)=C([Si]4(CCCCCC)CCCCCC)C=C5C(S6)=CC=C6C(C=C7)=CC=C7N(C8=CC9=C(C(C)(C)C%10=C9C=CC=C%10)C=C8)C%11=CC(C(C)(C)C%12=C%13C=CC=C%12)=C%13C=C%11,3,,,0.81,6.22,40,2.02,"Paek S, Lee JK, Ko J. Synthesis and photovoltaic characteristics of push¨Cpull organic semiconductors containing an electron-rich dithienosilole bridge for solution-processed small-molecule organic solar cells. Solar Energy Materials and Solar Cells 120, 209-217 (2014)."
410,CCCCCCC(C=C(C1=C(CCCCCC)C=C(/C=C(C#N)\C#N)S1)S2)=C2C(S3)=CC4=C3C(S5)=C([Si]4(CCCCCC)CCCCCC)C=C5C(S6)=CC=C6C(C=C7)=CC=C7N(C8=CC9=C(C(C)(C)C%10=C9C=CC=C%10)C=C8)C%11=CC(C(C)(C)C%12=C%13C=CC=C%12)=C%13C=C%11,4,,,0.81,7.31,40,2.34,"Paek S, Lee JK, Ko J. Synthesis and photovoltaic characteristics of push¨Cpull organic semiconductors containing an electron-rich dithienosilole bridge for solution-processed small-molecule organic solar cells. Solar Energy Materials and Solar Cells 120, 209-217 (2014)."
411,CC(C)[Si](C(C)C)(C(C)C)C1=CC2=C(C3=CC4=C(C5=N/C4=N\C6=C7C=C(C8=C9C=C([Si](C(C)C)(C(C)C)C(C)C)S8)C(C%10=C9C=C([Si](C(C)C)(C(C)C)C(C)C)S%10)=CC7=C%11/N=C(C%12=C%13C=C(C%14=C%15C=C([Si](C(C)C)(C(C)C)C(C)C)S%14)C(C%16=C%15C=C([Si](C(C)C)(C(C)C)C(C)C)S%16)=C%12)\N=C%13/N=C(C%17=C/%18C=C(C%19=C%20C=C([Si](C(C)C)(C(C)C)C(C)C)S%19)C(C%21=C%20C=C([Si](C(C)C)(C(C)C)C(C)C)S%21)=C%17)\N(C%18=N/5)[Zn]N6%11)C=C3C%22=C2C=C([Si](C(C)C)(C(C)C)C(C)C)S%22)S1,6,,,0.7,1.7,51,0.6,"Yan X, et al. Synthesis of an octathienyl-fused phthalocyanine as a donor material for organic solar cells. Dyes and Pigments 114, 124-128 (2015)."
412,O=C(N1CCCCCCCC)C2=C(C3=CC(CCCCCC)=C([H])S3)SC(C4=CC(CCCCCC)=C(C5=CC6=C(C(C7=CC=C(CC(CC)CCCC)S7)=C(C=C([H])S8)C8=C6C9=CC=C(CC(CC)CCCC)S9)S5)S4)=C2C1=O,PBDTTPD©\HT,,,0.99,11.8,58,6.85,"Zhang Y, et al. Synergistic Effect of Polymer and Small Molecules for High©\Performance Ternary Organic Solar Cells. Advanced materials 27, 1071-1076 (2015)."
413,CCCCC(CC)COC1=C(C=C([H])S2)C2=C(OCC(CC)CCCC)C3=C1SC(C4=C5C(C=C(C(C(CC)CCCC)=O)S5)=C([H])S4)=C3,PBDTTT-C,,,0.72,15.5,62,6.9,"Zusan A, Gieseking B, Zerson M, Dyakonov V, Magerle R, Deibel C. The effect of diiodooctane on the charge carrier generation in organic solar cells based on the copolymer PBDTTT-C. Scientific reports 5,  (2015)."
414,O=C(N(CC(CCCCCCCCCC)CCCCCCCCCCCC)C1=O)C(C1=C(C2=CC=C([H])S2)C3=NSN=C34)=C4C5=CC=C(C6=CC(C(C=C(CCCCCCCCCCCCCCCC)S7)=C7C8=C9SC([H])=C8)=C9S6)S5,BBTI-1,,,0.8,16.45,63,8.3,"Nielsen CB, et al. 2, 1, 3©\Benzothiadiazole©\5, 6©\Dicarboxylic Imide¨CA Versatile Building Block for Additive©\and Annealing©\Free Processing of Organic Solar Cells with Efficiencies Exceeding 8%. Adv. Mater. 27, 948-953 (2015)."
415,O=C(N(CC(CCCCCCCCCC)CCCCCCCCCCCC)C1=O)C(C1=C(C2=CC=C([H])S2)C3=NSN=C34)=C4C5=CC=C(C6=CC(C(C=C(C(CCCCCCCCC)CCCCCCCCC)S7)=C7C8=C9SC([H])=C8)=C9S6)S5,BBTI-2,,,0.81,11,67,6,"Nielsen CB, et al. 2, 1, 3©\Benzothiadiazole©\5, 6©\Dicarboxylic Imide¨CA Versatile Building Block for Additive©\and Annealing©\Free Processing of Organic Solar Cells with Efficiencies Exceeding 8%. Adv. Mater. 27, 948-953 (2015)."
416,CCCCCCC(C=C(C1=C(CCCCCC)C=C(/C=C2C(N(CC)C(N(CC)C/2=O)=S)=O)S1)S3)=C3C#C[Pt]([Pt](CCCC)(CCCC)CCCC)(C#CC4=C(CCCCCC)C=C(C5=C(CCCCCC)C=C(/C=C6C(N(CC)C(N(CC)C\6=O)=S)=O)S5)S4)[Pt](CCCC)(CCCC)CCCC,S-1,,,0.91,3.61,28,0.88,"Cui C, Zhang Y, Choy WC, Li H, Wong W-Y. Metallated conjugation in small-sized-molecular donors for solution-processed organic solar cells. Science China Chemistry 58, 347-356 (2015)."
417,CCCCCCC1=C(C2=CC=C(S2)C#C[Pt]([Pt](CCCC)(CCCC)CCCC)(C#CC3=CC=C(C4=C(CCCCCC)C=C(C5=C(CCCCCC)C=C(/C=C6C(N(CC)C(N(CC)C\6=O)=S)=O)S5)S4)S3)[Pt](CCCC)(CCCC)CCCC)SC(C7=C(CCCCCC)C=C(/C=C8C(N(CC)C(N(CC)C/8=O)=S)=O)S7)=C1,S-2,,,0.93,5.89,29,1.59,"Cui C, Zhang Y, Choy WC, Li H, Wong W-Y. Metallated conjugation in small-sized-molecular donors for solution-processed organic solar cells. Science China Chemistry 58, 347-356 (2015)."
418,CCCCCCC(C=C(C1=C(CCCCCC)C=C(/C=C(C#N)/C#N)S1)S2)=C2C#C[Pt]([Pt](CCCC)(CCCC)CCCC)(C#CC3=C(CCCCCC)C=C(C4=C(CCCCCC)C=C(/C=C(C#N)/C#N)S4)S3)[Pt](CCCC)(CCCC)CCCC,S-3,,,0.6,1.22,34,0.17,"Cui C, Zhang Y, Choy WC, Li H, Wong W-Y. Metallated conjugation in small-sized-molecular donors for solution-processed organic solar cells. Science China Chemistry 58, 347-356 (2015)."
419,CCCCCCC1=C(C2=CC=C(S2)C#C[Pt]([Pt](CCCC)(CCCC)CCCC)(C#CC3=CC=C(C4=C(CCCCCC)C=C(C5=C(CCCCCC)C=C(/C=C(C#N)/C#N)S5)S4)S3)[Pt](CCCC)(CCCC)CCCC)SC(C6=C(CCCCCC)C=C(/C=C(C#N)/C#N)S6)=C1,S-4,,,0.92,4.88,33,1.56,"Cui C, Zhang Y, Choy WC, Li H, Wong W-Y. Metallated conjugation in small-sized-molecular donors for solution-processed organic solar cells. Science China Chemistry 58, 347-356 (2015)."
