Repository: JinYSun/TeLLAgent

# 🤖**TeLLAgent**👑

------

### **<u>** TeLLAgent: A Tool-Enhanced Large Language Model-based Agent for Autonomous Design and Discovery of High-Performance Molecules</u>

## 😀Motivation

Large language model (LLM) agents have demonstrated significantly enhanced capabilities compared to individual LLMs. However, their application in the chemistry domain remains constrained by limited multimodal synergy, restricted toolsets, static knowledge bases, and insufficient multi-step reasoning and tool-calling capabilities.

File: tool/dataset.csv (part 5 of 48)
ID,SMILES,Name,HOMO,LUMO,Voc (V),Jsc (mA cm^2),FF,PCE(%),ref
420,O=C(N1CCCC(CCCCCCCCCC)CCCCCCCC)C(C2=C1C3=CC4=C(C=C(C5=CC=C([H])[Se]5)S4)S3)=C(C6=CC7=C(C=C([H])S7)S6)N(CCCC(CCCCCCCCCC)CCCCCCCC)C2=O,C3-DPPTT-Se,,,0.56,21.5,63,7.6,"Ashraf RS, et al. Chalcogenophene comonomer comparison in small band gap diketopyrrolopyrrole-based conjugated polymers for high-performing field-effect transistors and organic solar cells. Journal of the American Chemical Society 137, 1314-1321 (2015)."
421,O=C(N1CCCC(CCCCCCCCCC)CCCCCCCC)C(C2=C1C3=CC4=C(C=C(C5=CC=C([H])S5)S4)S3)=C(C6=CC7=C(C=C([H])S7)S6)N(CCCC(CCCCCCCCCC)CCCCCCCC)C2=O,C3-DPPTT-T,,,0.57,23.5,66,8.8,"Ashraf RS, et al. Chalcogenophene comonomer comparison in small band gap diketopyrrolopyrrole-based conjugated polymers for high-performing field-effect transistors and organic solar cells. Journal of the American Chemical Society 137, 1314-1321 (2015)."
422,[H]C(S1)=CC2=C1C(C3=CC=C(CC)S3)=C(C=C(C4=C5C(SC(C(C(CC)CCCC)=O)=C5)=C([H])S4)S6)C6=C2C7=CC=C(CC)S7,PBDTTT-C-T,,,0.84,12.83,56,6.08,"Zhang X, Zhan C, Yao J. Non-fullerene organic solar cells with 6.1% efficiency through fine-tuning parameters of the film-forming process. Chemistry of Materials 27, 166-173 (2014)."
423,O=C(N(CC(CCCCCC)CCCCCCCC)C1=C2SC([H])=C1)C3=C2C=C4C(N(CC(CCCCCC)CCCCCCCC)C(C=C(C5=CC(SC([H])=C6)=C6S5)S7)=C7C4=C3)=O,P1,,,0.8,11.6,59,5.5,"Kroon R, et al. Comparison of selenophene and thienothiophene incorporation into pentacyclic lactam-based conjugated polymers for organic solar cells. Polymer Chemistry 6, 7402-7409 (2015)."
424,O=C(N(CC(CCCCCC)CCCCCCCC)C1=C2SC([H])=C1)C3=C2C=C4C(N(CC(CCCCCC)CCCCCCCC)C(C=C(C5=CC=C([H])[Se]5)S6)=C6C4=C3)=O,P2,,,0.84,11.9,0.7,7.1,"Kroon R, et al. Comparison of selenophene and thienothiophene incorporation into pentacyclic lactam-based conjugated polymers for organic solar cells. Polymer Chemistry 6, 7402-7409 (2015)."
425,OC1=CC(N2CCC3=C2C=CC(C#N)=C3)=CC(O)=C1C(C4=O)=C([O-])C4=CC5=[N+](CCCC)C6=C(C(C=CC=C7)=C7C=C6)C5(C)C,ASQ-5-CN,,,0.85,12.4,58,6.11,"Yang D, et al. Cyano-substitution on the end-capping group: facile access toward asymmetrical squaraine showing strong dipole¨Cdipole interactions as a high performance small molecular organic solar cells material. J. Mater. Chem. A 3, 17704-17712 (2015)."
426,CCCCCCCCC(CCCCCCCC)N1C2=C(C(OCCCCCCCC)=CC([H])=C2)C3=C1C=C(C4=CC=C(C5=CC=C(C6=CC=C([H])S6)C7=NSN=C75)S4)C=C3,PCOC8-TBT,,,0.83,9.87,48,3.96,"Shibasaki K, Yasuda T, Yamamoto Y, Kijima M. Monosubstitution at the 4-position of 2, 7-carbazolylene expands the structural design and fundamental properties of D-¦Ð-A copolymers for organic photovoltaic cells. Polymer Chemistry 6, 5921-5930 (2015)."
427,CCCCCCCCC(CCCCCCCC)N1C2=C(C(OCCCCCCCC)=CC([H])=C2)C3=C1C=C(C4=CC=C(C5=C(F)C=C(C6=CC=C([H])S6)C7=NSN=C75)S4)C=C3,PCOC8-TBTF1,,,0.65,14.44,48,4.5,"Shibasaki K, Yasuda T, Yamamoto Y, Kijima M. Monosubstitution at the 4-position of 2, 7-carbazolylene expands the structural design and fundamental properties of D-¦Ð-A copolymers for organic photovoltaic cells. Polymer Chemistry 6, 5921-5930 (2015)."
428,[H]C(S1)=C(CC(CCCC)CCCCCC)C=C1C2=C3C(N=S=N3)=C(C4=CC(CC(CCCC)CCCCCC)=C(C5=CC(C(CCCCCCCC)(CCCCCCCC)C6=C7C=CC([H])=C6)=C7C=C5)S4)C8=NSN=C28,PBBT-FT,,,0.51,0.35,33,0.06,"Wang Y, Klein MF, Hiyoshi J, Kawauchi S, Wong WW, Michinobu T. Bulk-Heterojunction organic solar cells based on benzobisthiadiazole semiconducting polymers. Journal of Photopolymer Science and Technology 28, 385-391 (2015)."
429,[H]C(S1)=C(CC(CCCC)CCCCCC)C=C1C2=C3C(N=S=N3)=C(C4=CC(CC(CCCC)CCCCCC)=C(C5=CC=C(C6=CC(C(CCCCCCCC)(CCCCCCCC)C7=C8C=CC(C9=CC=C([H])S9)=C7)=C8C=C6)S5)S4)C%10=NSN=C2%10,PBBT-T-FT,,,0.63,0.78,41,0.2,"Wang Y, Klein MF, Hiyoshi J, Kawauchi S, Wong WW, Michinobu T. Bulk-Heterojunction organic solar cells based on benzobisthiadiazole semiconducting polymers. Journal of Photopolymer Science and Technology 28, 385-391 (2015)."
430,[H]C(S1)=C(CC(CCCC)CCCCCC)C=C1C2=C3C(N=S=N3)=C(C4=CC(CC(CCCC)CCCCCC)=C(C5=CN=C(C6=CC(C(CCCCCCCC)(CCCCCCCC)C7=C8C=CC(C9=NC=C([H])S9)=C7)=C8C=C6)S5)S4)C%10=NSN=C2%10,PBBT-Tz-FT,,,0.57,0.46,40,0.11,"Wang Y, Klein MF, Hiyoshi J, Kawauchi S, Wong WW, Michinobu T. Bulk-Heterojunction organic solar cells based on benzobisthiadiazole semiconducting polymers. Journal of Photopolymer Science and Technology 28, 385-391 (2015)."
431,CCCCCCCCCCCCN1N=C2C(C3=CC=C(C4=CC5=C(C(OCC(CC)CCCC)=C(C=C([H])S6)C6=C5OCC(CC)CCCC)S4)S3)=CC=C(C7=CC=C([H])S7)C2=N1,PTBTBDT,,,0.72,5.45,54,2.12,"Istanbulluoglu C, et al. Synthesis of a benzotriazole bearing alternating copolymer for organic photovoltaic applications. New Journal of Chemistry 39, 6623-6630 (2015)."
432,CCCCC(CC)C[Si]1(CC(CC)CCCC)C(C=C(C2=CC(N(CCCC)C(/C3=C4C(C=CC(C5=CC=C(C6=CC=C(CCCCCC)S6)S5)=C7)=C7N(CCCC)C\4=O)=O)=C3C=C2)S8)=C8C9=C1C=C(C%10=CC=C(/C(C(N%11CCCC)=O)=C%12C(N(CCCC)C%13=C\%12C=CC(C%14=CC=C(C%15=CC=C(CCCCCC)S%15)S%14)=C%13)=O)C%11=C%10)S9,DTS(IIThThHEX)2,,,0.69,11.3,0.41,3.19,"Areephong J, San Juan RR, Payne A-J, Welch GC. A narrow band gap isoindigo based molecular donor for solution processed organic solar cells. New Journal of Chemistry 39, 5075-5079 (2015)."
433,[H]C1=CC2=C(C3=CC(CCCCCC)=C(CC(CC)CCCC)S3)C4=C(C=C(C5=C(F)C(F)=C([H])C6=NSN=C65)S4)C(C7=CC(CCCCCC)=C(CC(CC)CCCC)S7)=C2S1,P1,,,0.89,9.9,45,4.1,"Xiao Z, et al. Effect of molecular weight on the properties and organic solar cell device performance of a donor¨Cacceptor conjugated polymer. Polymer Chemistry 6, 2312-2318 (2015)."
434,N#C/C(C1=CC=C([N+]([O-])=O)C=C1)=C/C(C=C2)=CC=C2N(C3=CC=CC=C3)C(C=C4)=CC=C4/C=C/C5=CC=C(C6=CC(CCCCCCCCCCCC)=C(C7=CC=C(N(C8=CC=CC=C8)C9=CC=CC=C9)C=C7)S6)C%10=NSN=C%105,SM3,,,0.85,5.22,33,1.46,"Jia T, Peng Z, Li Q, Xie Y, Hou Q, Hou L. Synthesis of triphenylamine-based molecules with cyan terminals and their application for organic solar cells. Synthetic Metals 199, 14-20 (2015)."
435,N#C/C(C1=CC=C([N+]([O-])=O)C=C1)=C\C(C=C2)=CC=C2N(C3=CC=CC=C3)C(C=C4)=CC=C4/C=C/C5=CC=C(C6=CC7=C(C(OCC(CC)CCCC)=C(C=C(C8=CC=C(/C=C/C9=CC=C(N(C%10=CC=CC=C%10)C%11=CC=C(/C=C(C#N)/C%12=CC=C([N+]([O-])=O)C=C%12)C=C%11)C=C9)C%13=NSN=C8%13)S%14)C%14=C7OCC(CC)CCCC)S6)C%15=NSN=C%155,SM4,,,0.78,4.89,33,1.27,"Jia T, Peng Z, Li Q, Xie Y, Hou Q, Hou L. Synthesis of triphenylamine-based molecules with cyan terminals and their application for organic solar cells. Synthetic Metals 199, 14-20 (2015)."
436,[H]=CC1=C(OCCCCCCCC)C=C(/C=C/C2=CC=C(C=[H])S2)C(OCCCCCCCC)=C1,PPVTV,,,,8,61,3.5,"Lim KG, Park JM, Mangold H, Laquai F, Choi TL, Lee TW. Bimolecular Crystals with an Intercalated Structure Improve Poly (p©\phenylenevinylene)©\Based Organic Photovoltaic Cells. ChemSusChem 8, 337-344 (2015)."
437,[O-]c1c(C2=C(O)C=C(N(CC(C)C)CC(C)C)C=C2O)c([O-])c1C3=C(O)C=C(N(CC(C)C)CC(C)C)C=C3O,DIB-SQ,,,0.77,2.76,51.3,1.08,"Wang Y, Zhao X, Zhan X. Layer by layer solution processed organic solar cells based on a small molecule donor and a polymer acceptor. Journal of Materials Chemistry C 3, 447-452 (2015)."
438,FC(C=C(C1=CC=C(C2=CC=C(CCCCCC)S2)S1)C3=NSN=C34)=C4C5=CC6=C(S5)C7=C(C=C(C8=C(F)C=C(C9=CC=C(C%10=CC=C(CCCCCC)S%10)S9)C%11=NSN=C%118)S7)[Si]6(CC(CC)CCCC)CC(CC)CCCC,DTS(FBTTh2)2,,,0.77,13.1,68,6.8,"Vangerven T, et al. Elucidating Batch-to-Batch Variation Caused by Homocoupled Side Products in Solution-Processable Organic Solar Cells. Chemistry of Materials 28, 9088-9098 (2016)."
439,FC(C=C(C1=CC=C(C2=CC=C(CCCCCC)S2)S1)C3=NSN=C34)=C4C5=CC6=C(S5)C7=C(C=C(C(S8)=CC9=C8C(SC(C%10=C(F)C=C(C%11=CC=C(C%12=CC=C(CCCCCC)S%12)S%11)C%13=NSN=C%13%10)=C%14)=C%14[Si]9(CC(CC)CCCC)CC(CC)CCCC)S7)[Si]6(CC(CC)CCCC)CC(CC)CCCC,DTS(FBTTh2)2-homo,,,0.64,11.3,61,4.5,"Vangerven T, et al. Elucidating Batch-to-Batch Variation Caused by Homocoupled Side Products in Solution-Processable Organic Solar Cells. Chemistry of Materials 28, 9088-9098 (2016)."
440,CCCCC(CC)C[Si]1(CC(CC)CCCC)C2=C(SC(C3=CC=C(C4=CC=C(C5=CC=C(CCCCCC)S5)S4)C6=C3CC(C7=CC(OCCCCCCCC)=CC=C7)C(C8=CC=CC(OCCCCCCCC)=C8)C6)=C2)C9=C1C=C(C%10=C(CC(C%11=CC=CC(OCCCCCCCC)=C%11)C(C%12=CC(OCCCCCCCC)=CC=C%12)C%13)C%13=C(C%14=CC=C(C%15=CC=C(CCCCCC)S%15)S%14)C=C%10)S9,DTS(QxHT2)2,,,0.98,12.46,64,7.81,"Keshtov M, et al. Synthesis and photophysical properties of semiconductor molecules D 1-AD 2-AD 1-type structure based on derivatives of quinoxaline and dithienosilole for organics solar cells. Organic Electronics 39, 361-370 (2016)."
441,FC1=C(C2=CC(CC(CCCCCCCC)CCCCCCCCCC)=C(C3=CC=C(C4=CC=C([H])S4)S3)S2)C5=NSN=C5C(C6=CC(CC(CCCCCCCC)CCCCCCCCCC)=C([H])S6)=C1F,PffBT4T©\2OD,,,0.77,18.8,70,10.1,"Czolk J, Landerer D, Koppitz M, Nass D, Colsmann A. Highly Efficient, Mechanically Flexible, Semi©\Transparent Organic Solar Cells Doctor Bladed from Non©\Halogenated Solvents. Advanced Materials Technologies 1,  (2016)."
442,CCCCCCCCSC(S1)=CC=C1C2=C3C(SC([H])=C3)=C(C4=CC=C(SCCCCCCCC)S4)C5=C2SC(C6=C(CCCCCCCC)C(SC(C7=C(F)C(F)=C(C8=CC(SC([H])=C9CCCCCCCC)=C9S8)C%10=NSN=C7%10)=C%11)=C%11S6)=C5,PBDTTS©\TTffBT,,,0.92,10.89,65,6.51,"Lee W, Jung JW. High©\Performance Non©\Fullerene Organic Solar Cells Based on a Pair of Medium Band Gap Polymer Donor and Perylene Bisimide Derivative Acceptor. Macromolecular Chemistry and Physics 217, 2647-2653 (2016)."
443,CCCCCCCCCCC(CCCCCCCC)/C(C1=CC=C(/C(C#CC2=CC(CCCCCC)=C(C3=CC=C(C4=C(CCCCCC)C=C(/C=C5C(N(CC)/C(S/5)=C(C#N)\C#N)=O)S4)S3)S2)=C6N=C7C=C\6)N1[Zn]N8/C(C=C/C8=C7\C(CCCCCCCC)CCCCCCCCCC)=C9/C#CC%10=CC(CCCCCC)=C(C%11=CC=C(C%12=C(CCCCCC)C=C(/C=C%13C(N(CC)/C(S/%13)=C(C#N)/C#N)=O)S%12)S%11)S%10)=C%14C=CC9=N\%14,PTTCNR,,,0.82,14.3,70,8.21,"Xiao L, et al. New Terthiophene-Conjugated Porphyrin Donors for Highly Efficient Organic Solar Cells. ACS applied materials & interfaces 8, 30176-30183 (2016)."
444,CCCCCCCCCCC(CCCCCCCC)/C(C1=CC=C(/C(C#CC2=CC(CCCCCC)=C(C3=CC=C(C4=C(CCCCCC)C=C(/C=C5C(N(CC)C(S/5)=S)=O)S4)S3)S2)=C6N=C7C=C\6)N1[Zn]N8/C(C=C/C8=C7\C(CCCCCCCC)CCCCCCCCCC)=C9/C#CC%10=CC(CCCCCC)=C(C%11=CC=C(C%12=C(CCCCCC)C=C(/C=C%13C(N(CC)C(S/%13)=S)=O)S%12)S%11)S%10)=C%14C=CC9=N\%14,PTTR,,,0.8,14.93,64,7.66,"Xiao L, et al. New Terthiophene-Conjugated Porphyrin Donors for Highly Efficient Organic Solar Cells. ACS applied materials & interfaces 8, 30176-30183 (2016)."
445,CC(C=C(C)C=C1C)=C1/C(C2=CC=C(/C(C#CC3=C(CCCCCC)C(CCCCCC)=C(/C=C4C(N(CC)C(S/4)=S)=O)S3)=C5N=C6C=C\5)N2[Zn]N7/C(C=C/C7=C6\C8=C(C)C=C(C)C=C8C)=C9/C#CC%10=C(CCCCCC)C(CCCCCC)=C(/C=C%11C(N(CC)C(S/%11)=S)=O)S%10)=C%12C=CC9=N\%12,1a,,,0.85,11.36,31,3.01,"Montcada NF, et al. High photo-current in solution processed organic solar cells based on a porphyrin core A-¦Ð-D-¦Ð-A as electron donor material. Organic Electronics 38, 330-336 (2016)."
446,CC(C=C(C)C=C1C)=C1/C(C2=CC=C(/C(C#CC3=C(CCCCCC)C(CCCCCC)=C(/C=C/C4=C(CCCCCC)C(CCCCCC)=C(/C=C5SC(N(CC)C\5=O)=S)S4)S3)=C6N=C7C=C\6)N2[Zn]N8/C(C=C/C8=C7\C9=C(C)C=C(C)C=C9C)=C%10/C#CC%11=C(CCCCCC)C(CCCCCC)=C(/C=C/C%12=C(CCCCCC)C(CCCCCC)=C(/C=C%13SC(N(CC)C\%13=O)=S)S%12)S%11)=C%14C=CC%10=N\%14,1b,,,0.8,13.2,40,4.24,"Montcada NF, et al. High photo-current in solution processed organic solar cells based on a porphyrin core A-¦Ð-D-¦Ð-A as electron donor material. Organic Electronics 38, 330-336 (2016)."
447,FC1=C(C2=CC(CC(CCCCCCCCCC)CCCCCCCCCCCC)=C([H])S2)C3=NN(CCC)N=C3C(C4=CC(CC(CCCCCCCCCC)CCCCCCCCCCCC)=C(C5=CC=C(C6=C(F)C=C(C7=CC=C([H])S7)C(F)=C6)S5)S4)=C1F,PTFB-P,,,0.92,12.8,65,7.6,"Li Z, et al. Donor polymer design enables efficient non-fullerene organic solar cells. Nature communications 7, 13094 (2016)."
448,[H]C(S1)=CC2=C1C(C3=CC=C(SCCCCCCCCCCCC)S3)=C(C=C(C4=CC=C(C5=C(F)C(F)=C(C6=CC=C([H])S6)C7=NN(CC(CCCCCCCC)CCCCC)N=C75)S4)S8)C8=C2C9=CC=C(SCCCCCCCCCCCC)S9,J61,,,0.91,18.31,71,11.11,"Yang Y, et al. Side-chain isomerization on an n-type organic semiconductor ITIC acceptor makes 11.77% high efficiency polymer solar cells. Journal of the American Chemical Society 138, 15011-15018 (2016)."
449,CCCCCCOC1=C(C2=C(C=C3)N4C3=C(C#CC5=C(CCCCCC)C(CCCCCC)=C(/C=C/C6=C(CCCCCC)C(CCCCCC)=C(/C=C7C(N(CC)C(S/7)=S)=O)S6)S5)C(C=C8)N9C8=C(C%10=C(OCCCCCC)C=CC=C%10OCCCCCC)C%11=CC=C%12N%11[Zn]49N%13C2C=CC%13=C%12C#CC%14=C(CCCCCC)C(CCCCCC)=C(/C=C/C%15=C(CCCCCC)C(CCCCCC)=C(/C=C%16C(N(CC)C(S/%16)=S)=O)S%15)S%14)C(OCCCCCC)=CC=C1,1a,,,0.93,10.67,0.54,5.14,"Arrechea S, Aljarilla A, de la Cruz P, Palomares E, Sharma GD, Langa F. Efficiency improvement using bis(trifluoromethane) sulfonamide lithium salt as a chemical additive in porphyrin based organic solar cells. Nanoscale 8, 17953-17962 (2016)."
450,CCCCCCOC1=C(C2=C(C=C3)N4C3=C(C#CC5=C(CCCCCC)C(CCCCCC)=C(/C=C/C6=C(CCCCCC)C(CCCCCC)=C(/C=C(C#N)/C#N)S6)S5)C(C=C7)N8C7=C(C9=C(OCCCCCC)C=CC=C9OCCCCCC)C%10=CC=C%11N%10[Zn]48N%12C2C=CC%12=C%11C#CC%13=C(CCCCCC)C(CCCCCC)=C(/C=C/C%14=C(CCCCCC)C(CCCCCC)=C(/C=C(C#N)/C#N)S%14)S%13)C(OCCCCCC)=CC=C1,1b,,,0.88,13.34,0.65,7.63,"Arrechea S, Aljarilla A, de la Cruz P, Palomares E, Sharma GD, Langa F. Efficiency improvement using bis(trifluoromethane) sulfonamide lithium salt as a chemical additive in porphyrin based organic solar cells. Nanoscale 8, 17953-17962 (2016)."
451,CCCCCCCC[Si]1(CCCCCCCC)C(C=C(C2=CC=C(C3=CC=C(C)C4=NSN=C34)S2)C=C5)=C5C6=C1C=C(C7=CC=C(C8=CC=C(C)C9=NSN=C89)S7)C=C6,SiF-BT,,,0.9,29.8,0.53,2.06,"Mamoshina P, Vieira A, Putin E, Zhavoronkov A. Applications of Deep Learning in Biomedicine. Mol Pharm 13, 1445-1454 (2016)."
452,FC(C(F)=C(C1=CC(CC(CCCCCCCCCC)CCCCCCCCCCCC)=C(C2=CC=C(C3=C(F)C(F)=C(C4=CC=C([H])S4)C=C3)S2)S1)C5=N6)=C(C7=CC(CC(CCCCCCCCCC)CCCCCCCCCCCC)=C([H])S7)C5=NN6CCC,PTFB-O,,,0.92,17.1,0.67,10.5,"Li Z, et al. Donor polymer design enables efficient non-fullerene organic solar cells. Nature Communications 7,  (2016)."
453,CCCCCCCCC(CCCCCC)CC1=CC=C(C2=C3C(SC([H])=C3)=C(C4=CC=C(CC(CCCCCC)CCCCCCCC)S4)C5=C2SC(C6=CC=C(C7=CC=C(C8=CC=C([H])S8)C9=NN(CCCCCCCC)N=C79)S6)=C5)S1,J50,,,0.71,12.93,0.53,4.8,"Gao L, et al. High-Efficiency Nonfullerene Polymer Solar Cells with Medium Bandgap Polymer Donor and Narrow Bandgap Organic Semiconductor Acceptor. Advanced Materials 28, 8288-8295 (2016)."
454,CCCCCCCCC(CCCCCC)CC1=CC=C(C2=C3C(SC([H])=C3)=C(C4=CC=C(CC(CCCCCC)CCCCCCCC)S4)C5=C2SC(C6=CC=C(C7=C(F)C(F)=C(C8=CC=C([H])S8)C9=NN(CCCCCCCC)N=C79)S6)=C5)S1,J51,,,0.82,16.47,0.69,9.26,"Gao L, et al. High-Efficiency Nonfullerene Polymer Solar Cells with Medium Bandgap Polymer Donor and Narrow Bandgap Organic Semiconductor Acceptor. Advanced Materials 28, 8288-8295 (2016)."
455,CCCCCCC1=C(C2=CC(C(OCCCCCC)=O)=C([H])S2)SC([H])=C1,P3HT50-co-3HET50,,,0.736,9.11,0.535,3.59,"Gobalasingham NS, Noh S, Howard JB, Thompson BC. Influence of Surface Energy on Organic Alloy Formation in Ternary Blend Solar Cells Based on Two Donor Polymers. Acs Applied Materials & Interfaces 8, 27931-27941 (2016)."
456,CCCCCCC1=C(C2=CC(CC(CC)CCCC)=C([H])S2)SC([H])=C1,P3HT75-co-EHT25,,,0.68,7.04,0.516,2.47,"Gobalasingham NS, Noh S, Howard JB, Thompson BC. Influence of Surface Energy on Organic Alloy Formation in Ternary Blend Solar Cells Based on Two Donor Polymers. Acs Applied Materials & Interfaces 8, 27931-27941 (2016)."
457,CCCCCC1=C(C2=CC=C(C3=CC=C(C4=C5C(C(N4CC(CC)CCCC)=O)=C(C6=CC=C([H])S6)N(CC(CC)CCCC)C5=O)S3)S2)SC([H])=C1,P3HTT-DPP-10%,,,0.608,12.86,0.631,4.93,"Gobalasingham NS, Noh S, Howard JB, Thompson BC. Influence of Surface Energy on Organic Alloy Formation in Ternary Blend Solar Cells Based on Two Donor Polymers. Acs Applied Materials & Interfaces 8, 27931-27941 (2016)."
458,CCCCCCCCCCC(S1)=C(CCCCCCCCCC)C=C1C2=C3C(SC(C4=CC=C(/C(C#N)=C/C5=CC=C([H])S5)S4)=C3)=C(C6=CC(CCCCCCCCCC)=C(CCCCCCCCCC)S6)C7=C2SC([H])=C7,P(BDT©\TCNT),,,0.78,9.06,0.58,4.1,"Lee YS, et al. Dithieno 2,3-d:2',3'-d' benzo 1,2-b:4,5-b' dithiophene (DTBDAT)-based copolymers for high-performance organic solar cells. Journal of Polymer Science Part a-Polymer Chemistry 54, 3182-3192 (2016)."
459,CCCCCCCCCCC(S1)=C(CCCCCCCCCC)C=C1C2=C3C(SC4=C3SC([H])=C4)=C(C5=CC(CCCCCCCCCC)=C(CCCCCCCCCC)S5)C6=C2SC7=C6SC(C8=CC=C(/C(C#N)=C/C9=CC=C([H])S9)S8)=C7,P(DTBDAT©\TCNT),,,0.77,12.2,0.62,5.83,"Lee YS, et al. Dithieno 2,3-d:2',3'-d' benzo 1,2-b:4,5-b' dithiophene (DTBDAT)-based copolymers for high-performance organic solar cells. Journal of Polymer Science Part a-Polymer Chemistry 54, 3182-3192 (2016)."
460,CCCCCCCCCC(CCCCCC)CSC1=CC=C(C2=C3C(SC(C4=C(CC(CC)CCCC)C=C(C5=CC=C(C6=CC(CC(CC)CCCC)=C([H])S6)C7=NSN=C57)S4)=C3)=C(C8=CC=C(SCC(CCCCCC)CCCCCCCCC)C=C8)C9=C2SC([H])=C9)C=C1,P1,,,0.85,4.22,0.41,1.48,"Fan M, et al. Benzodithiophene-Based Polymers Containing Alkylthiophenyl Side Chains with Lowered HOMO Energy Levels for Organic Solar Cells. Asian Journal of Organic Chemistry 5, 1273-1279 (2016)."
461,CCCCCCCCCC(CCCCCC)CSC1=CC=C(C2=C3C(SC(C4=CC=C(C5=CC=C(C6=CC=C([H])S6)C7C5N=C(C8=CC=CC(OCCCCCCCC)=C8)C(C9=CC=CC=C9OCCCCCCCC)=N7)S4)=C3)=C(C%10=CC=C(SCC(CCCCCC)CCCCCCCCC)C=C%10)C%11=C2SC([H])=C%11)C=C1,P2,,,0.81,7.72,0.688,4.28,"Fan M, et al. Benzodithiophene-Based Polymers Containing Alkylthiophenyl Side Chains with Lowered HOMO Energy Levels for Organic Solar Cells. Asian Journal of Organic Chemistry 5, 1273-1279 (2016)."
462,CCCCCCCCCC(CCCCCC)CSC1=CC=C(C2=C3C(SC(C4=CC=C(C(N(CC(CC)CCCC)C5=O)=C6C5=C(C7=CC=C([H])S7)N(CC(CC)CCCC)C6=O)S4)=C3)=C(C8=CC=C(SCC(CCCCCC)CCCCCCCCC)C=C8)C9=C2SC([H])=C9)C=C1,P3,,,0.74,4.55,0.562,1.9,"Fan M, et al. Benzodithiophene-Based Polymers Containing Alkylthiophenyl Side Chains with Lowered HOMO Energy Levels for Organic Solar Cells. Asian Journal of Organic Chemistry 5, 1273-1279 (2016)."
463,CC(S1)=CC=C1C2=C(C=CC=C3)C3=C4N=C5N([B@]6(C7=CC=CC=C7C8=C6C=CC=C8)N42)C(C9=CC=C(C)S9)=C%10C=CC=CC5%10,2c,,,0.61,8.5,0.51,2.6,"Lorenz-Rothe M, et al. From Fluorine to FluoreneA Route to Thermally Stable aza-BODIPYs for Organic Solar Cell Application. Advanced Electronic Materials 2,  (2016)."
464,CCCCCCC(CCCC)COC1=C(SC(C2=CC=C(C3=CC=C(C4=CC=C([H])S4)C5=C3N=C(C6=CC=C(CCCCCCCC)S6)C(C7=CC=C(CCCCCCCC)S7)=N5)S2)=C8)C8=C(OCC(CCCC)CCCCCC)C9=C1C=C([H])S9,PBDT-TDTQx,,,0.8,5.67,0.5,2.26,"Kim M-J, Kim J-H, Ahn JJ, Hwang D-H. Photovoltaic properties of a new quinoxaline-based copolymer with Thieno 3,2-b thiophene side chain for organic photovoltaic cell applications. Dyes and Pigments 133, 324-332 (2016)."
465,CCCCCCC(CCCC)COC1=C(SC(C2=CC=C(C3=CC=C(C4=CC=C([H])S4)C5=C3N=C(C6=CC(SC(CCCCCCCC)=C7)=C7S6)C(C8=CC(SC(CCCCCCCC)=C9)=C9S8)=N5)S2)=C%10)C%10=C(OCC(CCCC)CCCCCC)C%11=C1C=C([H])S%11,PBDT-TTDTQx,,,0.78,8.5,0.51,3.42,"Kim M-J, Kim J-H, Ahn JJ, Hwang D-H. Photovoltaic properties of a new quinoxaline-based copolymer with Thieno 3,2-b thiophene side chain for organic photovoltaic cell applications. Dyes and Pigments 133, 324-332 (2016)."
466,[H]C1=CC=C(C2=C3C=C(C4=CC=C(C5=C(OCCCCCCCC)C(OCCCCCCCC)=C(C6=CC=C(C7=C(OCCCCCCCC)C(OCCCCCCCC)=C(C8=CC=C([H])S8)C9=NON=C79)S6)C%10=NON=C5%10)S4)C=C2)C(N3C(CCCCCCCC)CCCCCCCC)=C1,P1,,,0.845,7.2,0.42,2.5,"Klimovich IV, et al. Solubilized 5,6-bis(octyloxy)benzoxadiazole as a versatile acceptor block for designing novel (-X-DADAD-)(n) and (-X-DADADAD-)(n) electron donor copolymers for bulk heterojunction organic solar cells. Solar Energy Materials and Solar Cells 155, 378-386 (2016)."
467,[H]C1=CC=C(C2=C3C=C(C4=CC=C(C5=C(OCCCCCCCC)C(OCCCCCCCC)=C(C6=CC=C(C7=C(OCCCCCCCC)C(OCCCCCCCC)=C(C8=CC=C(C9=C(OCCCCCCCC)C(OCCCCCCCC)=C(C%10=CC=C([H])S%10)C%11=NON=C9%11)S8)C%12=NON=C7%12)S6)C%13=NON=C5%13)S4)C=C2)C(N3C(CCCCCCCC)CCCCCCCC)=C1,P2,,,0.902,5.6,0.49,2.5,"Klimovich IV, et al. Solubilized 5,6-bis(octyloxy)benzoxadiazole as a versatile acceptor block for designing novel (-X-DADAD-)(n) and (-X-DADADAD-)(n) electron donor copolymers for bulk heterojunction organic solar cells. Solar Energy Materials and Solar Cells 155, 378-386 (2016)."
468,CCCCCCCCOC1=C(C2=CC=C(C3=CC=C([H])S3)S2)C4=NON=C4C(C5=CC=C(C6=C(OCCCCCCCC)C(OCCCCCCCC)=C(C7=CC=C(C8=CC=C(C9=CC%10=C(C%11=CC=C([H])C=C%11N%10C(CCCCCCCC)CCCCCCCC)C=C9)S8)S7)C%12=NON=C6%12)S5)=C1OCCCCCCCC,P3,,,0.862,10.8,0.59,5.5,"Klimovich IV, et al. Solubilized 5,6-bis(octyloxy)benzoxadiazole as a versatile acceptor block for designing novel (-X-DADAD-)(n) and (-X-DADADAD-)(n) electron donor copolymers for bulk heterojunction organic solar cells. Solar Energy Materials and Solar Cells 155, 378-386 (2016)."
469,O=C1N(CC(CCCCCCCC)CCCCCC)C(C2=CC(CCCCCCCCCC)=C([H])S2)=C3C1=C(C4=CC(CCCCCCCCCC)=C(C5=CC=C([H])S5)S4)N(CC(CCCCCCCC)CCCCCC)C3=O,P(T-DPP),,,0.62,5.5,0.544,1.84,"Lo CK, Reynolds JR. Structural and morphological effects of alkyl side chains on flanking thiophenes of diketopyrrolopyrrole polymers for organic photovoltaic devices. Polymer 99, 741-747 (2016)."
470,O=C1N(CC(CCCCCCCC)CCCCCC)C(C2=CC(CCCCCCCCCC)=C([H])S2)=C3C1=C(C4=CC(CCCCCCCCCC)=C(C5=CC(SC([H])=C6)=C6S5)S4)N(CC(CCCCCCCC)CCCCCC)C3=O,P(TT-DPP),,,0.61,10.45,0.465,3,"Lo CK, Reynolds JR. Structural and morphological effects of alkyl side chains on flanking thiophenes of diketopyrrolopyrrole polymers for organic photovoltaic devices. Polymer 99, 741-747 (2016)."
471,CCCCC(CC)CSC1=CC=C(S1)C2=C3C(SC(C4=CC=C(C5=C(C(C6=C(CC(CC)CCCC)[Se]C(CC(CC)CCCC)=C6C7=O)=O)C7=C(C8=CC=C([H])S8)S5)S4)=C3)=C(C9=CC=C(SCC(CC)CCCC)S9)C%10=C2SC([H])=C%10,PBDTS-Se,,,0.909,12.8,0.688,8.01,"Liu T, et al. High-Performance Non-Fullerene Organic Solar Cells Based on a Selenium-Containing Polymer Donor and a Twisted Perylene Bisimide Acceptor. Advanced Science 3,  (2016)."
472,CCCCC(CC)COC1=C(SC(C2=C3C(F)=C(C(OCCCCCCOCC4=CC(Cl)=C(Cl)C=C4)=O)SC3=C([H])S2)=C5)C5=C(OCC(CC)CCCC)C6=C1C=C([H])S6,PTB7-DCB,,,0.77,11.66,0.47,4.22,"Jo JW, Kim Y, Ko MJ, Son HJ. Development of intrinsically fullerene-compatible polymers: Strategy for developing high performance organic solar cells using a non-halogenated solvent. Dyes and Pigments 132, 103-109 (2016)."
473,FC1=C(C(OCCCCCCOCC2=CC(Cl)=C(Cl)C=C2)=O)SC3=C([H])SC(C(S4)=CC(C4=C5C6=CC=C(CC(CC)CCCC)S6)=C(C7=CC=C(CC(CC)CCCC)S7)C8=C5C=C([H])S8)=C13,PTB7-Th-DCB,,,0.82,15.11,0.49,6.07,"Jo JW, Kim Y, Ko MJ, Son HJ. Development of intrinsically fullerene-compatible polymers: Strategy for developing high performance organic solar cells using a non-halogenated solvent. Dyes and Pigments 132, 103-109 (2016)."
474,FC1=C(C2=CC([Si]3(CC(CC)CCCC)CC(CC)CCCC)=C(C4=C3C=C(C5=C(F)C=C(C6=CC=C(C7=CC=C(C(N(CCCCCC)C8=O)=O)C8=C7)S6)C9=NSN=C59)S4)S2)C%10=NSN=C%10C(C%11=CC=C(C%12=CC=C(C(N(CCCCCC)C%13=O)=O)C%13=C%12)S%11)=C1,DTS(FBT-Th-Pht-Hex)2,,,0.734,1.12,0.29,0.24,"San Juan RR, Payne A-J, Welch GC, Eftaiha AaF. Development of low band gap molecular donors with phthalimide terminal groups for use in solution processed organic solar cells. Dyes and Pigments 132, 369-377 (2016)."
475,FC1=C(C2=CC([Si]3(CC(CC)CCCC)CC(CC)CCCC)=C(C4=C3C=C(C5=C(F)C=C(C6=CC=C(C7=CC=C(C(N(CCCCCCCC)C8=O)=O)C8=C7)S6)C9=NSN=C59)S4)S2)C%10=NSN=C%10C(C%11=CC=C(C%12=CC=C(C(N(CCCCCCCC)C%13=O)=O)C%13=C%12)S%11)=C1,DTS(FBT-Th-Pht-Oct)2,,,0.867,1.7,0.47,0.7,"San Juan RR, Payne A-J, Welch GC, Eftaiha AaF. Development of low band gap molecular donors with phthalimide terminal groups for use in solution processed organic solar cells. Dyes and Pigments 132, 369-377 (2016)."
476,FC1=C(C2=CC=C(C3=CC=C(CCCCCC)S3)S2)C4=NN(CCCCCC)N=C4C(C5=CC([Si]6(CC(CC)CCCC)CC(CC)CCCC)=C(C7=C6C=C(C8=CC(F)=C(C9=CC=C(C%10=CC=C(CCCCCC)S%10)S9)C%11=NN(CCCCCC)N=C8%11)S7)S5)=C1.CC,K2,,,0.83,11.68,0.62,6.01,"Keshtov ML, et al. Design, synthesis and photophysical properties of D1-A-D2-A-D1-type small molecules based on fluorobenzotriazole acceptor and dithienosilole core donor for solution processed organic solar cells. Dyes and Pigments 132, 387-397 (2016)."
477,CCCCCCN1N=C2C(C3=CC=C(C4=CC=C(CCCCCC)S4)S3)=CC(F)=C(C5=CC([Si]6(CC(CC)CCCC)CC(CC)CCCC)=C(C7=C6C=C(C8=C(F)C=C(C9=CC=C(C%10=CC=C(CCCCCC)S%10)S9)C%11=NN(CCCCCC)N=C8%11)S7)S5)C2=N1.CC,K3,,,0.8,10.24,0.58,4.75,"Keshtov ML, et al. Design, synthesis and photophysical properties of D1-A-D2-A-D1-type small molecules based on fluorobenzotriazole acceptor and dithienosilole core donor for solution processed organic solar cells. Dyes and Pigments 132, 387-397 (2016)."
478,O=C1N(CC(CCCCCCCCCC)CCCCCCCC)C(C2=NC=C([H])C=C2)=C3C1=C(C4=NC=C(C5=CC=C(C6=CC=C([H])S6)S5)C=C4)N(CC(CCCCCCCC)CCCCCCCCCC)C3=O,PDPP2Py2T,,,0.977,11.34,0.644,7.13,"Hendriks KH, Wijpkema ASG, van Franeker JJ, Wienk MM, Janssen RAJ. Dichotomous Role of Exciting the Donor or the Acceptor on Charge Generation in Organic Solar Cells. Journal of the American Chemical Society 138, 10026-10031 (2016)."
479,O=C1N(CC(CCCCCCCC)CCCCCC)C(C2=NC=C(C3=CC(CCCCCC)=C([H])S3)C=C2)=C4C1=C(C5=NC=C(C6=CC(CCCCCC)=C(C7=CC=C([H])S7)S6)C=C5)N(CC(CCCCCC)CCCCCCCC)C4=O,PDPP2Py3T,,,0.855,11.1,0.629,5.97,"Hendriks KH, Wijpkema ASG, van Franeker JJ, Wienk MM, Janssen RAJ. Dichotomous Role of Exciting the Donor or the Acceptor on Charge Generation in Organic Solar Cells. Journal of the American Chemical Society 138, 10026-10031 (2016)."
480,O=C1N(CC(CCCCCCCC)CCCCCC)C(C2=NC=C([H])C=C2)=C3C1=C(C4=NC=C(C5=CC(N6CC(CC)CCCC)=C(C7=C6C=C([H])S7)S5)C=C4)N(CC(CCCCCC)CCCCCCCC)C3=O,PDPP2PyDTP,,,0.711,12.61,0.56,5.02,"Hendriks KH, Wijpkema ASG, van Franeker JJ, Wienk MM, Janssen RAJ. Dichotomous Role of Exciting the Donor or the Acceptor on Charge Generation in Organic Solar Cells. Journal of the American Chemical Society 138, 10026-10031 (2016)."
481,O=C1N(CC(CCCCCCCC)CCCCCC)C(C2=NC=C([H])C=C2)=C3C1=C(C4=NC=C(C5=CC=C([H])S5)C=C4)N(CC(CCCCCC)CCCCCCCC)C3=O,PDPP2PyT,,,1,7.48,0.616,4.61,"Hendriks KH, Wijpkema ASG, van Franeker JJ, Wienk MM, Janssen RAJ. Dichotomous Role of Exciting the Donor or the Acceptor on Charge Generation in Organic Solar Cells. Journal of the American Chemical Society 138, 10026-10031 (2016)."
482,FC1=C(C2=CC(CC(CCCCCCCC)CCCCCCCCCC)=C(S2)C(S3)=CC(C3=C4)=CC5=C4C=C([H])S5)C6=NSN=C6C(C7=CC(CC(CCCCCCCC)CCCCCCCCCC)=C([H])S7)=C1F,PBDT-DTFFBT,,,0.85,14.38,0.742,9.13,"Chen W, et al. Unsubstituted Benzodithiophene-Based Conjugated Polymers for High-Performance Organic Field-Effect Transistors and Organic Solar Cells. Acs Applied Materials & Interfaces 8, 19665-19671 (2016)."
483,[H]C1=CC=C(S1)C2=CC=C(C3=CC=C(S3)C4=CC5=C(C6=C([Ge]5(CC(CCCCCCCC)CCCCCCCCCC)CC(CCCCCCCC)CCCCCCCCCC)C=C([H])S6)S4)C7=NSN=C27,P(Ge-DTBT),,,0.66,7.95,0.68,3.51,"Casey A, et al. Effect of Systematically Tuning Conjugated Donor Polymer Lowest Unoccupied Molecular Orbital Levels via Cyano Substitution on Organic Photovoltaic Device Performance. Chemistry of Materials 28, 5110-5120 (2016)."
484,[H]C1=CC=C(S1)C2=C(C#N)C(C#N)=C(C3=CC=C(S3)C4=CC5=C(C6=C([Ge]5(CC(CCCCCCCC)CCCCCCCCCC)CC(CCCCCCCC)CCCCCCCCCC)C=C([H])S6)S4)C7=NSN=C27,P(Ge-DTDCNBT),,,0.68,2.99,0.36,0.63,"Casey A, et al. Effect of Systematically Tuning Conjugated Donor Polymer Lowest Unoccupied Molecular Orbital Levels via Cyano Substitution on Organic Photovoltaic Device Performance. Chemistry of Materials 28, 5110-5120 (2016)."
485,CCCCCCCCOC1=CC=CC(C2=NC3=C(C4=CC=C(C5=CC=C(CCCCCC)S5)S4)C=CC(C6=CC7=C(C(SC(C8=C(N=C(C9=CC=CC(OCCCCCCCC)=C9)C(C%10=CC(OCCCCCCCC)=CC=C%10)=N%11)C%11=C(C%12=CC=C(C%13=CC=C(CCCCCC)S%13)S%12)C=C8)=C%14)C%14[Si]7(C(CC)CCCCC)C(CC)CCCCC)S6)=C3N=C2C%15=CC=CC(OCCCCCCCC)=C%15)=C1,DTS(FCT2)2,,,0.76,2.69,0.29,0.59,"Keshtov ML, Kuklin SA, Buzin MI, Godowsky DY, Khokhlov AR. Synthesis and photophysical properties of semiconductor molecules of D-1-A-D-2-A-D-1 structure on the basis of quinoxaline and dithienosilole derivatives for organic solar cells. Doklady Physical Chemistry 469, 106-110 (2016)."
486,FC1=C(C2=CC(C(OCC(CCCCCCCCCC)CCCCCCCC)=O)=C(S2)C3=CC(CC(CCCCCCC)CCCCCC)=C([H])S3)C4=NSN=C4C(C5=CC(C(OCC(CCCCCCCCCC)CCCCCCCC)=O)=C(C6=C(CC(CCCCCCC)CCCCCC)C=C(C7=CC=C(C8=C(F)C(F)=C(C9=CC=C([H])S9)C%10=NSN=C8%10)S7)S6)S5)=C1F,P3TEA,,,1.11,13.27,0.643,9.5,"Liu J, et al. Fast charge separation in a non-fullerene organic solar cell with a small driving force. Nature Energy 1,  (2016)."
487,CCCCCCCCSC1=CC=C(S1)C2=C(SC(C3=C4SC(C(OCC(CC)CCCCC)=O)=C(F)C4=C([H])S3)=C5)C5=C(C6=CC=C(SCCCCCCCC)S6)C7=C2C=C([H])S7,PBDT-TS1,,,0.714,14.82,0.5457,5.81,"Liang N, et al. Perylene Diimide Trimers Based Bulk Heterojunction Organic Solar Cells with Efficiency over 7%. Advanced Energy Materials 6,  (2016)."
488,CCCCCCCCSC1=CC=C(S1)C2=C(SC([H])=C3)C3=C(C4=CC=C(SCCCCCCCC)S4)C5=C2C=C(C6=C(SCCCCCCCC)C=C(C7=CC(SCCCCCCCC)=C([H])S7)S6)S5,P1,,,0.747,5.5,0.366,1.49,"Parenti F, et al. Polymers for Application in Organic Solar Cells: Bithiophene Can Work Better than Thienothiophene When Coupled to Benzodithiophene. Journal of Polymer Science Part a-Polymer Chemistry 54, 1603-1614 (2016)."
489,CCCCCCCCSC1=CC=C(S1)C2=C(SC(C3=C4SC(C(OCCCCCCCC)=O)=CC4=C([H])S3)=C5)C5=C(C6=CC=C(SCCCCCCCC)S6)C7=C2C=C([H])S7,P2,,,0.642,3.2,0.289,0.59,"Parenti F, et al. Polymers for Application in Organic Solar Cells: Bithiophene Can Work Better than Thienothiophene When Coupled to Benzodithiophene. Journal of Polymer Science Part a-Polymer Chemistry 54, 1603-1614 (2016)."
490,O=C1N(CC(CCCCCCCC)CCCCCCCCCC)C(C2=CC=C(C3=CC(N=C(OCCCCCCCC)C4=C5C=CC([H])=C4)=C5C=C3)S2)=C6C1=C(C7=CC=C([H])S7)N(CC(CCCCCCCC)CCCCCCCCCC)C6=O,P1,,,0.82,8.16,0.57,3.8,"Guerette M, et al. New Processable Phenanthridinone-Based Polymers for Organic Solar Cell Applications. Advanced Energy Materials 6,  (2016)."
491,O=C1N(CC(CCCCCCCC)CCCCCCCCCC)C(C2=CC=C(C3=CC(N(CCCCCCCC)C(C4=C5C=CC([H])=C4)=O)=C5C=C3)S2)=C6C1=C(C7=CC=C([H])S7)N(CC(CCCCCCCC)CCCCCCCCCC)C6=O,P2,,,0.86,8.22,0.51,3.6,"Guerette M, et al. New Processable Phenanthridinone-Based Polymers for Organic Solar Cell Applications. Advanced Energy Materials 6,  (2016)."
492,O=C1N(CC(CCCCCCCC)CCCCCCCCCC)C(C2=CC=C(C3=CC(N=C(OCCCCCCCC)C4=C5C=CC(C6=CC=C(S6)C7=C8C(C(N7CC(CCCCCCCC)CCCCCCCCCC)=O)=C(C9=CC=C(C%10=CC(N(CCCCCCCC)C(C%11=C%12C=CC([H])=C%11)=O)=C%12C=C%10)S9)N(CC(CCCCCCCC)CCCCCCCCCC)C8=O)=C4)=C5C=C3)S2)=C%13C1=C(C%14=CC=C([H])S%14)N(CC(CCCCCCCC)CCCCCCCCCC)C%13=O,P3,,,0.85,11.06,0.65,6.3,"Guerette M, et al. New Processable Phenanthridinone-Based Polymers for Organic Solar Cell Applications. Advanced Energy Materials 6,  (2016)."
493,O=C1N(CC(CCCCCCCCCCCC)CCCCCCCCCC)C(C2=CC=C([H])S2)=C3C1=C(C4=CC=C(C5=CC=C(C6=CC=C([H])S6)S5)S4)N(CC(CCCCCCCCCCCC)CCCCCCCCCC)C3=O,PTDPP2T,,,0.63,14.89,0.7,6.58,"Lee JW, Choi YS, Ahn H, Jo WH. Ternary Blend Composed of Two Organic Donors and One Acceptor for Active Layer of High-Performance Organic Solar Cells. Acs Applied Materials & Interfaces 8, 10961-10967 (2016)."
494,CC1(C)C(C=C(C([O-])=C2C3=C(O)C=C(N4C(CCC5)C5C6=C4C=CC=C6)C=C3O)C2=O)=[N+](CCCC)C7=CC=CC=C71,USQ-11,,,0.86,10.34,0.48,4.27,"Yang D, et al. Two different donor subunits substituted unsymmetrical squaraines for solution-processed small molecule organic solar cells. Organic Electronics 32, 179-186 (2016)."
495,O=C1C(C2=C(O)C=C(N3C(CCC4)C4C5=C3C=CC=C5)C=C2O)=C([O-])C1=CC6=[N+](CCCC)C7=CC=CC=C7S6,USQ-12,,,0.72,9.34,0.45,3.03,"Yang D, et al. Two different donor subunits substituted unsymmetrical squaraines for solution-processed small molecule organic solar cells. Organic Electronics 32, 179-186 (2016)."
496,CCCCCCCCC(CCCCCCCC)N1C2=CC([H])=CC=C2C3=C1C=C(C4=CC(CC(CC)CCCC)=C(C5=CC=C(C6=CC=C(C7=CC=C(C8=C(CC(CC)CCCC)C=C([H])S8)C9=NSN=C79)S6)C%10=NSN=C5%10)S4)C=C3,P3,,,0.8,3.3,0.33,0.9,"Akkuratov AV, Susarova DK, Mukhacheva OA, Troshin PA. Design of highly soluble PCDTBTBT-type conjugated polymers for organic solar cells. Mendeleev Communications 26, 248-250 (2016)."
497,CCCCCCCCC(CCCCCCCC)N1C2=CC([H])=CC=C2C3=C1C=C(C4=C(CC(CC)CCCC)C=C(C5=CC=C(C6=CC=C(C7=CC=C(C8=CC(CC(CC)CCCC)=C([H])S8)C9=NSN=C79)S6)C%10=NSN=C5%10)S4)C=C3,P4,,,0.701,4.7,0.36,1.2,"Akkuratov AV, Susarova DK, Mukhacheva OA, Troshin PA. Design of highly soluble PCDTBTBT-type conjugated polymers for organic solar cells. Mendeleev Communications 26, 248-250 (2016)."
498,CCCCCCCCC(CCCCCCCC)N1C2=CC([H])=CC=C2C3=C1C=C(C4=CC=C(C5=CC=C(C6=CC=C(C7=CC=C(C8=CC=C([H])S8)C9=NSN=C79)S6)C%10=NSN=C5%10)S4)C=C3,PCDTBTBT,,,0.706,4.5,0.3,0.9,"Akkuratov AV, Susarova DK, Mukhacheva OA, Troshin PA. Design of highly soluble PCDTBTBT-type conjugated polymers for organic solar cells. Mendeleev Communications 26, 248-250 (2016)."
499,CCCCC(CC)C[Si]1(CC(CC)CCCC)C2=C(SC(C3=C(F)C=C(C4=CC=C(C5=CC=C(CCCCCC)S5)S4)C6=NSN=C36)=C2)C7=C1C=C(C8=C(F)C=C(C9=CC=C(C%10=CC=C(CCCCCC)S%10)S9)C%11=NSN=C8%11)S7,p-DTS(FBTTh2)2,,,0.74,17.8,0.52,6.83,"Kim IK, Jo JH, Yun J-H. Morphology-Controlled High-Efficiency Small Molecule Organic Solar Cells without Additive Solvent Treatment. Nanomaterials (Basel, Switzerland) 6,  (2016)."
500,FC1=C(C2=CC([Si](CC(CC)CCCC)(CC(CC)CCCC)C3=C4SC(C5=C6C(SC(C(C7=CC=C(OC)C=C7)=O)=C6)=C(C(S8)=CC([Si]9(CC(CC)CCCC)CC(CC)CCCC)=C8C%10=C9C=C(S%10)C%11=C(F)C=C(C%12=CC=C(C%13=CC=C(CCCCCC)S%13)S%12)C%14=NSN=C%11%14)S5)=C3)=C4S2)C%15=NSN=C%15C(C%16=CC=C(C%17=CC=C(CCCCCC)S%17)S%16)=C1,oligo-1a,,,0.56,7.16,0.47,1.88,"Wada Y, et al. Synthesis of Thieno 3,4-b thiophene-Based Donor Molecules with Phenyl Ester Pendants for Organic Solar Cells: Control of Photovoltaic Properties via Single Substituent Replacement. Chemistryselect 1, 703-709 (2016)."
501,FC1=C(C2=CC([Si](CC(CC)CCCC)(CC(CC)CCCC)C3=C4SC(C5=C6C(SC(C(C7=CC=CC=C7)=O)=C6)=C(C(S8)=CC([Si]9(CC(CC)CCCC)CC(CC)CCCC)=C8C%10=C9C=C(S%10)C%11=C(F)C=C(C%12=CC=C(C%13=CC=C(CCCCCC)S%13)S%12)C%14=NSN=C%11%14)S5)=C3)=C4S2)C%15=NSN=C%15C(C%16=CC=C(C%17=CC=C(CCCCCC)S%17)S%16)=C1,oligo-1b,,,0.56,7,0.56,2.19,"Wada Y, et al. Synthesis of Thieno 3,4-b thiophene-Based Donor Molecules with Phenyl Ester Pendants for Organic Solar Cells: Control of Photovoltaic Properties via Single Substituent Replacement. Chemistryselect 1, 703-709 (2016)."
502,FC1=C(C2=CC([Si](CC(CC)CCCC)(CC(CC)CCCC)C3=C4SC(C5=C6C(SC(C(C7=CC=C(F)C=C7)=O)=C6)=C(C(S8)=CC([Si]9(CC(CC)CCCC)CC(CC)CCCC)=C8C%10=C9C=C(S%10)C%11=C(F)C=C(C%12=CC=C(C%13=CC=C(CCCCCC)S%13)S%12)C%14=NSN=C%11%14)S5)=C3)=C4S2)C%15=NSN=C%15C(C%16=CC=C(C%17=CC=C(CCCCCC)S%17)S%16)=C1,oligo-1c,,,0.58,6.07,0.5,1.75,"Wada Y, et al. Synthesis of Thieno 3,4-b thiophene-Based Donor Molecules with Phenyl Ester Pendants for Organic Solar Cells: Control of Photovoltaic Properties via Single Substituent Replacement. Chemistryselect 1, 703-709 (2016)."
503,FC1=C(C2=CC([Si](CC(CC)CCCC)(CC(CC)CCCC)C3=C4SC(C5=C6C(SC(C(C7=CC=C(C(F)(F)F)C=C7)=O)=C6)=C(C(S8)=CC([Si]9(CC(CC)CCCC)CC(CC)CCCC)=C8C%10=C9C=C(S%10)C%11=C(F)C=C(C%12=CC=C(C%13=CC=C(CCCCCC)S%13)S%12)C%14=NSN=C%11%14)S5)=C3)=C4S2)C%15=NSN=C%15C(C%16=CC=C(C%17=CC=C(CCCCCC)S%17)S%16)=C1,oligo-1d,,,0.6,8.17,0.53,2.58,"Wada Y, et al. Synthesis of Thieno 3,4-b thiophene-Based Donor Molecules with Phenyl Ester Pendants for Organic Solar Cells: Control of Photovoltaic Properties via Single Substituent Replacement. Chemistryselect 1, 703-709 (2016)."
504,FC1=C(C2=CC=C(C3=CC(C(CC(CC)CCCC)(C4=C5C=C(C(CC(CC)CCCC)(CC(CC)CCCC)C6=C7SC(C8=CC=C(C9=C(F)C(F)=C(C%10=CC=C(C%11=CC=C(CCCCCC)S%11)S%10)C%12=NSN=C9%12)[Se]8)=C6)C7=C4)CC(CC)CCCC)=C5S3)[Se]2)C%13=NSN=C%13C(C%14=CC=C(C%15=CC=C(CCCCCC)S%15)S%14)=C1F,BIT4FSe,,,0.87,13.4,0.72,8.41,"Wang J-L, et al. Difluorobenzothiadiazole-Based Small-Molecule Organic Solar Cells with 8.7% Efficiency by Tuning of pi-Conjugated Spacers and Solvent Vapor Annealing. Advanced Functional Materials 26, 1803-1812 (2016)."
505,CCCCCCC(CCCC)COC1=C(SC(C(S2)=C(CCCCCCCCCC)C3=C2C=C(C4=C5C(C(N(CC(CCCCCC)CCCCCCCC)C5=O)=O)=C(C6=CC(SC([H])=C7CCCCCCCCCC)=C7S6)S4)S3)=C8)C8=C(OCC(CCCC)CCCCCC)C9=C1C=C([H])S9,PBDT©\10ttTPD,,,0.84,11.45,0.73,7.14,"Kim J-H, et al. Optimization and Analysis of Conjugated Polymer Side Chains for High-Performance Organic Photovoltaic Cells. Advanced Functional Materials 26, 1517-1525 (2016)."
506,CCCCCCC(CCCC)COC1=C(SC(C(S2)=C(CCCCCC)C3=C2C=C(C4=C5C(C(N(CC(CCCCCC)CCCCCCCC)C5=O)=O)=C(C6=CC(SC([H])=C7CCCCCC)=C7S6)S4)S3)=C8)C8=C(OCC(CCCC)CCCCCC)C9=C1C=C([H])S9,PBDT©\6ttTPD,,,0.79,10.07,0.55,4.39,"Kim J-H, et al. Optimization and Analysis of Conjugated Polymer Side Chains for High-Performance Organic Photovoltaic Cells. Advanced Functional Materials 26, 1517-1525 (2016)."
507,CCCCCCC(CCCC)COC1=C(SC(C(S2)=C(CCCCCCCC)C3=C2C=C(C4=C5C(C(N(CC(CCCCCC)CCCCCCCC)C5=O)=O)=C(C6=CC(SC([H])=C7CCCCCCCC)=C7S6)S4)S3)=C8)C8=C(OCC(CCCC)CCCCCC)C9=C1C=C([H])S9,PBDT©\8ttTPD,,,0.83,15.04,0.61,7.57,"Kim J-H, et al. Optimization and Analysis of Conjugated Polymer Side Chains for High-Performance Organic Photovoltaic Cells. Advanced Functional Materials 26, 1517-1525 (2016)."
508,[H]C(S1)=CC2=C1C(C3=CC=C(CC(CCCC)CCCCCC)S3)=C4C(SC(C(S5)=C(CCCCCCCCCC)C6=C5C=C(C7=C8C(C(N(CC(CCCCCC)CCCCCCCC)C8=O)=O)=C(C9=CC(SC([H])=C%10CCCCCCCCCC)=C%10S9)S7)S6)=C4)=C2C%11=CC=C(CC(CCCC)CCCCCC)S%11,PBDTT©\10ttTPD,,,0.81,12.53,0.71,7,"Kim J-H, et al. Optimization and Analysis of Conjugated Polymer Side Chains for High-Performance Organic Photovoltaic Cells. Advanced Functional Materials 26, 1517-1525 (2016)."
509,[H]C(S1)=CC2=C1C(C3=CC=C(CC(CCCC)CCCCCC)S3)=C4C(SC(C(S5)=C(CCCCCC)C6=C5C=C(C7=C8C(C(N(CC(CCCCCC)CCCCCCCC)C8=O)=O)=C(C9=CC(SC([H])=C%10CCCCCC)=C%10S9)S7)S6)=C4)=C2C%11=CC=C(CC(CCCC)CCCCCC)S%11,PBDTT©\6ttTPD,,,0.83,15.76,0.63,8.23,"Kim J-H, et al. Optimization and Analysis of Conjugated Polymer Side Chains for High-Performance Organic Photovoltaic Cells. Advanced Functional Materials 26, 1517-1525 (2016)."
510,[H]C(S1)=CC2=C1C(C3=CC=C(CC(CCCC)CCCCCC)S3)=C4C(SC(C(S5)=C(CCCCCCCC)C6=C5C=C(C7=C8C(C(N(CC(CCCCCC)CCCCCCCC)C8=O)=O)=C(C9=CC(SC([H])=C%10CCCCCCCC)=C%10S9)S7)S6)=C4)=C2C%11=CC=C(CC(CCCC)CCCCCC)S%11,PBDTT©\8ttTPD,,,0.83,16.29,0.64,8.67,"Kim J-H, et al. Optimization and Analysis of Conjugated Polymer Side Chains for High-Performance Organic Photovoltaic Cells. Advanced Functional Materials 26, 1517-1525 (2016)."
511,CCCCCCCCOC(C=C1)=CC=C1/C(C2=CC=C(/C(C#CC3=CC=C(C4=C5C(C(N4CC(CC)CCCC)=O)=C(C6=CC=CO6)N(CC(CC)CCCC)C5=O)O3)=C7N=C8C=C\7)N2[Zn]N9/C(C=C/C9=C8\C%10=CC=C(OCCCCCCCC)C=C%10)=C%11/C#CC%12=CC=C(C%13=C%14C(C(N%13CC(CC)CCCC)=O)=C(C%15=CC=CO%15)N(CC(CC)CCCC)C%14=O)O%12)=C%16C=CC%11=N\%16,PorODPP,,,0.81,10.52,0.5001,4.26,"Liang T, et al. Porphyrin small molecules containing furan- and selenophene-substituted diketopyrrolopyrrole for bulk heterojunction organic solar cells. Organic Electronics 29, 127-134 (2016)."
512,CCCCCCCCOC(C=C1)=CC=C1/C(C2=CC=C(/C(C#CC3=CC=C(C4=C5C(C(N4CC(CC)CCCC)=O)=C(C6=CC=C[Se]6)N(CC(CC)CCCC)C5=O)[Se]3)=C7N=C8C=C\7)N2[Zn]N9/C(C=C/C9=C8\C%10=CC=C(OCCCCCCCC)C=C%10)=C%11/C#CC%12=CC=C(C%13=C%14C(C(N%13CC(CC)CCCC)=O)=C(C%15=CC=C[Se]%15)N(CC(CC)CCCC)C%14=O)[Se]%12)=C%16C=CC%11=N\%16,PorSeDPP,,,0.71,14.93,0.5471,5.81,"Liang T, et al. Porphyrin small molecules containing furan- and selenophene-substituted diketopyrrolopyrrole for bulk heterojunction organic solar cells. Organic Electronics 29, 127-134 (2016)."
513,CCCCCCCCC1=CC=C(S1)C2=NC3=C(N=C2C4=CC=C(CCCCCCCC)S4)C(C5=CC=C([H])S5)=C(F)C=C3[H],FTTQ,,,0.74,6.31,0.569,2.59,"Gao B, Meng J, Yin X, He Y, Que W. Fluorine substituted thienyl-quinoxaline copolymer to reduce the highest occupied molecular orbit level and increase open-circuit voltage for organic solar cells. Materials Express 6, 19-27 (2016)."
514,FC1=C(C2=CC(CC(CCCCCCCCCC)CCCCCCCCCCCC)=C(C3=CC=C(C4=CC=C([H])S4)S3)S2)C5=NSN=C5C(C6=CC(CC(CCCCCCCCCC)CCCCCCCCCCCC)=C([H])S6)=C1F,P4T2FBT,,,0.93,11.03,0.511,5.11,"Lee J, Singh R, Sin DH, Kim HG, Song KC, Cho K. A Nonfullerene Small Molecule Acceptor with 3D Interlocking Geometry Enabling Efficient Organic Solar Cells. Advanced Materials 28, 69-+ (2016)."
515,FC1=C(C2=CC(CC(CCCCCCCCCC)CCCCCCCCCCCC)=C(C3=CC=C(/C=C/C4=CC=C([H])S4)S3)S2)C5=NSN=C5C(C6=CC(CC(CCCCCCCCCC)CCCCCCCCCCCC)=C([H])S6)=C1F,PV4T2FBT,,,0.9,12.02,0.542,5.82,"Lee J, Singh R, Sin DH, Kim HG, Song KC, Cho K. A Nonfullerene Small Molecule Acceptor with 3D Interlocking Geometry Enabling Efficient Organic Solar Cells. Advanced Materials 28, 69-+ (2016)."
516,CCCCC(CC)C[Si]1(CC(CC)CCCC)C2=C(SC(C3=CC=C(C4=CC=C(C5=CC=C(CCCCCC)S5)S4)C6=NSN=C36)=C2)C7=C1C=C(C8=CC=C(C9=CC=C(C%10=CC=C(CCCCCC)S%10)S9)C%11=NSN=C8%11)S7,0F,,,0.76,4.55,0.34,1.16,"Yun JH, et al. Enhancement of charge transport properties of small molecule semiconductors by controlling fluorine substitution and effects on photovoltaic properties of organic solar cells and perovskite solar cells. Chemical Science 7, 6649-6661 (2016)."
