Repository: JinYSun/TeLLAgent

# 🤖**TeLLAgent**👑

------

### **<u>** TeLLAgent: A Tool-Enhanced Large Language Model-based Agent for Autonomous Design and Discovery of High-Performance Molecules</u>

## 😀Motivation

Large language model (LLM) agents have demonstrated significantly enhanced capabilities compared to individual LLMs. However, their application in the chemistry domain remains constrained by limited multimodal synergy, restricted toolsets, static knowledge bases, and insufficient multi-step reasoning and tool-calling capabilities.

File: tool/dataset.csv (part 6 of 48)
ID,SMILES,Name,HOMO,LUMO,Voc (V),Jsc (mA cm^2),FF,PCE(%),ref
517,CCCCC(CC)C[Si]1(CC(CC)CCCC)C2=C(SC(C3=C(F)C=C(C4=CC=C(C5=CC=C(CCCCCC)S5)S4)C6=NSN=C36)=C2)C7=C1C=C(C8=CC=C(C9=CC=C(C%10=CC=C(CCCCCC)S%10)S9)C%11=NSN=C8%11)S7,1F,,,0.7,8.23,0.53,3.02,"Yun JH, et al. Enhancement of charge transport properties of small molecule semiconductors by controlling fluorine substitution and effects on photovoltaic properties of organic solar cells and perovskite solar cells. Chemical Science 7, 6649-6661 (2016)."
518,CCCCC(CC)C[Si]1(CC(CC)CCCC)C2=C(SC(C3=C(F)C=C(C4=CC=C(C5=CC=C(CCCCCC)S5)S4)C6=NSN=C36)=C2)C7=C1C=C(C8=C(F)C=C(C9=CC=C(C%10=CC=C(CCCCCC)S%10)S9)C%11=NSN=C8%11)S7,2F,,,0.81,14.96,0.66,7.98,"Yun JH, et al. Enhancement of charge transport properties of small molecule semiconductors by controlling fluorine substitution and effects on photovoltaic properties of organic solar cells and perovskite solar cells. Chemical Science 7, 6649-6661 (2016)."
519,CCCCC(CC)C[Si]1(CC(CC)CCCC)C2=C(SC(C3=C(F)C=C(C4=CC=C(C5=CC=C(CCCCCC)S5)S4)C6=NSN=C36)=C2)C7=C1C=C(C8=C(F)C(F)=C(C9=CC=C(C%10=CC=C(CCCCCC)S%10)S9)C%11=NSN=C8%11)S7,3F,,,0.78,13.42,0.62,6.59,"Yun JH, et al. Enhancement of charge transport properties of small molecule semiconductors by controlling fluorine substitution and effects on photovoltaic properties of organic solar cells and perovskite solar cells. Chemical Science 7, 6649-6661 (2016)."
520,CCCCC(CC)C[Si]1(CC(CC)CCCC)C2=C(SC(C3=C(F)C(F)=C(C4=CC=C(C5=CC=C(CCCCCC)S5)S4)C6=NSN=C36)=C2)C7=C1C=C(C8=C(F)C(F)=C(C9=CC=C(C%10=CC=C(CCCCCC)S%10)S9)C%11=NSN=C8%11)S7,4F,,,0.86,11.56,0.69,6.86,"Yun JH, et al. Enhancement of charge transport properties of small molecule semiconductors by controlling fluorine substitution and effects on photovoltaic properties of organic solar cells and perovskite solar cells. Chemical Science 7, 6649-6661 (2016)."
521,CCCCCCC1=CC=C(S1)/C(C2=N/C(C=C2)=C3/C#CC4=C(CCCCCC)C(CCCCCC)=C(/C=C5C(N(CC)C(S/5)=S)=O)S4)=C(C=C/6)/N7C6=C(C#CC8=C(CCCCCC)C(CCCCCC)=C(/C=C9C(N(CC)C(S/9)=S)=O)S8)/C(C=C/%10)=NC%10=C(C%11=CC=C(CCCCCC)S%11)/C%12=CC=C3N%12[Zn]7,1a,,,0.99,10.74,0.62,6.59,"Moran G, et al. CuSCN as selective contact in solution-processed small-molecule organic solar cells leads to over 7% efficient porphyrin-based device. Journal of Materials Chemistry A 4, 11009-11022 (2016)."
522,CCCCCCC1=CC=C(S1)/C(C2=N/C(C=C2)=C3/C#CC4=C(CCCCCC)C(CCCCCC)=C(/C=C/C5=C(CCCCCC)C(CCCCCC)=C(/C=C6C(N(CC)C(S/6)=S)=O)S5)S4)=C(C=C/7)/N8C7=C(C#CC9=C(CCCCCC)C(CCCCCC)=C(/C=C/C%10=C(CCCCCC)C(CCCCCC)=C(/C=C%11C(N(CC)C(S/%11)=S)=O)S%10)S9)/C(C=C/%12)=NC%12=C(C%13=CC=C(CCCCCC)S%13)/C%14=CC=C3N%14[Zn]8,1b,,,0.94,11.67,0.66,7.24,"Moran G, et al. CuSCN as selective contact in solution-processed small-molecule organic solar cells leads to over 7% efficient porphyrin-based device. Journal of Materials Chemistry A 4, 11009-11022 (2016)."
523,CC1(C)C(C=C2C([O-])=C(C3=C(O)C=C(N4C(CCC5)C5C6=C4C=CC=C6)C=C3O)C2=O)=[N+](CCCC)C7=CC=C(C8=CC(C(S8)=C9C%10=CC=C(CC(CC)CCCC)S%10)=C(C%11=CC=C(CC(CC)CCCC)S%11)C%12=C9C=C(C%13=CC=CC=C%13)S%12)C=C71,BDT-SQ,,,0.86,12.87,0.52,5.75,"Yang D, et al. An effective pi-extended squaraine for solution-processed organic solar cells with high efficiency. Journal of Materials Chemistry A 4, 18931-18941 (2016)."
524,CC1(C)C(C=C2C([O-])=C(C3=C(O)C=C(N4C(CCC5)C5C6=C4C=CC=C6)C=C3O)C2=O)=[N+](CCCC)C7=CC=C(C8=CC(C(S8)=C9C%10=CC=C(CC(CC)CCCC)S%10)=C(C%11=CC=C(CC(CC)CCCC)S%11)C%12=C9C=C(C%13=CC=C([N+](CCCC)=C(C=C%14C([O-])=C(C%15=C(O)C=C(N%16C(CCC%17)C%17C%18=C%16C=CC=C%18)C=C%15O)C%14=O)C%19(C)C)C%19=C%13)S%12)C=C71,D-BDT-SQ,,,0.83,14.89,0.6,7.41,"Yang D, et al. An effective pi-extended squaraine for solution-processed organic solar cells with high efficiency. Journal of Materials Chemistry A 4, 18931-18941 (2016)."
525,CC1(C)C(C=C2C([O-])=C(C3=C(O)C=C(N4C(CCC5)C5C6=C4C=CC=C6)C=C3O)C2=O)=[N+](CCCC)C7=CC=CC=C71,S-SQ,,,0.79,13.45,0.52,5.52,"Yang D, et al. An effective pi-extended squaraine for solution-processed organic solar cells with high efficiency. Journal of Materials Chemistry A 4, 18931-18941 (2016)."
526,CCCCCCCCC1(CCCCCCCC)C2=CC(C3=CC=C(S3)C4=C(SC(C5=CC=C(C6=C7C(C(N6CC(CC)CCCC)=O)=C(C8=CC=C([H])S8)N(CC(CC)CCCC)C7=O)S5)=C9)C9=C(C%10=CC=C(C%11=CC%12=C(C%13=CC=CC=C%13C%12(CCCCCCCC)CCCCCCCC)C=C%11)S%10)C%14=C4C=C([H])S%14)=CC=C2C%15=C1C=CC=C%15,P1,,,0.77,5.39,0.4311,1.78,"Kim T, Chakravarthi N, Kumarasamy G, Jin S-H. Synthesis, characterization and photovoltaic properties of low band gap donor-acceptor polymers containing benzodithiophene donor unit with fluorenylthiophene as 2D-conjugated side for organic solar cell application. Molecular Crystals and Liquid Crystals 635, 45-56 (2016)."
527,[H]C(S1)=CC2=C1C(C3=CC=C(C4=CC5=C(C6=CC=CC=C6C5(CC(CC)CCCC)CC(CC)CCCC)C=C4)S3)=C7C(SC(C8=CC=C(C9=C%10C(C(N9CC(CC)CCCC)=O)=C(C%11=CC=C([H])S%11)N(CC(CC)CCCC)C%10=O)S8)=C7)=C2C%12=CC=C(C%13=CC=C(C%14=C%15C=CC=C%14)C(C%15(CC(CC)CCCC)CC(CC)CCCC)=C%13)S%12,P2,,,0.73,4.96,0.329,1.2,"Kim T, Chakravarthi N, Kumarasamy G, Jin S-H. Synthesis, characterization and photovoltaic properties of low band gap donor-acceptor polymers containing benzodithiophene donor unit with fluorenylthiophene as 2D-conjugated side for organic solar cell application. Molecular Crystals and Liquid Crystals 635, 45-56 (2016)."
528,CCCCC(CC)CC1=CC=C(S1)C2=C(SC(C3=C4C(C(N(CCCCCCCCC)C4=O)=O)=C(C5=C(CCCCCC)C(CCCCCC)=C(C6=C7C(C(N(CCCCCCCCC)C7=O)=O)=C([H])S6)S5)S3)=C8)C8=C(C9=CC=C(CC(CC)CCCC)S9)C%10=C2C=C([H])S%10,PH,,,1,14.32,0.52,7.59,"Xia B, et al. A conformational locking strategy in linked-acceptor type polymers for organic solar cells. Polymer Chemistry 7, 1323-1329 (2016)."
529,CCCCC(CC)CC1=CC=C(S1)C2=C(SC(C3=C4C(C(N(CCCCCCCCC)C4=O)=O)=C(C5=C(OC)C(OC)=C(C6=C7C(C(N(CCCCCCCCC)C7=O)=O)=C([H])S6)S5)S3)=C8)C8=C(C9=CC=C(CC(CC)CCCC)S9)C%10=C2C=C([H])S%10,POM,,,0.97,7.55,0.438,3.3,"Xia B, et al. A conformational locking strategy in linked-acceptor type polymers for organic solar cells. Polymer Chemistry 7, 1323-1329 (2016)."
530,CCCCC(CC)CC1=CC=C(S1)C2=C(SC(C3=C4C(C(N(CCCCCCCCC)C4=O)=O)=C(C5=C(OCCCCC)C(OCCCCC)=C(C6=C7C(C(N(CCCCCCCCC)C7=O)=O)=C([H])S6)S5)S3)=C8)C8=C(C9=CC=C(CC(CC)CCCC)S9)C%10=C2C=C([H])S%10,POP,,,0.97,14.48,0.567,8.18,"Xia B, et al. A conformational locking strategy in linked-acceptor type polymers for organic solar cells. Polymer Chemistry 7, 1323-1329 (2016)."
531,O=C(C1=C(SC([H])=C12)C3=CC=C(S3)C4=CC(CC(CC)CCCC)=C(S4)C(S5)=NC6=C5N=C(S6)C7=C(CC(CC)CCCC)C=C(S7)C8=CC=C([H])S8)C9=C(CC(CC)CCCC)SC(CC(CC)CCCC)=C9C2=O,PtDAA,,,0.859,12.87,0.73,8.1,"Fan B, et al. High-performance conjugated terpolymer-based organic bulk heterojunction solar cells. Journal of Materials Chemistry A 4, 13930-13937 (2016)."
532,O=C(C1=C(SC([H])=C12)C3=CC=C(S3)C4=CC(CC(CC)CCCC)=C(S4)C(S5)=CC6=C5C=C(S6)C7=C(CC(CC)CCCC)C=C(S7)C8=CC=C([H])S8)C9=C(CC(CC)CCCC)SC(CC(CC)CCCC)=C9C2=O,PtDDA,,,0.7,8.69,0.55,3.4,"Fan B, et al. High-performance conjugated terpolymer-based organic bulk heterojunction solar cells. Journal of Materials Chemistry A 4, 13930-13937 (2016)."
533,CC(S1)=CC=C1C(N2CC(CCCCCCCCCC)CCCCCCCCCCCC)=C3C(C2=O)=C(C4=CC=C(C5=CC=C(C(S6)=CC=C6C(N(CC(CCCCCCCCCC)CCCCCCCCCCCC)C7=O)=C(C7=C(C8=CC=C(C9=CC([H])=CC(C)=C9)S8)N%10CC(CCCCCCCCCC)CCCCCCCCCCCC)C%10=O)C=C5)S4)N(CC(CCCCCCCCCC)CCCCCCCCCCCC)C3=O,DT-PDPPTPT,,,0.79,12.5,0.64,6.3,"Heintges GHL, van Franeker JJ, Wienk MM, Janssen RAJ. The effect of branching in a semiconducting polymer on the efficiency of organic photovoltaic cells. Chem. Commun. 52, 92-95 (2016)."
534,O=C(OCC(CC)CCCC)C1=CC2=C([H])SC(C3=CC=C(C4=C(SC(C(OCC(CC)CCCC)=O)=C5)C5=C(C6=CC(C(OCC(CC)CCCC)=C(SC([H])=C7)C7=C8OCC(CC)CCCC)=C8S6)S4)C9=NSN=C93)=C2S1,PBTTBT,,,1.85,7.4,0.54,0.46,"Kim H, et al. Donor acceptor polymers with a regioregularly incorporated thieno 3,4-b thiophene segment as a pi-bridge for organic photovoltaic devices. Synth. Met. 211, 75-83 (2016)."
535,[H]C(C=C1)=CC2=C1C(C=C3)=C(C2(CCCCCC)CCCCCC)C=C3C4=CC=C(C5=CC=C(C6=CC=C([H])S6)C7=NSN=C57)S4,PFDTBT,,,0.92,6.55,0.37,2.23,"Kim H, et al. Donor acceptor polymers with a regioregularly incorporated thieno 3,4-b thiophene segment as a pi-bridge for organic photovoltaic devices. Synth. Met. 211, 75-83 (2016)."
536,O=C(OCC(CC)CCCC)C1=CC2=C([H])SC(C3=CC=C(C4=C(SC(C(OCC(CC)CCCC)=O)=C5)C5=C(C6=CC(C7(CCCCCC)CCCCCC)=C(C8=C7C=C([H])C=C8)C=C6)S4)C9=NSN=C93)=C2S1,PFTTBT,,,0.78,7.06,0.44,2.46,"Kim H, et al. Donor acceptor polymers with a regioregularly incorporated thieno 3,4-b thiophene segment as a pi-bridge for organic photovoltaic devices. Synth. Met. 211, 75-83 (2016)."
537,CCN1C(/C(SC1=S)=C/C2=CC(OCCCCCC)=C(C3=C(C=C4)N(C4C(C5CC(OCCCCCCCCCCCC)CC(OCCCCCCCCCCCC)C5)=C(C=C6)N7C6=C(C8=C(OCCCCCC)C=C(C(OCCCCCC)=C8)/C=C(S9)/C(N(CC)C9=S)=O)C%10C=C%11)[Zn]7(N%10C%11=C%12C%13CC(OCCCCCCCCCCCC)CC(OCCCCCCCCCCCC)C%13)N%14C%12=CC=C%143)C=C2OCCCCCC)=O,4a,,,3.21,7.2,0.9,0.48,"Wang HD, et al. Structural engineering of porphyrin-based small molecules as donors for efficient organic solar cells. Chem. Sci. 7, 4301-4307 (2016)."
538,CCN1C(/C(SC1=S)=C/C2=CC(OCCCCCC)=C(C3=C(C=C4)N(C4C(C5CCC(OCCCCCCCCCCCC)CC5)=C(C=C6)N7C6=C(C8=C(OCCCCCC)C=C(C(OCCCCCC)=C8)/C=C(S9)/C(N(CC)C9=S)=O)C%10C=C%11)[Zn]7(N%10C%11=C%12C%13CCC(OCCCCCCCCCCC)CC%13)N%14C%12=CC=C%143)C=C2OCCCCCC)=O,4b,,,5.07,10.14,0.9,0.56,"Wang HD, et al. Structural engineering of porphyrin-based small molecules as donors for efficient organic solar cells. Chem. Sci. 7, 4301-4307 (2016)."
539,CC1N(C=C2C(CCCCCCCC)CCCCCC)[Zn]34N5C2=CC=C5C(C6=C(OCCCCCC)C=C(C(OCCCCCC)=C6)/C=C(S7)/C(N(CC)C7=S)=O)=C(C=C8)N3C8C(C(CCCCCC)CCCCCCCC)=C(C=C9)N4C9=C1C%10=C(OCCCCCC)C=C(C(OCCCCCC)=C%10)/C=C(S%11)/C(N(CC)C%11=S)=O,4c,,,7.7,13.32,0.91,0.64,"Wang HD, et al. Structural engineering of porphyrin-based small molecules as donors for efficient organic solar cells. Chem. Sci. 7, 4301-4307 (2016)."
540,CCCCC(CC)C[Si]1(CC(CC)CCCC)C2=C(SC(C3=CC=C([H])C4=NSN=C43)=C2)C5=C1C=C([H])S5,Si-PCPDTBT,,,0.6,18.76,0.55,6.18,"Wang J, et al. Efficient ternary organic photovoltaic cells with better trade-off photon harvesting and phase separation by doping DIB-SQ. J. Mater. Chem. C 4, 7809-7816 (2016)."
541,[H]C(S1)=CC=C1C2=C(OCCCCCCCCCCCC)C(OCCCCCCCCCCCC)=C(C3=CC=C(C4=CC5=C(C6=CC=C([H])C=C6N5CCCCCCCC)C=C4)S3)C7=NSN=C27,P1,,,1.87,4.1,1.06,0.43,"Zhang JC, et al. A nonfullerene acceptor for wide band gap polymer based organic solar cells. Chem. Commun. 52, 469-472 (2016)."
542,[H]C(S1)=CC=C1C2=C(OCC(CCCCCC)CCCCCCCC)C(F)=C(C3=CC=C(C4=CC5=C(C6=CC=C([H])C=C6N5CC(CC)CCCC)C=C4)S3)C7=NSN=C27,P2,,,1.07,6.29,0.55,3.71,"Zhang JC, et al. A nonfullerene acceptor for wide band gap polymer based organic solar cells. Chem. Commun. 52, 469-472 (2016)."
543,[H]C1=CC(CC(CCCC)CC)=C(S1)C(S2)=CC=C2C3=CC=C(C4=NON=C43)C5=CC=C(S5)C6=CC=C(C7=CC=C(C8=C(CC(CC)CCCC)C=C(C9=CC=C%10C(N(C(CCCCCCCCCCC)CCCCCCCCCCC)C%11=C%10C=CC([H])=C%11)=C9)S8)S7)C%12=NON=C%126,P1,,,0.77,10.6,0.57,4.6,"Akkuratov AV, Prudnov FA, Inasaridze LN, Troshin PA. Synthesis of the (X-DADAD)(n)-type conjugated polymers with 2,1,3-benzoxadiazole acceptor blocks and their application in organic solar cells. Tetrahedron Lett. 58, 97-100 (2017)."
544,[H]C1=CC(CC(CCCCCCCC)CCCCCC)=C(S1)C(S2)=CC=C2C3=CC=C(C4=NON=C43)C5=CC=C(S5)C6=CC=C(C7=CC=C(C8=C(CC(CCCCCC)CCCCCCCC)C=C(C9=CC=C%10C(N(C(CCCCCCCCCCC)CCCCCCCCCCC)C%11=C%10C=CC([H])=C%11)=C9)S8)S7)C%12=NON=C%126,P2,,,1.8,4.2,0.8,0.54,"Akkuratov AV, Prudnov FA, Inasaridze LN, Troshin PA. Synthesis of the (X-DADAD)(n)-type conjugated polymers with 2,1,3-benzoxadiazole acceptor blocks and their application in organic solar cells. Tetrahedron Lett. 58, 97-100 (2017)."
545,CC1=CC(C)=CC(C)=C1/C(C2=CC=C3N2[Zn]N4/C(C=C/C4=C(C5=C(C)C=C(C)C=C5C)/C6=N/C(C=C6)=C3/C#CC7=CC(C(CCCCCC)(CCCCCC)C8=C9SC(/C=C%10C(N(CC)C(S/%10)=S)=O)=C8)=C9S7)=C%11/C#CC%12=CC%13=C(C(SC(/C=C%14SC(N(CC)C\%14=O)=S)=C%15)=C%15C%13(CCCCCC)CCCCCC)S%12)=C%16C=CC%11=N\%16,SA1,,,0.85,13.38,59,6.71,"Arrechea S, Aljarilla A, de la Cruz P, Singh MK, Sharma GD, Langa F. New cyclopentadithiophene (CDT) linked porphyrin donors with different end-capping acceptors for efficient small molecule organic solar cells. J. Mater. Chem. C 5, 4742-4751 (2017)."
546,CC1=CC(C)=CC(C)=C1/C(C2=CC=C3N2[Zn]N4/C(C=C/C4=C(C5=C(C)C=C(C)C=C5C)/C6=N/C(C=C6)=C3/C#CC7=CC(C(CCCCCC)(CCCCCC)C8=C9SC(/C=C(C#N)/C#N)=C8)=C9S7)=C%10/C#CC%11=CC%12=C(C(SC(/C=C(C#N)\C#N)=C%13)=C%13C%12(CCCCCC)CCCCCC)S%11)=C%14C=CC%10=N\%14,SA2,,,0.91,13.84,63,7.93,"Arrechea S, Aljarilla A, de la Cruz P, Singh MK, Sharma GD, Langa F. New cyclopentadithiophene (CDT) linked porphyrin donors with different end-capping acceptors for efficient small molecule organic solar cells. J. Mater. Chem. C 5, 4742-4751 (2017)."
547,CCCCCCCCCCOC1=C(C2=CC=C(/C=C/C3=CC=C([H])S3)S2)C=CC4=C1C=CC([H])=C4OCCCCCCCCCC,PBTDN,,,0.74,18.1,0.41,5.4,"Cha H, Park CE, Kwon SK, An TK. Ternary blends to achieve well-developed nanoscale morphology in organic bulk heterojunction solar cells. Org. Electron. 45, 263-272 (2017)."
548,[H]C1=CC=C(C2=CC=C(C3=CC=C([H])S3)S2)C4=C1N=C(C5=CC(OCC(CCCCCC)CCCCCCCC)=CC=C5)C(C6=CC=CC(OCC(CCCCCC)CCCCCCCC)=C6)=N4,PQxBT,,,2.38,8.83,0.6,0.45,"Choi S, Park GE, Lee DH, Godumala M, Cho MJ, Choi DH. Quinoxaline-Based D-A Conjugated Polymers for Organic Solar Cells: Probing the Effect of Quinoxaline Side Chains and Fluorine Substitution on the Power Conversion Efficiency. J. Polym. Sci. Pol. Chem. 55, 1209-1218 (2017)."
549,[H]C1=CC=C(C2=CC(F)=C(C3=C(F)C=C([H])S3)S2)C4=C1N=C(C5=CC(OCC(CCCCCC)CCCCCCCC)=CC=C5)C(C6=CC=CC(OCC(CCCCCC)CCCCCCCC)=C6)=N4,PQxFBT,,,2.93,9.45,0.62,0.5,"Choi S, Park GE, Lee DH, Godumala M, Cho MJ, Choi DH. Quinoxaline-Based D-A Conjugated Polymers for Organic Solar Cells: Probing the Effect of Quinoxaline Side Chains and Fluorine Substitution on the Power Conversion Efficiency. J. Polym. Sci. Pol. Chem. 55, 1209-1218 (2017)."
550,[H]C1=CC=C(C2=CC=C(C3=CC=C([H])S3)S2)C4=C1N=C(C5=CC=C(CC(CCCCCC)CCCCCCCC)S5)C(C6=CC=C(CC(CCCCCC)CCCCCCCC)S6)=N4,TQxBT,,,0.6,10.15,0.61,3.71,"Choi S, Park GE, Lee DH, Godumala M, Cho MJ, Choi DH. Quinoxaline-Based D-A Conjugated Polymers for Organic Solar Cells: Probing the Effect of Quinoxaline Side Chains and Fluorine Substitution on the Power Conversion Efficiency. J. Polym. Sci. Pol. Chem. 55, 1209-1218 (2017)."
551,[H]C1=CC=C(C2=CC(F)=C(C3=C(F)C=C([H])S3)S2)C4=C1N=C(C5=CC=C(CC(CCCCCC)CCCCCCCC)S5)C(C6=CC=C(CC(CCCCCC)CCCCCCCC)S6)=N4,TQxFBT,,,0.62,11.02,0.61,4.18,"Choi S, Park GE, Lee DH, Godumala M, Cho MJ, Choi DH. Quinoxaline-Based D-A Conjugated Polymers for Organic Solar Cells: Probing the Effect of Quinoxaline Side Chains and Fluorine Substitution on the Power Conversion Efficiency. J. Polym. Sci. Pol. Chem. 55, 1209-1218 (2017)."
552,[H]C(S1)=CC=C1C2=C(F)C(F)=C(C3=CC=C(C4=CC5=C(C6=CC(SCCCCCCCC)=C(SCCCC)S6)C7=C(C=C([H])S7)C(C8=CC(SCCCCCCCC)=C(SCCCC)S8)=C5S4)S3)C9=NSN=C92,PBDTT-DS1-BTff,,,2.38,7.46,0.93,0.34,"Deng P, et al. Effect of bisalkylthio side chains onbenzo 1,2-b:4,5-b ' dithiophene-based polymers for organic solar cells. Dyes Pigment. 138, 47-55 (2017)."
553,[H]C(S1)=CC=C1C2=C(F)C(F)=C(C3=CC=C(C4=CC5=C(C6=CC(SCCCCCCCC)=C(SCCCCCC)S6)C7=C(C=C([H])S7)C(C8=CC(SCCCCCCCC)=C(SCCCCCC)S8)=C5S4)S3)C9=NSN=C92,PBDTT-DS2-BTff,,,5.82,11.06,0.92,0.57,"Deng P, et al. Effect of bisalkylthio side chains onbenzo 1,2-b:4,5-b ' dithiophene-based polymers for organic solar cells. Dyes Pigment. 138, 47-55 (2017)."
554,[H]C(S1)=CC=C1C2=C(F)C(F)=C(C3=CC=C(C4=CC5=C(C6=CC(SCCCCCC)=C(SCCCCCC)S6)C7=C(C=C([H])S7)C(C8=CC(SCCCCCC)=C(SCCCCCC)S8)=C5S4)S3)C9=NSN=C92,PBDTT-DS3-BTff,,,4.15,9.95,0.91,0.46,"Deng P, et al. Effect of bisalkylthio side chains onbenzo 1,2-b:4,5-b ' dithiophene-based polymers for organic solar cells. Dyes Pigment. 138, 47-55 (2017)."
555,[H]C(S1)=CC=C1C2=C(F)C(F)=C(C3=CC=C(C4=CC5=C(C6=CC(SCCCCCCCC)=C(SCCCCCCCC)S6)C7=C(C=C([H])S7)C(C8=CC(SCCCCCCCC)=C(SCCCCCCCC)S8)=C5S4)S3)C9=NSN=C92,PBDTT-DS4-BTff,,,5,10.15,0.93,0.52,"Deng P, et al. Effect of bisalkylthio side chains onbenzo 1,2-b:4,5-b ' dithiophene-based polymers for organic solar cells. Dyes Pigment. 138, 47-55 (2017)."
556,[H]C1=NC=C(C2=NSN=C21)C3=CC([Si](CCCCCCCCCCCC)(CCCCCCCCCCCC)C4=C5SC([H])=C4)=C5S3,ODTSDTPT,,,0.79,3.62,0.67,0.33,"El-Moussawi Z, et al. Development of Dithienosilole-Pyridalthiadiazole-Based Copolymer as an Electron Donor in Organic Photovoltaic Cells. IEEE Transactions on Nanotechnology 16, 574-581 (2017)."
557,[H]C(S1)=CC2=C1C(S3)=C([Si]2(CCCCCCCCCCCC)CCCCCCCCCCCC)C=C3C4=C(CCCCCC)C=C(C5=CN=C(C6=CC(CCCCCC)=C([H])S6)C7=NSN=C57)S4,PDTSDTPT,,,0.69,4.56,38,1.18,"El-Moussawi Z, et al. Development of Dithienosilole-Pyridalthiadiazole-Based Copolymer as an Electron Donor in Organic Photovoltaic Cells. IEEE Transactions on Nanotechnology 16, 574-581 (2017)."
558,[H]C1=CC=C(S1)C2=C(N=C(C3=CC=CC=C3)C(C4=CC=CC=C4)=N5)C5=C(C6=CC=C(C7=CC8=C(OCC(CCCC)CC)C9=C(C=C([H])S9)C(OCC(CCCC)CC)=C8S7)S6)C%10=NN(CCCCCCCCCCCC)N=C%102,PTQBDT,,,2,8.07,0.45,0.55,"Hacioglu SO, et al. A triazoloquinoxaline and benzodithiophene bearing low band gap copolymer for electrochromic and organic photovoltaic applications. Synth. Met. 228, 111-119 (2017)."
559,[H]C1=CC=C(S1)C2=C(OCCCCCCCC)C(OCCCCCCCC)=C(C3=CC=C(C4=CC5=C(C(C6=CC=C(SCC(CCCC)CC)C=C6)=C(C=C([H])S7)C7=C5C8=CC=C(SCC(CCCC)CC)C=C8)O4)S3)C9=NSN=C29,TBFPS-BT,,,0.69,11.93,0.8,6.55,"He DJ, Qiu LX, Yuan J, Zhang ZG, Li YF, Zou YP. An asymmetrical thieno 2,3-f benzofuran (TBF)-based conjugated polymer for organic solar cells with high fill factor. Polymer 114, 348-354 (2017)."
560,[H]C(S1)=C(CC(CC)CCCC)C=C1C(N(CCCCCCCCCCCC)C2=O)=C3C2=C(C4=CC(CC(CCCC)CC)=C(C5=CC=C([H])S5)S4)N(CCCCCCCCCCCC)C3=O,D-PDPP3T-EH,,,0.57,15.2,0.63,5.4,"Heintges GHL, Leenaers PJ, Janssen RAJ. The effect of side-chain substitution and hot processing on diketopyrrolopyrrole-based polymers for organic solar cells. J. Mater. Chem. A 5, 13748-13756 (2017)."
561,[H]C(S1)=C(CC(CC)CCCC)C=C1C(N(CCCCCCCCCCCC)C2=O)=C3C2=C(C4=CC(CC(CCCC)CC)=C(C5=CC=C(C6=CC=C([H])S6)S5)S4)N(CCCCCCCCCCCC)C3=O,D-PDPP4T-EH,,,0.59,10.1,0.57,3.4,"Heintges GHL, Leenaers PJ, Janssen RAJ. The effect of side-chain substitution and hot processing on diketopyrrolopyrrole-based polymers for organic solar cells. J. Mater. Chem. A 5, 13748-13756 (2017)."
562,[H]C(S1)=C(CC(CCCCCC)CCCCCCCC)C=C1C(N(CCCCCCCCCCCC)C2=O)=C3C2=C(C4=CC(CC(CCCCCCCC)CCCCCC)=C(C5=CC=C(C6=CC=C([H])S6)S5)S4)N(CCCCCCCCCCCC)C3=O,D-PDPP4T-HD,,,0.6,15.8,0.67,6.3,"Heintges GHL, Leenaers PJ, Janssen RAJ. The effect of side-chain substitution and hot processing on diketopyrrolopyrrole-based polymers for organic solar cells. J. Mater. Chem. A 5, 13748-13756 (2017)."
563,[H]C(S1)=C(CC(CC)CCCC)C=C1C(N(CC(CCCC)CC)C2=O)=C3C2=C(C4=CC(CC(CCCC)CC)=C(C5=CC=C(C6=CC=C([H])S6)S5)S4)N(CC(CC)CCCC)C3=O,EH-PDPP4T-EH,,,0.71,14.9,0.58,6.1,"Heintges GHL, Leenaers PJ, Janssen RAJ. The effect of side-chain substitution and hot processing on diketopyrrolopyrrole-based polymers for organic solar cells. J. Mater. Chem. A 5, 13748-13756 (2017)."
564,O=C1C2=C(C3=CC=C(C4=CC=C([H])S4)S3)N(CC(CCCCCCCC)CCCCCC)C(C2=C(C5=CC=C(C6=CC=C(C7=CC=C([H])S7)S6)S5)N1CC(CCCCCCCC)CCCCCC)=O,PDPP4T,,,3.9,8,0.78,0.63,"Jiang XD, et al. Non-fullerene organic solar cells based on diketopyrrolopyrrole polymers as electron donors and ITIC as an electron acceptor. Phys. Chem. Chem. Phys. 19, 8069-8075 (2017)."
565,O=C1C2=C(C3=CC=C(C4=CC=C([H])S4)S3)N(CC(CCCCCCCC)CCCCCC)C(C2=C(C5=CC=C(C6=CC(CCCCCC)=C(C7=CC=C(C8=CC=C(C9=C(CCCCCC)C=C([H])S9)S8)S7)S6)S5)N1CC(CCCCCCCC)CCCCCC)=O,PDPP6T,,,3.8,9.3,0.68,0.6,"Jiang XD, et al. Non-fullerene organic solar cells based on diketopyrrolopyrrole polymers as electron donors and ITIC as an electron acceptor. Phys. Chem. Chem. Phys. 19, 8069-8075 (2017)."
566,FC(C(F)=C(CC(CC)CCCC)S1)=C1C2=C3C(SC(C4=C(CCCCCCCC)C(SC(C5=C(C(N(CC(CCCCCC)CCCCCCCC)C6=O)=O)C6=C(C7=CC8=C(C(CCCCCCCC)=C([H])S8)S7)S5)=C9)=C9S4)=C3)=C(C%10=C(F)C(F)=C(CC(CC)CCCC)S%10)C%11=C2SC([H])=C%11,PBDTT(FF)©\ttTPD,,,7.45,12.49,0.98,0.61,"Kim J, Park JB, Lee WH, Kim JH, Hwang DH, Kang IN. High-performance fluorine-containing BDT-based copolymer for organic solar cells with a high open circuit voltage. J. Polym. Sci. Pol. Chem. 55, 2506-2512 (2017)."
567,CCCCCCCCCCC(CCCCCCCCCCCC)CC1=C(C2=CC(F)=C(C3=C(F)C=C([H])S3)S2)SC(C4=CC(C5=NSN=C5C(C6=CC(CC(CCCCCCCCCC)CCCCCCCCCCCC)=C([H])S6)=C7)=C7C8=NSN=C84)=C1,P4TNTz-2F,,,10.6,19.4,0.81,0.65,"Lee J, et al. Highly crystalline low-bandgap polymer nanowires towards high-performance thick-film organic solar cells exceeding 10% power conversion efficiency. Energy Environ. Sci. 10, 247-257 (2017)."
568,[H]C1=CC2=C(S1)C(C3=CC=C(CC(CC)CCCC)S3)=C4C(SC(C5=CC=C(C6=C7C(C(C8=C(CC(CC)CCCC)SC(CC(CC)CCCC)=C8C7=O)=O)=C(C9=CC=C([H])S9)S6)S5)=C4)=C2C%10=CC=C(CC(CC)CCCC)S%10,PBDB-T,,,0.9,16.81,0.74,11.21,"Li S, Zhang Z, Shi M, Li C-Z, Chen H. Molecular electron acceptors for efficient fullerene-free organic solar cells. Physical Chemistry Chemical Physics 19, 3440-3458 (2017)."
569,[H]C(S1)=C(CC(CCCCCCCC)CCCCCCCCCC)C=C1C2=CC(CC(CCCCCCCC)CCCCCCCCCC)=C(C3=CC=C(C4=CC=C(C5=CC=C([H])S5)C6=NSN=C64)S3)S2,POD2T-DTBT,,,5.83,11.56,0.724,0.689,"Lim S-L, et al. Efficient, large area organic photovoltaic modules with active layers processed with non-halogenated solvents in air. Organic Electronics 43, 55-63 (2017)."
570,[H]C1=C(OCC(CCCCCC)CCCC)C(OCC(CCCCCC)CCCC)=C(C2=CC(SC3=C4SC([H])=C3)=C4S2)C5=NSN=C51,PDTT-BOBT,,,0.99,8.61,0.44,3.76,"McAfee SM, et al. A non-fullerene acceptor with a diagnostic morphological handle for streamlined screening of donor materials in organic solar cells. J. Mater. Chem. A 5, 16907-16913 (2017)."
571,[H]C1=C(CC(CC)CCCC)CC(S1)C2=C(C(C(C3=C(CC(CC)CCCC)SC(CC(CC)CCCC)=C34)=O)=C(C5=CC(CC(CC)CCCC)=C(C6=CC(F)=C(C7=C(F)C=C([H])S7)S6)S5)S2)C4=O,PBDD4T-2F,,,0.9,13.67,0.75,9.23,"Qin Y, et al. Achieving 12.8% Efficiency by Simultaneously Improving Open©\Circuit Voltage and Short©\Circuit Current Density in Tandem Organic Solar Cells. Adv. Mater. 29, 1606340 (2017)."
572,[H]C(S1)=CC2=C1C(C3=CC=C(CC(CC)CCCC)S3)=C(C=C(C4=C5C(C=C(C(OCC(CC)CCCC)=O)S5)=C([H])S4)S6)C6=C2C7=CC=C(CC(CC)CCCC)S7,PBDTTT-E-T,,,8.98,17.37,0.81,0.64,"Qin Y, et al. Achieving 12.8% Efficiency by Simultaneously Improving Open©\Circuit Voltage and Short©\Circuit Current Density in Tandem Organic Solar Cells. Adv. Mater. 29, 1606340 (2017)."
573,CCC(CCCC)COC1=C(C=C(C2=CC=C(C3=C4C(C(C5=C(CC(CC)CCCC)SC(CC(CC)CCCC)=C5C4=O)=O)=C(C6=CC=C([H])S6)S3)S2)S7)C7=C(OCC(CCCC)CC)C8=C1OC([H])=C8,TBFO-BDD,,,3.21,8.52,0.81,0.46,"Qiu LX, Yuan J, He DJ, Zhang ZG, Li YF, Zou YP. Two new medium bandgap asymmetric copolymers based on thieno 2,3-f benzofuran for efficient organic solar cells. Dyes Pigment. 140, 337-345 (2017)."
574,CCC(CCCC)COC(C=C1)=CC=C1C2=C(C=C(C3=CC=C(C4=C5C(C(C6=C(CC(CC)CCCC)SC(CC(CC)CCCC)=C6C5=O)=O)=C(C7=CC=C([H])S7)S4)S3)S8)C8=C(C9=CC=C(OCC(CCCC)CC)C=C9)C%10=C2OC([H])=C%10,TBFPO-BDD,,,0.62,12.81,0.82,6.58,"Qiu LX, Yuan J, He DJ, Zhang ZG, Li YF, Zou YP. Two new medium bandgap asymmetric copolymers based on thieno 2,3-f benzofuran for efficient organic solar cells. Dyes Pigment. 140, 337-345 (2017)."
575,CCCCC(CCCCCC)CC1=C(C2=NC(SC(C3=C(CC(CCCC)CCCCCC)C=C([H])S3)=N4)=C4S2)SC(C5=NC(OCC(CCCCCC)CCCCCCCC)=C(C6=NC(SC(C7=C(OCC(CCCCCC)CCCCCCCC)N=C([H])S7)=N8)=C8S6)S5)=C1,PTzTTz-BOoHD,,,0.84,11.2,0.84,6.2,"Saitoa M, Osaka I. Synthesis and Characterization of an Alkoxythiazole-thiazolothiazole Semiconducting Polymer for Organic Solar Cells. Electrochemistry 85, 266-271 (2017)."
576,[H]C1=CC=C(S1)C(C2=NSN=C23)=C(F)C(F)=C3C4=CC=C(C5=CC6=C(C(C(OCC(CCCCCCCC)CCCCCCCC)=CC([H])=C7)=C7N6C(CCCCCCCC)CCCCCCCC)C=C5)S4,P1,,,0.92,10.9,0.47,4.7,"Shibasaki K, Yasuda T, Yamamoto Y, Kijima M. Dual substitution at 4, 9-positions of carbazole in donor-¦Ð-acceptor copolymer enhances performance of bulk-heterojunction organic solar cells. Polymer 108, 305-312 (2017)."
577,[H]C1=CC=C(S1)C(C2=NSN=C23)=C(F)C(F)=C3C4=CC=C(C5=CC6=C(C(C(OCC(CCCCCC)CCCCCCCC)=CC([H])=C7)=C7N6C(CCCCCCCCCC)CCCCCCCCCC)C=C5)S4,P2,,,5.2,12.33,0.75,0.57,"Shibasaki K, Yasuda T, Yamamoto Y, Kijima M. Dual substitution at 4, 9-positions of carbazole in donor-¦Ð-acceptor copolymer enhances performance of bulk-heterojunction organic solar cells. Polymer 108, 305-312 (2017)."
578,[H]C1=CC=C(S1)C(C2=NSN=C23)=C(F)C(F)=C3C4=CC=C(C5=CC6=C(C(C(OCCCCCCCCC)=CC([H])=C7)=C7N6C(CCCCCCCCCCCC)CCCCCCCCCCCC)C=C5)S4,P3,,,2.1,7.16,0.55,0.55,"Shibasaki K, Yasuda T, Yamamoto Y, Kijima M. Dual substitution at 4, 9-positions of carbazole in donor-¦Ð-acceptor copolymer enhances performance of bulk-heterojunction organic solar cells. Polymer 108, 305-312 (2017)."
579,O=C1C(C(C(N2CC(CC)CCCC)=O)=C(C3=CC=CS3)N1CC(CC)CCCC)=C2C(S4)=CC=C4C5=CC6=C(C7=CC=C(/C=C/C8=CC=C(CC(CC)CCCC)[Se]8)[Se]7)C(SC(C9=CC=C(C%10=C%11C(C(N%10CC(CC)CCCC)=O)=C(C%12=CC=CS%12)N(CC(CC)CCCC)C%11=O)S9)=C%13)=C%13C(C%14=CC=C(/C=C/C%15=CC=C(CC(CC)CCCC)[Se]%15)[Se]%14)=C6S5,SeBDT©\DPP,,,0.79,10.98,0.58,5.04,"Shin Y, Song CE, Lee W-H, Lee SK, Shin WS, Kang I-N. Synthesis and Characterization of a Soluble A-D-A Molecule Containing a 2D Conjugated Selenophene-Based Side Group for Organic Solar Cells. Macromol. Rapid Commun. 38,  (2017)."
580,CCCCC(CC)CC1(CC(CC)CCCC)C2=CC(C3=C4C=C(S3)C(S5)=CC=C5C6=C(F)C(F)=C(C7=CC=C(C8=CC9=C(C%10=C(C9(CC(CC)CCCC)CC(CC)CCCC)C=C(C%11=C%12C=C(C%13=CC=C(C%14=C(F)C(F)=C(C%15=CC=C(C%16=CC=C(CCCCCC)S%16)S%15)C%17=NSN=C%14%17)[Se]%13)S%11)C(C%12(CC(CC)CCCC)CC(CC)CCCC)=C%10)S8)S7)C%18=NSN=C6%18)=C(C4(CC(CC)CCCC)CC(CC)CCCC)C=C2C%19=C1C=C(C%20=CC=C(C%21=C(F)C(F)=C(C%22=CC=C(C%23=CC=C(CCCCCC)S%23)S%22)C%24=NSN=C%21%24)[Se]%20)S%19,Se6FTh,,,0.87,14.3,0.72,8.95,"Wang JL, et al. Donor End-Capped Hexafluorinated Oligomers for Organic Solar Cells with 9.3% Efficiency by Engineering the Position of pi-Bridge and Sequence of Two-Step Annealing. Chem. Mat. 29, 1036-1046 (2017)."
581,CCCCC(CC)CC1(CC(CC)CCCC)C2=CC(C3=C4C=C(S3)C([Se]5)=CC=C5C6=C(F)C(F)=C(C7=CC=C(C8=CC9=C(C%10=C(C9(CC(CC)CCCC)CC(CC)CCCC)C=C(C%11=C%12C=C(C%13=CC=C(C%14=C(F)C(F)=C(C%15=CC=C(C%16=CC=C(CCCCCC)S%16)S%15)C%17=NSN=C%14%17)S%13)S%11)C(C%12(CC(CC)CCCC)CC(CC)CCCC)=C%10)S8)[Se]7)C%18=NSN=C6%18)=C(C4(CC(CC)CCCC)CC(CC)CCCC)C=C2C%19=C1C=C(C%20=CC=C(C%21=C(F)C(F)=C(C%22=CC=C(C%23=CC=C(CCCCCC)S%23)S%22)C%24=NSN=C%21%24)S%20)S%19,Th6FSe,,,0.87,11.78,0.67,6.84,"Wang JL, et al. Donor End-Capped Hexafluorinated Oligomers for Organic Solar Cells with 9.3% Efficiency by Engineering the Position of pi-Bridge and Sequence of Two-Step Annealing. Chem. Mat. 29, 1036-1046 (2017)."
582,[H]C1=CC2=C(S1)C(C3=CC=C(C#C[Si](C(C)C)(C(C)C)C(C)C)S3)=C4C(SC(C5=CC=C(C6=CC=C(C7=CC=C([H])S7)C8=C6N=C(C9=CC(OCCCCCCCC)=CC=C9)C(C%10=CC=CC(OCCCCCCCC)=C%10)=N8)S5)=C4)=C2C%11=CC=C(C#C[Si](C(C)C)(C(C)C)C(C)C)S%11,PBDTSi-Qx,,,4.38,9.47,0.91,0.51,"Wang L, Liu H, Huai Z, Yang S. Wide Bandgap and Highly Conjugated Copolymers Incorporating 2-(Triisopropylsilylethynyl)thiophene Substituted Benzodithiophene for Efficient Nonfullerene Organic Solar Cells. ACS applied materials & interfaces,  (2017)."
583,[H]C1=CC2=C(S1)C(C3=CC=C(C#C[Si](C(C)C)(C(C)C)C(C)C)S3)=C4C(SC(C5=CC=C(C6=C(F)C(F)=C(C7=CC=C([H])S7)C8=NN(CC(CCCCCCCC)CCCCCC)N=C68)S5)=C4)=C2C9=CC=C(C#C[Si](C(C)C)(C(C)C)C(C)C)S9,PBDTSi-TA,,,7.51,14.09,0.96,0.55,"Wang L, Liu H, Huai Z, Yang S. Wide Bandgap and Highly Conjugated Copolymers Incorporating 2-(Triisopropylsilylethynyl)thiophene Substituted Benzodithiophene for Efficient Nonfullerene Organic Solar Cells. ACS applied materials & interfaces,  (2017)."
584,[H]C1=CC=C(C2=C(C3=O)C(C(C4=C(CC(CC)CCCC)SC(CC(CC)CCCC)=C43)=O)=C(C5=CC=C(C6=CC=C(C7=C8C(C(N7CC(CCCCCC)CCCCCCCC)=O)=C(C9=CC=C([H])S9)N(CC(CCCCCC)CCCCCCCC)C8=O)S6)S5)S2)S1,P266,,,9.18,18.11,0.72,0.704,"Zhang H, et al. Low band-gap conjugated polymer based on diketopyrrolopyrrole units and its application in organic photovoltaic cells. J. Mater. Chem. A 5, 10416-10423 (2017)."
585,FC1=C(C(S2)=CC3=C2C4=C(C=C(C5=C(F)C=C(C6=CC=C(C7=CC=C(CCCCCC)S7)S6)C8=NSN=C85)S4)[Si]3(CC(CCCC)CC)CC(CC)CCCC)C9=NSN=C9C(C%10=CC=C(C%11=CC=C(CCCCCC)S%11)S%10)=C1,p©\DTS(FBTTH2)2,,,0.74,21.67,0.67,10.78,"Zhang JQ, et al. Enhancing Performance of Large-Area Organic Solar Cells with Thick Film via Ternary Strategy. Small 13, 8 (2017)."
586,FC1=CC(C2=C3C(C=C(S3)C4=CC=C(S4)C5=C(C(OCCCCCCCCCCCC)=C(C6=NSN=C56)C7=CC=C(S7)[H])OCCCCCCCCCCCC)=C(C8=C2C=C(S8)[H])C9=CC(F)=C(C(F)=C9)CC(CCCC)CC)=CC(F)=C1CC(CCCC)CC,PTFBDT©\BZS,,,0.905,17.3,70.8,11.03,"Lin Y, et al. Mapping Polymer Donors toward High-Efficiency Fullerene Free Organic Solar Cells. Advanced Materials 29,  (2017)."
587,[H]C1=C(CCOCCOC)C=C([H])S1,PDHT,,,0.56,5,32,0.9,"Bricaud Q, Cravino A, Leriche P, Roncali J. Poly(thiophenes) derivatized with oligo(oxyethylene) chains as donor materials for organic solar cells. Solar Energy Materials and Solar Cells 93, 1624-1629 (2009)."
588,[H]C#CC1=C2C(OCCO2)=C(C3=CC=C(C4=C5C(OCCO5)=C(C#C[Pt]([P-](CCCC)(CCCC)CCCC)([P-](CCCC)(CCCC)CCCC)[H])S4)C6=NSN=C63)S1,p-PtBTD-EDOT,,,0.5,4.56,35,0.78,"Mei J, et al. Low-Band-Gap Platinum Acetylide Polymers as Active Materials for Organic Solar Cells. Acs Applied Materials & Interfaces 1, 150-161 (2009)."
589,[H]C#CC1=CC=C(C2=CC=C(C3=CC=C(C#C[Pt]([P-](CCCC)(CCCC)CCCC)([P-](CCCC)(CCCC)CCCC)[H])S3)C4=NSN=C42)S1,p-PtBTD-Th,,,0.54,7.17,36,1.39,"Mei J, et al. Low-Band-Gap Platinum Acetylide Polymers as Active Materials for Organic Solar Cells. Acs Applied Materials & Interfaces 1, 150-161 (2009)."
590,[H][Pt]([P-](CCCC)(CCCC)CCCC)([P-](CCCC)(CCCC)CCCC)C#CC1=CC=C(C#C[H])C1,p-PtTh,,,0.64,0.99,43,0.27,"Mei J, et al. Low-Band-Gap Platinum Acetylide Polymers as Active Materials for Organic Solar Cells. Acs Applied Materials & Interfaces 1, 150-161 (2009)."
591,[H]C1=CC(CCCCCCCC)=C(C2=CC(CCCCCCCC)=C(C3=CC=C(C4=CC=C(C5=C(CCCCCCCC)C=C(C6=C(CCCCCCCC)C=C(C7=CC=C([H])C8=NSN=C78)S6)S5)S4)S3)S2)S1,PTh6BTD,,,0.51,5.34,51,1.39,"Liang F, Lu J, Ding J, Movileanu R, Tao Y. Design and Synthesis of Alternating Regioregular Oligothiophenes/Benzothiadiazole Copolymers for Organic Solar Cells. Macromolecules 42, 6107-6114 (2009)."
592,[H]C1=CC=C(C2=NSN=C21)C(S3)=CC(CCCCCCCC)=C3C4=CC(CCCCCCCC)=C(S4)C(S5)=CC(CCCCCCCC)=C5C6=CC=C(S6)C(S7)=CC=C7C8=C(CCCCCCCC)C=C(S8)C9=C(CCCCCCCC)C=C(C%10=C(CCCCCCCC)C=C([H])S%10)S9,PTh8BTD,,,0.68,5.2,59,1.73,"Liang F, Lu J, Ding J, Movileanu R, Tao Y. Design and Synthesis of Alternating Regioregular Oligothiophenes/Benzothiadiazole Copolymers for Organic Solar Cells. Macromolecules 42, 6107-6114 (2009)."
593,CCCCC(CC)CC1(CC(CC)CCCC)C2=C(SC(C3=C(CCCCCC)N=C(C4=NC(CCCCCC)=C([H])S4)S3)=C2)C5=C1C=C([H])S5,P1,,,0.73,6.34,53,2.45,"Li K-C, et al. Tunable Novel Cyclopentadithiophene-Based Copolymers Containing Various Numbers of Bithiazole and Thienyl Units for Organic Photovoltaic Cell Applications. Macromolecules 42, 3681-3693 (2009)."
594,CCCCC(CC)CC1(CC(CC)CCCC)C2=C(SC(C3=C(CCCCCC)N=C(C4=NC(CCCCCC)=C(C5=C(CCCCCC)N=C(C6=NC(CCCCCC)=C([H])S6)S5)S4)S3)=C2)C7=C1C=C([H])S7,P2,,,0.777,5.26,51.9,2.12,"Li K-C, et al. Tunable Novel Cyclopentadithiophene-Based Copolymers Containing Various Numbers of Bithiazole and Thienyl Units for Organic Photovoltaic Cell Applications. Macromolecules 42, 3681-3693 (2009)."
595,CCCCC(CC)CC1(CC(CC)CCCC)C2=C(SC(C3=C(CCCCCC)N=C(C4=NC(CCCCCC)=C(C5=C(CCCCCC)N=C(C6=NC(CCCCCC)=C(C7=C(CCCCCC)N=C(C8=NC(CCCCCC)=C([H])S8)S7)S6)S5)S4)S3)=C2)C9=C1C=C([H])S9,P3,,,0.822,4.43,49.3,1.78,"Li K-C, et al. Tunable Novel Cyclopentadithiophene-Based Copolymers Containing Various Numbers of Bithiazole and Thienyl Units for Organic Photovoltaic Cell Applications. Macromolecules 42, 3681-3693 (2009)."
596,CCCCC(CC)CC1(CC(CC)CCCC)C2=C(SC(C3=CC=C(C4=C(CCCCCC)N=C(C(S5)=NC(CCCCCC)=C5C(S6)=CC=C6[H])S4)S3)=C2)C7=C1C=C([H])S7,P4,,,0.683,7.7,53,2.79,"Li K-C, et al. Tunable Novel Cyclopentadithiophene-Based Copolymers Containing Various Numbers of Bithiazole and Thienyl Units for Organic Photovoltaic Cell Applications. Macromolecules 42, 3681-3693 (2009)."
597,CCCCC(CC)CC1(CC(CC)CCCC)C2=C(SC(C3=CC=C(S3)C4=CC=C(C5=C(CCCCCC)N=C(C(S6)=NC(CCCCCC)=C6C(S7)=CC=C7C8=CC=C([H])S8)S5)S4)=C2)C9=C1C=C([H])S9,P5,,,0.729,3.03,36.1,0.8,"Li K-C, et al. Tunable Novel Cyclopentadithiophene-Based Copolymers Containing Various Numbers of Bithiazole and Thienyl Units for Organic Photovoltaic Cell Applications. Macromolecules 42, 3681-3693 (2009)."
598,CCCCC(CC)CC1(CC(CC)CCCC)C2=C(SC(C3=CC=C(/C(C#N)=C/C4=C(CCCCCC)N=C(C5=NC(CCCCCC)=C(/C=C(C#N)/C6=CC=C([H])C=C6)S5)S4)C=C3)=C2)C7=C1C=C([H])S7,P6,,,0.63,2.68,32,0.54,"Li K-C, et al. Tunable Novel Cyclopentadithiophene-Based Copolymers Containing Various Numbers of Bithiazole and Thienyl Units for Organic Photovoltaic Cell Applications. Macromolecules 42, 3681-3693 (2009)."
599,CCCCCCC1=CC2=C(C3=CC(CCCCCC)=C(C4=CC(CCCCCC)=C(C5=CC(CCCCCC)=C(C6=CC(CCCCCC)=C(C7=CC(CCCCCC)=C(C8=CC(CCCCCC)=C(C9=CC(CCCCCC)=C(C%10=CC(CCCCCC)=C([H])S%10)S9)S8)S7)S6)S5)S4)S3)SC(C%11=CC(CCCCCC)=C(C%12=CC(CCCCCC)=C(C%13=CC(CCCCC)=C(C%14=CC(CCCCCC)=C(C%15=CC(CCCCCC)=C(C%16=CC(CCCCCC)=C(C%17=CC(CCCCCC)=C(C%18=CC(CCCCCC)=C([H])S%18)S%17)S%16)S%15)S%14)S%13)S%12)S%11)=C2S1,MF,,,0.54,7.42,36,1.46,"Liang Y, et al. Regioregular Oligomer and Polymer Containing Thieno 3,4-b thiophene Moiety for Efficient Organic Solar Cells. Macromolecules 42, 1091-1098 (2009)."
600,CCCCCCC1=CC2=C(C3=CC(CCCCCC)=C(C4=CC(CCCCCC)=C(C5=CC(CCCCCC)=C(C6=CC(CCCCCC)=C(C7=CC(CCCCCC)=C(C8=CC(CCCCCC)=C(C9=CC(CCCCCC)=C(C%10=CC(CCCCCC)=C([H])S%10)S9)S8)S7)S6)S5)S4)S3)SC(C%11=CC(CCCCCC)=C(C%12=CC(CCCCCC)=C(C%13=CC(CCCCC)=C(C%14=CC(CCCCCC)=C(C%15=CC(CCCCCC)=C(C%16=CC(CCCCCC)=C(C%17=CC(CCCCCC)=C(C%18=CC(CCCCCC)=C(C%19=CC=C([H])S%19)S%18)S%17)S%16)S%15)S%14)S%13)S%12)S%11)=C2S1,PF,,,0.59,10.22,40,2.38,"Liang Y, et al. Regioregular Oligomer and Polymer Containing Thieno 3,4-b thiophene Moiety for Efficient Organic Solar Cells. Macromolecules 42, 1091-1098 (2009)."
601,FC1=C(F)C(F)=C(F)C2=C3N([Cu]N4/C5=N\C6=N/C(C7=C6C(F)=C(F)C(F)=C7F)=N\3)C(/N=C8N=C(/N=C4/C9=C5C(F)=C(F)C(F)=C9F)C%10=C\8C(F)=C(F)C(F)=C%10F)=C21,F16CuPc,,,0.78,2.89,37,0.83,"Yu B, Zhu F, Wang H, Li G, Yan D. All-organic tunnel junctions as connecting units in tandem organic solar cell. Journal of Applied Physics 104,  (2008)."
602,Cl[Sn]1(Cl)N2C(/N=C3N=C4C5=C\3C=CC=C5)=C(C=CC=C6)C6=C2/N=C7C(C=CC=C8)=C8C(/N=C(C9=C/%10C=CC=C9)\N1C%10=N/4)=N/7,SnCl2Pc,,,0.88,2.85,55,1.38,"Yu B, Zhu F, Wang H, Li G, Yan D. All-organic tunnel junctions as connecting units in tandem organic solar cell. Journal of Applied Physics 104,  (2008)."
603,CC(C)[Si](C(C)C)(C(C)C)C#CC1=C2C(C=C(C=C(OC(CC)(CC)O3)C3=C4)C4=C2)=C(C#C[Si](C(C)C)(C(C)C)C(C)C)C5=CC6=CC7=C(OC(CC)(CC)O7)C=C6C=C51,EtTP-5,,,0.69,1.68,29,0.34,"Palilis LC, Lane PA, Kushto GP, Purushothaman B, Anthony JE, Kafafi ZH. Organic photovoltaic cells with high open circuit voltages based on pentacene derivatives. Organic Electronics 9, 747-752 (2008)."
604,CC(C)[Si](C(C)C)(C(C)C)C#CC1=C2C(C=C(C=CC=C3)C3=C2)=C(C#C[Si](C(C)C)(C(C)C)C(C)C)C4=CC5=CC=CC=C5C=C41,TIPS,,,0.9,1.42,33,0.42,"Palilis LC, Lane PA, Kushto GP, Purushothaman B, Anthony JE, Kafafi ZH. Organic photovoltaic cells with high open circuit voltages based on pentacene derivatives. Organic Electronics 9, 747-752 (2008)."
605,CC(C)[Si](C(C)C)(C(C)C)C#CC1=C2C(C=C(C=C(OCO3)C3=C4)C4=C2)=C(C#C[Si](C(C)C)(C(C)C)C(C)C)C5=CC6=CC7=C(OCO7)C=C6C=C51,TP-5,,,0.57,2.32,37,0.5,"Palilis LC, Lane PA, Kushto GP, Purushothaman B, Anthony JE, Kafafi ZH. Organic photovoltaic cells with high open circuit voltages based on pentacene derivatives. Organic Electronics 9, 747-752 (2008)."
606,[H]C1=C(CCCCCC)C(CCCCCC)=C(/C=C/[H])S1,Dihexyl-PTV,,,0.58,1.93,54,0.61,"Girotto C, et al. Bulk heterojunction organic solar cells based on soluble poly(thienylene vinylene) derivatives. Organic Electronics 9, 740-746 (2008)."
607,[H]C1=CC(CCCCCCCCCCCC)=C(/C=C/[H])S1,Dodecyl-PTV,,,0.35,1.03,31,0.17,"Girotto C, et al. Bulk heterojunction organic solar cells based on soluble poly(thienylene vinylene) derivatives. Organic Electronics 9, 740-746 (2008)."
608,[H]C1=CC(CCCCCC)=C(/C=C/[H])S1,Hexyl-PTV,,,0.52,0.98,30,0.15,"Girotto C, et al. Bulk heterojunction organic solar cells based on soluble poly(thienylene vinylene) derivatives. Organic Electronics 9, 740-746 (2008)."
609,CCCCCCCCC1=C(C2=CC(CCCCCCCC)=C([H])S2)SC(C3=CC=C(C4=CC(CCCCCCCC)=C(C5=CC(CCCCCCCC)=C(S5)C6=CC7=C(C(C=C(N(CC(CCCCCCCC)CCCCCC)C8=C9C=CC([H])=C8)C9=C%10)=C%10N7CC(CCCCCCCC)CCCCCC)C=C6)S4)C%11=NSN=C%113)=C1,L(TPA-BT),,,0.69,9.17,57,3.6,"Lu J, Liang F, Drolet N, Ding J, Tao Y, Movileanu R. Crystalline low band-gap alternating indolocarbazole and benzothiadiazole-cored oligothiophene copolymer for organic solar cell applications. Chemical Communications, 5315-5317 (2008)."
610,CCCCCCC1(CCCCCC)C2=C(C=CC([H])=C2)C3=C1C=C(C4=CC=C(/C(C#N)=C/C5=CC=C(N(CCCCCC)C(C=CC(C6=CC=C([H])S6)=C7)=C7S8)C8=C5)S4)C=C3,P10,,,0.27,2.21,27,0.16,"Li K-C, Hsu Y-C, Lin J-TS, Yang C-C, Wei K-H, Lin H-C. Novel narrow-band-gap conjugated copolymers containing phenothiazine-arylcyanovinyl units for organic photovoltaic cell applications. Journal of Polymer Science Part a-Polymer Chemistry 46, 4285-4304 (2008)."
611,CCCCCCC1(CCCCCC)C2=C(C=CC([H])=C2)C3=C1C=C(C4=CC=C(/C(C#N)=C/C5=CC=C(N(CCCCCC)C(C=CC(C6=CC=C(/C=C(C7=CC=C([H])C=C7)\C#N)S6)=C8)=C8S9)C9=C5)C=C4)C=C3,P12,,,0.53,1.3,26,0.18,"Li K-C, Hsu Y-C, Lin J-TS, Yang C-C, Wei K-H, Lin H-C. Novel narrow-band-gap conjugated copolymers containing phenothiazine-arylcyanovinyl units for organic photovoltaic cell applications. Journal of Polymer Science Part a-Polymer Chemistry 46, 4285-4304 (2008)."
612,CCCCCCC1(CCCCCC)C2=C(C=CC([H])=C2)C3=C1C=C(C4=CC=C(/C(C#N)=C/C5=CC=C(N(CCCCCC)C(C=CC(C6=CC=C([H])S6)=C7)=C7S8)C8=C5)C=C4)C=C3,P2,,,0.52,1.46,22,0.17,"Li K-C, Hsu Y-C, Lin J-TS, Yang C-C, Wei K-H, Lin H-C. Novel narrow-band-gap conjugated copolymers containing phenothiazine-arylcyanovinyl units for organic photovoltaic cell applications. Journal of Polymer Science Part a-Polymer Chemistry 46, 4285-4304 (2008)."
613,CCCCCCC1(CCCCCC)C2=C(C=CC([H])=C2)C3=C1C=C(C4=CC=C(/C(C#N)=C/C5=CC=C(N(CCCCCC)C(C=CC(/C=C(C6=CC=C([H])C=C6)\C#N)=C7)=C7S8)C8=C5)C=C4)C=C3,P8,,,0.43,1.86,27,0.22,"Li K-C, Hsu Y-C, Lin J-TS, Yang C-C, Wei K-H, Lin H-C. Novel narrow-band-gap conjugated copolymers containing phenothiazine-arylcyanovinyl units for organic photovoltaic cell applications. Journal of Polymer Science Part a-Polymer Chemistry 46, 4285-4304 (2008)."
614,CCCCCCC1(CCCCCC)C2=C(C=CC([H])=C2)C3=C1C=C(C4=CC=C(/C(C#N)=C/C5=CC=C(N(CCCCCC)C(C=CC(C6=CC=C(/C=C(C7=CC=C([H])S7)\C#N)S6)=C8)=C8S9)C9=C5)S4)C=C3,TPBi,,,0.64,2.7,29,0.51,"Li K-C, Hsu Y-C, Lin J-TS, Yang C-C, Wei K-H, Lin H-C. Novel narrow-band-gap conjugated copolymers containing phenothiazine-arylcyanovinyl units for organic photovoltaic cell applications. Journal of Polymer Science Part a-Polymer Chemistry 46, 4285-4304 (2008)."
615,[H]C(S1)=C(CCCCCC)C=C1C2=CC(CCCCCC)=C(C3=CC=C([H])S3)S2,1,,,0.53,0.43,24,0.11,"Zhao C, Chen X, Zhang Y, Ng M-K. 4,9-dihydro-s-indaceno 1,2-b : 5,6-b' dithiophene-4,9-dione functionalized copolymers for organic photovoltaic devices. Journal of Polymer Science Part a-Polymer Chemistry 46, 2680-2688 (2008)."
616,[H]C1=CC2=C(OCC(CCCC)CC)C3=C(C=C(C4=CC=C(C5=CC=C(C6=CC=C([H])O6)C7=NN(CC(CCCCCCCCCC)CCCCCCCC)N=C57)O4)S3)C(OCC(CCCC)CC)=C2S1,P2,,,0.74,6.31,64,2.98,"Unlu NA, Hacioglu SO, Hizalan G, Yildiz DE, Toppare L, Cirpan A. Benzodithiophene and Benzotriazole Bearing Conjugated Polymers for Electrochromic and Organic Solar Cell Applications. Journal of The Electrochemical Society 164, G71-G76 (2017)."
617,O=C(N(CC(CCCCCCCCCC)CCCCCCCC)C(C1=CC(SC(C2=C(CCCCCCCCCCCC)C=C([H])S2)=C3)=C3S1)=C45)C4=C(C6=CC(SC(C7=C(CCCCCCCCCCCC)C=C([H])S7)=C8)=C8S6)N(CC(CCCCCCCCCC)CCCCCCCC)C5=O,DPP2TT2Ta,,,0.54,7.2,64.7,2.5,"Chochos CL, et al. Effects of alkyl side chains positioning and presence of fused aromatic units in the backbone of low-bandgap diketopyrrolopyrrole copolymers on the optoelectronic properties of organic solar cells. Journal of Polymer Science Part A: Polymer Chemistry 56, 138-146 (2018)."
