Repository: JinYSun/TeLLAgent

# 🤖**TeLLAgent**👑

------

### **<u>** TeLLAgent: A Tool-Enhanced Large Language Model-based Agent for Autonomous Design and Discovery of High-Performance Molecules</u>

## 😀Motivation

Large language model (LLM) agents have demonstrated significantly enhanced capabilities compared to individual LLMs. However, their application in the chemistry domain remains constrained by limited multimodal synergy, restricted toolsets, static knowledge bases, and insufficient multi-step reasoning and tool-calling capabilities.

File: tool/dataset.csv (part 7 of 48)
ID,SMILES,Name,HOMO,LUMO,Voc (V),Jsc (mA cm^2),FF,PCE(%),ref
618,O=C(N(CC(CCCCCCCCCC)CCCCCCCC)C(C1=CC(SC(C2=CC(CCCCCCCCCCCC)=C([H])S2)=C3)=C3S1)=C45)C4=C(C6=CC(SC(C7=CC(CCCCCCCCCCCC)=C([H])S7)=C8)=C8S6)N(CC(CCCCCCCCCC)CCCCCCCC)C5=O,DPP2TT2Tb,,,0.61,5.3,42.4,1.4,"Chochos CL, et al. Effects of alkyl side chains positioning and presence of fused aromatic units in the backbone of low-bandgap diketopyrrolopyrrole copolymers on the optoelectronic properties of organic solar cells. Journal of Polymer Science Part A: Polymer Chemistry 56, 138-146 (2018)."
619,[H]C1=CC=C(S1)C(S2)=CC=C2C3=C4C(C(N3CC(CCCCCCCCCC)CCCCCCCC)=O)=C(C5=CC=C(C6=CC=C([H])S6)S5)N(CC(CCCCCCCCCC)CCCCCCCC)C4=O,DPP4T,,,0.66,9.2,65.5,4,"Chochos CL, et al. Effects of alkyl side chains positioning and presence of fused aromatic units in the backbone of low-bandgap diketopyrrolopyrrole copolymers on the optoelectronic properties of organic solar cells. Journal of Polymer Science Part A: Polymer Chemistry 56, 138-146 (2018)."
620,[H]C1=CC(CCCCCCCCCCCC)=C(S1)C(S2)=CC=C2C3=C4C(C(N3CC(CCCCCCCCCC)CCCCCCCC)=O)=C(C5=CC=C(C6=C(CCCCCCCCCCCC)C=C([H])S6)S5)N(CC(CCCCCCCCCC)CCCCCCCC)C4=O,DPP4Ta,,,0.61,3.1,52.8,1,"Chochos CL, et al. Effects of alkyl side chains positioning and presence of fused aromatic units in the backbone of low-bandgap diketopyrrolopyrrole copolymers on the optoelectronic properties of organic solar cells. Journal of Polymer Science Part A: Polymer Chemistry 56, 138-146 (2018)."
621,[H]C1=C(CCCCCCCCCCCC)C=C(S1)C(S2)=CC=C2C3=C4C(C(N3CC(CCCCCCCCCC)CCCCCCCC)=O)=C(C5=CC=C(C6=CC(CCCCCCCCCCCC)=C([H])S6)S5)N(CC(CCCCCCCCCC)CCCCCCCC)C4=O,DPP4Tb,,,0.74,2.5,56.7,1.1,"Chochos CL, et al. Effects of alkyl side chains positioning and presence of fused aromatic units in the backbone of low-bandgap diketopyrrolopyrrole copolymers on the optoelectronic properties of organic solar cells. Journal of Polymer Science Part A: Polymer Chemistry 56, 138-146 (2018)."
622,[H]C(S1)=CC2=C1C(C3=CC=C(CC(CC)CCCC)S3)=C(C=C(C(S4)=CC5=C4C(C6=CC=C(CC(CC)CCCC)S6)=C(C=C(C(S7)=CC8=C7C(C9=CC=C(CC(CC)CCCC)S9)=C(C=C(C(S%10)=CC%11=C%10C(C%12=CC=C(CC(CC)CCCC)S%12)=C(C=C(C%13=CC=C(C(N(CC(CCCCCC)CCCC)C%14=O)=C%15C%14=C(C%16=CC=C([H])S%16)N(CC(CCCCCC)CCCC)C%15=O)S%13)S%17)C%17=C%11C%18=CC=C(CC(CC)CCCC)S%18)S%19)C%19=C8C%20=CC=C(CC(CC)CCCC)S%20)S%21)C%21=C5C%22=CC=C(CC(CC)CCCC)S%22)S%23)C%23=C2C%24=CC=C(CC(CC)CCCC)S%24,PR1,,,0.75,15.06,44,5.04,"Howard JB, Thompson BC. Design of Random and Semi-Random Conjugated Polymers for Organic Solar Cells. Macromolecular Chemistry and Physics 218, 1700255 (2017)."
623,[H]C(S1)=CC2=C1C(C3=CC=C(CC(CC)CCCC)S3)=C(C=C(C(S4)=CC5=C4C(C6=CC=C(CC(CC)CCCC)S6)=C(C=C(C7=CC=C(C(N(CC(CCCCCC)CCCC)C8=O)=C9C8=C(C%10=CC=C([H])S%10)N(CC(CCCCCC)CCCC)C9=O)S7)S%11)C%11=C5C%12=CC=C(CC(CC)CCCC)S%12)S%13)C%13=C2C%14=CC=C(CC(CC)CCCC)S%14,PR2,,,0.74,14.84,51,5.63,"Howard JB, Thompson BC. Design of Random and Semi-Random Conjugated Polymers for Organic Solar Cells. Macromolecular Chemistry and Physics 218, 1700255 (2017)."
624,[H]C(S1)=CC2=C1C(C3=CC=C(CC(CC)CCCC)S3)=C(C=C(C4=CC=C(C(N(CC(CCCCCC)CCCC)C5=O)=C6C5=C(C7=CC=C([H])S7)N(CC(CCCCCC)CCCC)C6=O)S4)S8)C8=C2C9=CC=C(CC(CC)CCCC)S9,PR3,,,0.71,6.41,53,2.42,"Howard JB, Thompson BC. Design of Random and Semi-Random Conjugated Polymers for Organic Solar Cells. Macromolecular Chemistry and Physics 218, 1700255 (2017)."
625,[H]C(S1)=CC2=C1C(C3=CC=C(CC(CC)CCCC)S3)=C(C=C(C4=CC=C(C(N(CC(CCCCCC)CCCC)C5=O)=C6C5=C(C7=CC=C(C8=CC=C(C(N(CC(CCCCCC)CCCC)C9=O)=C%10C9=C(C%11=CC=C([H])S%11)N(CC(CCCCCC)CCCC)C%10=O)S8)S7)N(CC(CCCCCC)CCCC)C6=O)S4)S%12)C%12=C2C%13=CC=C(CC(CC)CCCC)S%13,PR4,,,0.7,5.1,0.46,1.64,"Howard JB, Thompson BC. Design of Random and Semi-Random Conjugated Polymers for Organic Solar Cells. Macromolecular Chemistry and Physics 218, 1700255 (2017)."
626,[H]C(S1)=CC2=C1C(C3=CC=C(CC(CC)CCCC)S3)=C(C=C(C4=CC=C(C(N(CC(CCCCCC)CCCC)C5=O)=C6C5=C(C7=CC=C(C8=CC=C(C(N(CC(CCCCCC)CCCC)C9=O)=C%10C9=C(C%11=CC=C(C%12=CC=C(C(N(CC(CCCCCC)CCCC)C%13=O)=C%14C%13=C(C%15=CC=C(C%16=CC=C(C(N(CC(CCCCCC)CCCC)C%17=O)=C%18C%17=C(C%19=CC=C([H])S%19)N(CC(CCCCCC)CCCC)C%18=O)S%16)S%15)N(CC(CCCCCC)CCCC)C%14=O)S%12)S%11)N(CC(CCCCCC)CCCC)C%10=O)S8)S7)N(CC(CCCCCC)CCCC)C6=O)S4)S%20)C%20=C2C%21=CC=C(CC(CC)CCCC)S%21,PR5,,,0.68,2.98,40,0.79,"Howard JB, Thompson BC. Design of Random and Semi-Random Conjugated Polymers for Organic Solar Cells. Macromolecular Chemistry and Physics 218, 1700255 (2017)."
627,[H]C1=CC([Si](CC(CC)CCCC)(CC(CC)CCCC)C2=C3SC(C4=C5C(C(C(C=C(CCCC)C(CCCC)=C6)=C6C5=O)=O)=C([H])S4)=C2)=C3S1,DTS-C4,,,0.91,10.1,47,4.28,"Ie Y, Aso Y. Development of donor¨Cacceptor copolymers based on dioxocycloalkene-annelated thiophenes as acceptor units for organic photovoltaic materials. Polymer Journal 49, 13-22 (2016)."
628,[H]C1=CC([Si](CC(CC)CCCC)(CC(CC)CCCC)C2=C3SC(C4=C5C(C(C(C=C(CCCCCC)C(CCCCCC)=C6)=C6C5=O)=O)=C([H])S4)=C2)=C3S1,DTS-C6,,,0.86,14.39,64,7.85,"Ie Y, Aso Y. Development of donor¨Cacceptor copolymers based on dioxocycloalkene-annelated thiophenes as acceptor units for organic photovoltaic materials. Polymer Journal 49, 13-22 (2016)."
629,[H]C1=CC([Si](CC(CC)CCCC)(CC(CC)CCCC)C2=C3SC(C4=C5C(C(C(C=C(CCCCCCCC)C(CCCCCCCC)=C6)=C6C5=O)=O)=C([H])S4)=C2)=C3S1,DTS-C8,,,0.88,5,53,2.35,"Ie Y, Aso Y. Development of donor¨Cacceptor copolymers based on dioxocycloalkene-annelated thiophenes as acceptor units for organic photovoltaic materials. Polymer Journal 49, 13-22 (2016)."
630,[H]C1=CC([Si](CC(CC)CCCC)(CC(CC)CCCC)C2=C3SC(C4=C5C(C(C(C=C(CC(CC)CCCC)C(CC(CC)CCCC)=C6)=C6C5=O)=O)=C([H])S4)=C2)=C3S1,DTS-CEH,,,0.94,9.46,58,5.15,"Ie Y, Aso Y. Development of donor¨Cacceptor copolymers based on dioxocycloalkene-annelated thiophenes as acceptor units for organic photovoltaic materials. Polymer Journal 49, 13-22 (2016)."
631,[H]C1=CC2=C(C(SC(C3=C4C(C(C(CCCCCC)(CCCCCC)C4=O)=O)=C([H])S3)=C5)=C5[Si]2(CC(CC)CCCC)CC(CC)CCCC)S1,DTS-Ch,,,0.95,5.83,26,1.44,"Ie Y, Aso Y. Development of donor¨Cacceptor copolymers based on dioxocycloalkene-annelated thiophenes as acceptor units for organic photovoltaic materials. Polymer Journal 49, 13-22 (2016)."
632,[H]C1=CC2=C(C(SC(C3=C4C(C(/C(C4=O)=C(CCCCCC)\CCCCCC)=O)=C([H])S3)=C5)=C5[Si]2(CC(CC)CCCC)CC(CC)CCCC)S1,DTS-Chy,,,0.85,3.91,41,1.36,"Ie Y, Aso Y. Development of donor¨Cacceptor copolymers based on dioxocycloalkene-annelated thiophenes as acceptor units for organic photovoltaic materials. Polymer Journal 49, 13-22 (2016)."
633,[H]C1=CC2=C(C(SC(C3=C(CCCCCCCCCCCC)C=C(C4=C5C(C(C(F)(F)C5=O)=O)=C(C6=CC(CCCCCCCCCCCC)=C([H])S6)S4)S3)=C7)=C7[Si]2(CC(CC)CCCC)CC(CC)CCCC)S1,DTS-D-C,,,0.88,1.9,46,0.77,"Ie Y, Aso Y. Development of donor¨Cacceptor copolymers based on dioxocycloalkene-annelated thiophenes as acceptor units for organic photovoltaic materials. Polymer Journal 49, 13-22 (2016)."
634,[H]C1=CC([Si](CC(CC)CCCC)(CC(CC)CCCC)C2=C3SC(C4=C5C(C(C6=C(CCCCCC)SC(CCCCCC)=C6C5=O)=O)=C([H])S4)=C2)=C3S1,DTS-T6,,,0.98,6.01,46,2.7,"Ie Y, Aso Y. Development of donor¨Cacceptor copolymers based on dioxocycloalkene-annelated thiophenes as acceptor units for organic photovoltaic materials. Polymer Journal 49, 13-22 (2016)."
635,O=C1C(CCCCCC)(CCCCCC)C(C2=C([H])SC(C(S3)=CC=C3C4=CC([Si]5(CC(CC)CCCC)CC(CC)CCCC)=C(S4)C6=C5C=C(C7=CC=C([H])S7)S6)=C21)=O,DTS-T-Ch,,,0.8,10.1,64,5.17,"Ie Y, Aso Y. Development of donor¨Cacceptor copolymers based on dioxocycloalkene-annelated thiophenes as acceptor units for organic photovoltaic materials. Polymer Journal 49, 13-22 (2016)."
636,O=C(C1=C(SC([H])=C1C/2=O)C(S3)=CC=C3C4=CC([Si]5(CC(CC)CCCC)CC(CC)CCCC)=C(S4)C6=C5C=C(C7=CC=C([H])S7)S6)C2=C(CCCCCC)\CCCCCC,DTS-T-Chy,,,0.68,9.1,61,3.79,"Ie Y, Aso Y. Development of donor¨Cacceptor copolymers based on dioxocycloalkene-annelated thiophenes as acceptor units for organic photovoltaic materials. Polymer Journal 49, 13-22 (2016)."
637,[H]C1=CC=C(S1)C(N(CC(CC)CCCC)C2=O)=C3C2=C(C4=CC=C(C5=CC=C(C(C=CC([H])=C6)=C6C78C(C=CC=C9)=C9C%10=C8C=CC=C%10)C7=C5)S4)N(CC(CC)CCCC)C3=O,PDPPSBF,,,0.87,11.51,41,4.13,"Josse P, et al. Direct (Hetero)Arylation Polymerization of a Spirobifluorene and a Dithienyl-Diketopyrrolopyrrole Derivative: New Donor Polymers for Organic Solar Cells. Molecules 23,  (2018)."
638,[H]C(S1)=CC2=C1C(OCC(CC)CCCC)=C(C=C(C3=CC=C(C4=C5C(C(N(CC(CCCCCCCC)CCCCCCCCCC)C5=O)=O)=C(C6=CC=C([H])S6)S4)S3)S7)C7=C2OCC(CCCC)CC,PBDT-OR,,,0.84,6.35,60,3.21,"Kim J, et al. Synthesis and characterization of highly conjugated side-group-substituted benzo[1,2-b"
639,[H]C(S1)=CC2=C1C(C3=CC=C(/C=C/C4=CC=C(/C=C/C5=CC=C(CC(CCCCCC)CCCCCCCC)S5)S4)S3)=C(C=C(C6=CC=C(C7=C8C(C(N(CC(CCCCCCCC)CCCCCCCCCC)C8=O)=O)=C(C9=CC=C([H])S9)S7)S6)S%10)C%10=C2C%11=CC=C(/C=C/C%12=CC=C(/C=C/C%13=CC=C(CC(CCCCCC)CCCCCCCC)S%13)S%12)S%11,PBDT-TTV,,,0.85,10,56,4.76,"Kim J, et al. Synthesis and characterization of highly conjugated side-group-substituted benzo[1,2-b"
640,[H]C1=CC=C(S1)C(S2)=CC3=C2C(SC(C4=CC(C(N(CC(CCCCCCCC)CCCCCCCCCC)C5=C6SC([H])=C5)=O)=C6S4)=C7)=C7C(N3CC(CCCCCCCC)CCCCCCCCCC)=O,PThBDT,,,0.99,14.24,73.1,10.31,"Li H, et al. Temperature-dependent Schottky barrier in high-performance organic solar cells. Sci Rep 7, 40134 (2017)."
641,[H]C(S1)=CC=C1C2=C(OCCCCCCCC)C(OCCCCCCCC)=C(C3=CC=C(C4=CC(C(OCC(CC)CCCC)=C(OCC(CC)CCCC)C5=C6SC([H])=C5)=C6S4)S3)C7=NSN=C27,PBDP-BT,,,0.88,8.5,57.7,4.3,"Nam SJ, Jeon SJ, Han YW, Moon DK. Effect of non-covalent interactions on molecular stacking and photovoltaic properties in organic photovoltaics. Journal of Industrial and Engineering Chemistry 63, 191-200 (2018)."
642,[H]C(S1)=CC=C1C2=C(OCCCCCCCC)C(OCCCCCCCC)=C(C3=CC=C(C4=CC(C(OCC(CC)CCCC)=C(OCC(CC)CCCC)C5=C6SC([H])=C5)=C6S4)S3)C7=C2N=C(C(SC=C8)=C8C9=C%10SC=C9)C%10=N7,"PBDP-DTPhz,Dn",,,0.86,9.7,56.4,4.7,"Nam SJ, Jeon SJ, Han YW, Moon DK. Effect of non-covalent interactions on molecular stacking and photovoltaic properties in organic photovoltaics. Journal of Industrial and Engineering Chemistry 63, 191-200 (2018)."
643,[H]C(S1)=CC=C1C2=C(OCCCCCCCC)C(OCCCCCCCC)=C(C3=CC=C(C4=CC(C(OCC(CC)CCCC)=C(OCC(CC)CCCC)C5=C6SC([H])=C5)=C6S4)S3)C7=C2N=C(C(C=CS8)=C8C9=C%10C=CS9)C%10=N7,"PBDP-DTPhz,Up",,,0.9,9.7,54.7,4.8,"Nam SJ, Jeon SJ, Han YW, Moon DK. Effect of non-covalent interactions on molecular stacking and photovoltaic properties in organic photovoltaics. Journal of Industrial and Engineering Chemistry 63, 191-200 (2018)."
644,CCCC(CC)CN1C2=C(C=C(/C=C(C#N)/C3=CC=C([N+]([O-])=O)C=C3)C=C2)C4=C1C=CC(/C=C(C#N)/C5=CC=C([N+]([O-])=O)C=C5)=C4,NBCS,,,0.75,4.35,30.07,0.98,"Sathiyan G, Siva G, Prakash J, Swart HC, Sakthivel P. Design and chemical engineering of carbazole-based donor small molecules for organic solar cell applications. Journal of Materials Science: Materials in Electronics 29, 14842-14851 (2018)."
645,CCCCCN1C2=C(C=C(/C=C(C#N)/C3=CC=C([N+]([O-])=O)C=C3)C=C2)C4=C1C=CC(/C=C(C#N)/C5=CC=C([N+]([O-])=O)C=C5)=C4,NHCS,,,0.77,3.9,29.76,0.9,"Sathiyan G, Siva G, Prakash J, Swart HC, Sakthivel P. Design and chemical engineering of carbazole-based donor small molecules for organic solar cell applications. Journal of Materials Science: Materials in Electronics 29, 14842-14851 (2018)."
646,[H]C(S1)=C(CC(CCCCCCCC)CCCCCCCCCC)C=C1C2=C(F)C(F)=C(C3=CC(CC(CCCCCCCC)CCCCCCCCCC)=C(C4=CC=C(C5=CC=C([H])S5)S4)S3)C6=NSN=C62,PffBT4T-2OD,,,0.784,20.12,61.2,11.33,"Xu C, et al. Realizing 11.3% efficiency in PffBT4T-2OD fullerene organic solar cells via superior charge extraction at interfaces. Applied Physics A 124,  (2018)."
647,CC1=CC=C([Se]1)/C=C/C([Se]2)=CC=C2C3=C4C(C=C(C5=CC=C(C(N(C)C6=O)=C7C6=C(C8=CC=CS8)N(C)C7=O)S5)S4)=C(C9=CC=C(/C=C/C%10=CC=C(C)[Se]%10)[Se]9)C%11=C3C=C(C%12=CC=C(C(N(C)C%13=O)=C%14C%13=C(C%15=CC=CS%15)N(C)C%14=O)S%12)S%11,SeBDT-DPP,,,0.79,10.98,58,5.04,"Shin Y, Song CE, Lee WH, Lee SK, Shin WS, Kang IN. Synthesis and Characterization of a Soluble A-D-A Molecule Containing a 2D Conjugated Selenophene-Based Side Group for Organic Solar Cells. Macromol Rapid Commun 38,  (2017)."
648,[H]C(S1)=CC=C1C2=C(C(N(CC(CCCCCCCC)CCCCCCCCCC)C3=O)=O)C3=C(N2CCCCCCCC)C4=CC=C(C5=CC=C([H])S5)S4,P(T-TPPDT),,,0.907,11.13,52.7,5.32,"Tamilavan V, et al. Thiophene and thieno[3,2-b]thiophene ¦Ð-bridged pyrrolo[3,4-c]pyrrole-1,3-dione-based wide band-gap polymers for fullerene and non-fullerene organic solar cells. Organic Electronics 63, 78-85 (2018)."
649,[H]C(S1)=CC=C1C2=C(C(N(CC(CCCCCCCC)CCCCCCCCCC)C3=O)=O)C3=C(N2CCCCCCCC)C4=CC=C(C5=CC6=C(C=C([H])S6)S5)S4,P(Tt-TPPDT),,,0.874,13.4,54.2,6.35,"Tamilavan V, et al. Thiophene and thieno[3,2-b]thiophene ¦Ð-bridged pyrrolo[3,4-c]pyrrole-1,3-dione-based wide band-gap polymers for fullerene and non-fullerene organic solar cells. Organic Electronics 63, 78-85 (2018)."
650,[H]C(S1)=CC2=C1C(C3=CC=C(CC(CCCC)CC)S3)=C(C=C(C4=CC=C(C5=C(C(CCCCCCCCC)=O)C(C(CCCCCCCCC)=O)=C(C6=CC=C([H])S6)N5CCCCCCCCCCCC)S4)S7)C7=C2C8=CC=C(CC(CC)CCCC)S8,P(BDTT-TPTK),,,0.72,1.87,32,0.43,"Tamilavan V, et al. Effects of inserting keto-functionalized side-chains instead of imide-functionalized side-chain on the pyrrole backbone of 2,5-bis(2-thienyl)pyrrole-based polymers for organic solar cells. Journal of Photochemistry and Photobiology A: Chemistry 371, 387-394 (2019)."
651,[H]C(S1)=CC=C1C2=C(C(CCCCCCCCC)=O)C(C(CCCCCCCCC)=O)=C(N2CCCCCCCCCCCC)C(S3)=CC=C3C4=CC=C(C(N(CCCCCCCC)C5=O)=C6C5=C(C7=CC=C([H])S7)N(CCCCCCCC)C6=O)S4,P(DKPP-TPTK),,,0.73,2.73,32,0.63,"Tamilavan V, et al. Effects of inserting keto-functionalized side-chains instead of imide-functionalized side-chain on the pyrrole backbone of 2,5-bis(2-thienyl)pyrrole-based polymers for organic solar cells. Journal of Photochemistry and Photobiology A: Chemistry 371, 387-394 (2019)."
652,[H]C(S1)=CC=C1C2=C(C(CCCCCCCCC)=O)C(C(CCCCCCCCC)=O)=C(N2CCCCCCCCCCCC)C(S3)=CC=C3C4=CC=C(C5=CC=C(C6=CC=C([H])S6)C7=NSN=C57)S4,P(DTBT-TPTK),,,0.74,3.29,32,0.79,"Tamilavan V, et al. Effects of inserting keto-functionalized side-chains instead of imide-functionalized side-chain on the pyrrole backbone of 2,5-bis(2-thienyl)pyrrole-based polymers for organic solar cells. Journal of Photochemistry and Photobiology A: Chemistry 371, 387-394 (2019)."
653,O=C(N1CC(CC)CCCC)C(C2=C1C3=CC=C(S3)C#C/C(C4=CC=C5N4[Zn]N6/C(C=C/C6=C7\C8=CC=C(CC(CC)CCCC)S8)=C(C#CC9=CC=C(C%10=C%11C(C(N%10CC(CC)CCCC)=O)=C(C%12=CC=CS%12)N(CC(CC)CCCC)C%11=O)S9)\C(C=C/%13)=NC%13=C5\C%14=CC=C(CC(CC)CCCC)S%14)=C%15N=C7C=C/%15)=C(C%16=CC=CS%16)N(CC(CC)CCCC)C2=O,DPPEZnP-TEH,,,0.8,12.4,57.26,5.68,"Tan W-Y, et al. Enhancing Performances of Solution-Processed Inverted Ternary Small-Molecule Organic Solar Cells: Manipulating the Host-Guest Donors and Acceptor Interaction. Solar RRL 1, 1600003 (2017)."
654,[H]C(S1)=C(CC(CCCC)CCCCCC)C=C1C2=CC3=C(C4=NN(CCCCCCCC)N=C42)C=C(C5=CC(CC(CCCC)CCCCCC)=C(C6=CC(F)=C(C7=C(F)C=C([H])S7)S6)S5)C8=NN(CCCCCCCC)N=C83,PDTF-TZNT,,,0.8,17.33,72.5,10.05,"Tang D, et al. Naphthobistriazole-based wide bandgap donor polymers for efficient non-fullerene organic solar cells: Significant fine-tuning absorption and energy level by backbone fluorination. Nano Energy 53, 258-269 (2018)."
655,[H]C(S1)=C(CC(CCCC)CCCCCC)C=C1C2=CC3=C(C4=NN(CCCCCCCC)N=C42)C=C(C5=CC(CC(CCCC)CCCCCC)=C(C6=CC=C(C7=CC=C([H])S7)S6)S5)C8=NN(CCCCCCCC)N=C83,PDTH-TZNT,,,0.75,10.15,58.1,4.42,"Tang D, et al. Naphthobistriazole-based wide bandgap donor polymers for efficient non-fullerene organic solar cells: Significant fine-tuning absorption and energy level by backbone fluorination. Nano Energy 53, 258-269 (2018)."
656,[O-]C1=C(/C(/C1=C/C2=[N+](CCCC)C(C=CC=C3)=C3S2)=C(C#N)/C#N)C4=CC=C(N(CCCC)CCCC)C=C4,diCN-USQ-1,,,0.61,6.51,37,1.49,"Wu J, et al. Central dicyanomethylene-substituted unsymmetrical squaraines and their application in organic solar cells. J. Mater. Chem. A 6, 5797-5806 (2018)."
657,[O-]C1=C(/C(/C1=C/C2=[N+](CCCC)C(C=CC=C3)=C3S2)=C(C#N)/C#N)C4=C(O)C=C(N(CCCC)CCCC)C=C4,diCN-USQ-2,,,0.65,7.75,38,1.91,"Wu J, et al. Central dicyanomethylene-substituted unsymmetrical squaraines and their application in organic solar cells. J. Mater. Chem. A 6, 5797-5806 (2018)."
658,[O-]C1=C(/C(/C1=C/C2=[N+](CCCC)C(C(C=CC=C3)=C3C=C4)=C4C2(C)C)=C(C#N)/C#N)C5=C(O)C=C(N6C(CCC7)C7C8=C6C=CC=C8)C=C5,diCN-USQ-3,,,0.87,10.89,49,4.58,"Wu J, et al. Central dicyanomethylene-substituted unsymmetrical squaraines and their application in organic solar cells. J. Mater. Chem. A 6, 5797-5806 (2018)."
659,FC1=C(C2=CC(CCCCCCCC)=C(C3=CC4=C(C(C#C[Si](C)(C)C)=C(C=C(C5=C(CCCCCCCC)C=C(C6=C(F)C=C(C7=CC=C(C8=CC=C(CC(CCCCCCCC)CCCCCCCCCC)S8)S7)C9=NSN=C96)S5)S%10)C%10=C4C#C[Si](C(C)C)(C(C)C)C(C)C)S3)S2)C%11=NSN=C%11C(C%12=CC=C(C%13=CC=C(CC(CCCCCCCCCC)CCCCCCCC)S%13)S%12)=C1,BDTTIPS,,,0.88,7.68,59.06,3.99,"Xie R, et al. Diethynylbenzo[1,2-b"
660,FC1=C(C2=CC(CCCCCCCC)=C(C3=CC4=C(C(C#C[H])=C(C=C(C5=C(CCCCCCCC)C=C(C6=C(F)C=C(C7=CC=C(C8=CC=C(CC(CCCCCCCC)CCCCCCCCCC)S8)S7)C9=NSN=C96)S5)S%10)C%10=C4C#CC%11=CC=C(C%12=C%13C(C(N%12CC(CCCCCCCC)CCCCCCCCCC)=O)=C(C%14=CC=C([H])S%14)N(CC(CCCCCCCC)CCCCCCCCCC)C%13=O)S%11)S3)S2)C%15=NSN=C%15C(C%16=CC=C(C%17=CC=C(CC(CCCCCCCCCC)CCCCCCCC)S%17)S%16)=C1,PBDTE-DPP,,,0.754,2.14,50.27,0.81,"Xie R, et al. Diethynylbenzo[1,2-b"
661,FC1=C(C2=CC(CCCCCCCC)=C(C3=CC4=C(C(C#C[H])=C(C=C(C5=C(CCCCCCCC)C=C(C6=C(F)C=C(C7=CC=C(C8=CC=C(CC(CCCCCCCC)CCCCCCCCCC)S8)S7)C9=NSN=C96)S5)S%10)C%10=C4C#CC%11=C(F)C(F)=C([H])C%12=NSN=C%12%11)S3)S2)C%13=NSN=C%13C(C%14=CC=C(C%15=CC=C(CC(CCCCCCCCCC)CCCCCCCC)S%15)S%14)=C1,PBDTE-FBT,,,0.85,3.1,62.26,1.64,"Xie R, et al. Diethynylbenzo[1,2-b"
662,FC1=C(C2=CC(CCCCCCCC)=C(C3=CC4=C(C(C#C[H])=C(C=C(C5=C(CCCCCCCC)C=C(C6=C(F)C=C(C7=CC=C(C8=CC=C(CC(CCCCCCCC)CCCCCCCCCC)S8)S7)C9=NSN=C96)S5)S%10)C%10=C4C#CC%11=CC=C([H])C%11)S3)S2)C%12=NSN=C%12C(C%13=CC=C(C%14=CC=C(CC(CCCCCCCCCC)CCCCCCCC)S%14)S%13)=C1,PBDTE-Th,,,0.809,3.67,47.41,1.41,"Xie R, et al. Diethynylbenzo[1,2-b"
663,[H]C(S1)=CC2=C1C(C3=CC(F)=C(CC(CC)CCCC)S3)=C(C=C(C4=CC=C(C5=C6C(C(C7=C(CC(CC)CCCC)SC(CC(CC)CCCC)=C7C6=O)=O)=C(C8=CC=C([H])S8)S5)S4)S9)C9=C2C%10=CC(F)=C(CC(CC)CCCC)S%10,PBDB-TF,,,0.87,20.73,80.79,14.57,"Zheng Z, et al. A Highly Efficient Non-Fullerene Organic Solar Cell with a Fill Factor over 0.80 Enabled by a Fine-Tuned Hole-Transporting Layer. Adv. Mater., e1801801 (2018)."
664,[H]C(S1)=CC2=C1C(C3=CC(Cl)=C(CC(CC)CCCC)S3)=C(C=C(C4=CC=C(C5=C6C(C(C7=C(CC(CC)CCCC)SC(CC(CC)CCCC)=C7C6=O)=O)=C(C8=CC=C([H])S8)S5)S4)S9)C9=C2C%10=CC(Cl)=C(CC(CC)CCCC)S%10,PBDB-TCI,,,0.86,21.1,75,13.7,"Yu R, et al. Design and application of volatilizable solid additives in non-fullerene organic solar cells. Nat. Commun. 9, 4645 (2018)."
665,[H]C(S1)=CC2=C1C(C3=CC(F)=C(CC(CC)CCCC)S3)=C(C=C(C4=CC=C(C5=C(F)C(F)=C(C6=CC=C([H])S6)C7=NN(CC(CCCCCC)CCCCCCCC)N=C75)S4)S8)C8=C2C9=CC(F)=C(CC(CC)CCCC)S9,PBTA-TF,,,0.94,19,77,12.4,"Yu R, et al. Design and application of volatilizable solid additives in non-fullerene organic solar cells. Nat. Commun. 9, 4645 (2018)."
666,[H]C(S1)=CC=C1C2=C(OCCCCCCCC)C(OCCCCCCCC)=C(C3=CC=C([H])S3)C4=NSN=C42,P11,,,0.72,12.98,50.18,4.71,"Zhang G, et al. An Open-Circuit Voltage and Power Conversion Efficiency Study of Fullerene Ternary Organic Solar Cells Based on Oligomer/Oligomer and Oligomer/Polymer. Macromol Rapid Commun 38,  (2017)."
667,[H]C1=CC2=C(S1)C(C3=CC(F)=C(CC(CC)CCCC)S3)=C4C(SC(C5=CC=C(S5)C6=C7C(C(C8=C(CC(CC)CCCC)SC(CC(CC)CCCC)=C8C7=O)=O)=C(C9=CC=C([H])S9)S6)=C4)=C2C%10=CC(F)=C(CC(CC)CCCC)S%10,PBDB-T-2F,,,0.842,22.03,76.4,14.18,"Zhang H, et al. Over 14% Efficiency in Organic Solar Cells Enabled by Chlorinated Nonfullerene Small-Molecule Acceptors. Adv. Mater. 30, e1800613 (2018)."
668,[H]C1=CC(SC(C2=C3C(C(N2CC(CCCCCCCC)CCCCCCCC)=O)=C(C4=CC(SC(C5=CC=C([H])S5)=C6)=C6S4)N(CC(CCCCCCCC)CCCCCCCC)C3=O)=C7)=C7S1,PDPPTT-T-TT,,,0.53,17.9,49,4.7,"Cao B, et al. Understanding the Effects of a High Surface Area Nanostructured Indium Tin Oxide Electrode on Organic Solar Cell Performance. ACS Appl Mater Interfaces 9, 38706-38715 (2017)."
669,FC1=C(CC(CCCC)CC)SC(C2=C(C=C([H])S3)C3=C(C4=CC(F)=C(CC(CC)CCCC)S4)C5=C2SC(C6=CC(C(OCC(CCCCCC)CCCC)=O)=C(C7=CC8=C(C=C(C9=C(C(OCC(CCCCCC)CCCC)=O)C=C([H])S9)S8)S7)S6)=C5)=C1,2TC-TT -BDTFT,,,1.06,15.25,59.31,9.65,"Chen J, et al. Backbone Conformation Tuning of Carboxylate-Functionalized Wide Band Gap Polymers for Efficient Non-Fullerene Organic Solar Cells. Macromolecules 52, 341-353 (2018)."
670,FC1=C(CC(CCCC)CC)SC(C2=C(C=C([H])S3)C3=C(C4=CC(F)=C(CC(CC)CCCC)S4)C5=C2SC(C6=CC=C(C7=C(C(OCC(CCCCCC)CCCC)=O)C8=C(C(C(OCC(CCCC)CCCCCC)=O)=C(C9=CC=C([H])S9)S8)S7)S6)=C5)=C1,2T-TTC -BDTFT,,,0.97,16.57,69.37,11.15,"Chen J, et al. Backbone Conformation Tuning of Carboxylate-Functionalized Wide Band Gap Polymers for Efficient Non-Fullerene Organic Solar Cells. Macromolecules 52, 341-353 (2018)."
671,[H]C1=CC2=C(S1)C(C3=CC=C(CCCCCCCC)S3)=C4C(SC(C5=CC=C(C6=C(OCCCCCCCC)C(OCCCCCCCC)=C(C7=CC=C([H])S7)C8=NON=C68)S5)=C4)=C2C9=CC=C(CCCCCCCC)S9,PBDTTBO-C8,,,0.71,13.33,59.3,6.2,"Chiou GC, et al. Fluorene Conjugated Polymer/Nickel Oxide Nanocomposite Hole Transport Layer Enhances the Efficiency of Organic Photovoltaic Devices. ACS Appl Mater Interfaces 9, 2232-2239 (2017)."
672,[H]C1=CC2=C(S1)C(C3=CC=C(SCC(CCCC)CCCCCC)S3)=C4C(SC(C5=CC=C(C6=C7C(C(C8=C(CC(CC)CCCC)SC(CC(CC)CCCC)=C8C7=O)=O)=C(C9=CC=C(C%10=CC%11=C(S%10)C(C%12=CC=C(SCC(CC)CCCC)S%12)=C%13C(SC(C%14=CC=C(C%15=C%16C(C(C%17=C(CC(CC)CCCC)SC(CC(CC)CCCC)=C%17C%16=O)=O)=C(C%18=CC=C([H])S%18)S%15)S%14)=C%13)=C%11C%19=CC=C(SCC(CC)CCCC)S%19)S9)S6)S5)=C4)=C2C%20=CC=C(SCC(CCCC)CCCCCC)S%20,PB55,,,0.93,17,74.8,12.1,"Huo L, et al. Subtle Side-Chain Engineering of Random Terpolymers for High-Performance Organic Solar Cells. Chem. Mater. 30, 3294-3300 (2018)."
673,[H]C1=CC=C(S1)C(C2=NSN=C23)=C(F)C(F)=C3C4=CC=C(C5=CC(N(CC(CCCCCCCCCC)CCCCCCCCCCCC)C6=C7N(CC(CCCCCCCCCC)CCCCCCCCCCCC)C8=C6C=CC([H])=C8)=C7C=C5)S4,PDHIT2FT,,,0.89,17.6,52.9,8.28,"Hwang J, et al. Indolo[3,2-b]indole-Containing Donor¨CAcceptor Copolymers for High-Efficiency Organic Solar Cells. Chem. Mater. 29, 2135-2140 (2017)."
674,[H]C1=CC=C(S1)C(C2=NSN=C23)=C(F)C=C3C4=CC=C(C5=CC(N(CC(CCCCCCCCCC)CCCCCCCCCCCC)C6=C7N(CC(CCCCCCCCCC)CCCCCCCCCCCC)C8=C6C=CC([H])=C8)=C7C=C5)S4,PDHITFT,,,0.89,18.4,53.4,8.84,"Hwang J, et al. Indolo[3,2-b]indole-Containing Donor¨CAcceptor Copolymers for High-Efficiency Organic Solar Cells. Chem. Mater. 29, 2135-2140 (2017)."
675,[H]C1=CC=C(S1)C(C2=NSN=C23)=CC=C3C4=CC=C(C5=CC(N(CC(CCCCCCCCCC)CCCCCCCCCCCC)C6=C7N(CC(CCCCCCCCCC)CCCCCCCCCCCC)C8=C6C=CC([H])=C8)=C7C=C5)S4,PDHITHT,,,0.89,16.1,52.3,7.49,"Hwang J, et al. Indolo[3,2-b]indole-Containing Donor¨CAcceptor Copolymers for High-Efficiency Organic Solar Cells. Chem. Mater. 29, 2135-2140 (2017)."
676,FC(C(F)=C(C1=CC(CC(CCCCCC)CCCCCCCC)=C(C2=CC(C(OCC(CCCCCC)CCCCCCCC)=O)=C(C3=CC=C(C4=C(F)C(F)=C(C5=CC=C([H])S5)C6=NSN=C64)S3)S2)S1)C7=NSN=C78)=C8C9=CC(CC(CCCCCC)CCCCCCCC)=C(C%10=CC(C(OCC(CCCCCC)CCCCCCCC)=O)=C([H])S%10)S9,P3TAE,,,1.2,10.47,65,8.1,"Liu J, et al. Carboxylate substitution position influencing polymer properties and enabling non-fullerene organic solar cells with high open circuit voltage and low voltage loss. J. Mater. Chem. A 6, 16874-16881 (2018)."
677,[H]C(S1)=CC2=C1C(C3=CC=C(CC(CC)CCCC)S3)=C(C=C(C4=C(C(OCC)=O)C=C([H])S4)S5)C5=C2C6=CC=C(CC(CC)CCCC)S6,ran-PThE,,,0.891,15.96,58.9,8.38,"Liu Y, et al. Enhancing the Performance of Non-Fullerene Organic Solar Cells Using Regioregular Wide-Bandgap Polymers. Macromolecules 51, 8646-8651 (2018)."
678,CCCCC(CC)CC(S1)=CC=C1C2=C3C(C=C(C4=C(C(OCC)=O)C=C(C5=CC6=C(C(C7=CC=C(CC(CCCC)CC)S7)=C(C=C([H])S8)C8=C6C9=CC=C(CC(CC)CCCC)S9)S5)S4)S3)=C(C%10=CC=C(CC(CC)CCCC)S%10)C%11=C2C=C(C%12=C(C(OCC)=O)C=C([H])S%12)S%11,reg-PThE,,,0.917,18.04,67.7,11.21,"Liu Y, et al. Enhancing the Performance of Non-Fullerene Organic Solar Cells Using Regioregular Wide-Bandgap Polymers. Macromolecules 51, 8646-8651 (2018)."
679,[H]/C(C(S1)=CC=C1C(S2)=CC3=C2C(OCC(CC)CCCC)=C(C=C(C4=CC=C(/C([H])=C5C(C6=CC=CC=C6)=NOC/5=O)S4)S7)C7=C3OCC(CCCC)CC)=C8C(C9=CC=CC=C9)=NOC\8=O,BDT-HTOX,,,0.88,3.26,27.9,0.8,"Sylvianti N, et al. New A-D-A type small molecules based on benzodithiophene derivative for organic solar cells. Molecular Crystals and Liquid Crystals 660, 66-71 (2018)."
680,[H]C(S1)=CC2=C1C(OCC(CC)CCCC)=C(C=C(C3=C(CCCCCCCCCCCC)C=C(C4=CC(CCCCCCCCCCCC)=C([H])S4)S3)S5)C5=C2OCC(CC)CCCC,PBDTDT-O,,,0.85,1.86,34.01,0.54,"Zhang K, Qin Y, Li F, Yu L, Sun M. Two-Dimensional BDT-Based Wide Band Gap Polymer Donor for Efficient Non-Fullerene Organic Solar Cells. The Journal of Physical Chemistry C 121, 19634-19641 (2017)."
681,[H]C(S1)=CC2=C1C(C3=CC(SC(CC(CC)CCCC)=C4)=C4S3)=C(C=C(C5=C(CCCCCCCCCCCC)C=C(C6=CC(CCCCCCCCCCCC)=C([H])S6)S5)S7)C7=C2C8=CC(SC(CC(CC)CCCC)=C9)=C9S8,PBDTDT-TT,,,0.82,16.17,63.4,8.43,"Zhang K, Qin Y, Li F, Yu L, Sun M. Two-Dimensional BDT-Based Wide Band Gap Polymer Donor for Efficient Non-Fullerene Organic Solar Cells. The Journal of Physical Chemistry C 121, 19634-19641 (2017)."
682,CCCCCCC(S1)=CC=C1C2=CC=C(S2)C3=CN=C(C4=NSN=C43)C5=CC([Si]6(CC(CC)CCCC)CC(CC)CCCC)=C(S5)C7=C6C=C(S7)C8=NC9=C(S8)C(C%10=CC=C(CC(CC)CCCC)S%10)=C%11C(SC(C%12=CC([Si](CC(CC)CCCC)(CC(CC)CCCC)C%13=C%14SC(C%15=NC=C(C%16=CC=C(C%17=CC=C(CCCCCC)S%17)S%16)C%18=NSN=C%18%15)=C%13)=C%14S%12)=N%11)=C9C%19=CC=C(CC(CC)CCCCC)S%19,BBTz-X,,,0.84,12.27,69.5,7.2,"Zhang S, et al. Intermediate-Sized Conjugated Donor Molecules for Organic Solar Cells: Comparison of Benzodithiophene and Benzobisthiazole-Based Cores. Chem. Mater. 29, 7880-7887 (2017)."
683,CCCCCCC(S1)=CC=C1C2=CC=C(S2)C3=CN=C(C4=NSN=C43)C5=CC([Si]6(CC(CC)CCCC)CC(CC)CCCC)=C(S5)C7=C6C=C(S7)C8=CC9=C(S8)C(C%10=CC=C(CC(CC)CCCC)S%10)=C%11C(SC(C%12=CC([Si](CC(CC)CCCC)(CC(CC)CCCC)C%13=C%14SC(C%15=NC=C(C%16=CC=C(C%17=CC=C(CCCCCC)S%17)S%16)C%18=NSN=C%18%15)=C%13)=C%14S%12)=C%11)=C9C%19=CC=C(CC(CC)CCCCC)S%19,BDT-X,,,0.78,13.71,73.04,7.74,"Zhang S, et al. Intermediate-Sized Conjugated Donor Molecules for Organic Solar Cells: Comparison of Benzodithiophene and Benzobisthiazole-Based Cores. Chem. Mater. 29, 7880-7887 (2017)."
684,CCCCCCC(S1)=CC=C1C2=CC=C(S2)C3=CN=C(C4=NSN=C43)C5=CC([Si]6(CC(CC)CCCC)CC(CC)CCCC)=C(S5)C7=C6C=C(S7)C8=CC=C(C9=CC([Si](CC(CC)CCCC)(CC(CC)CCCC)C%10=C%11SC(C%12=CC=C(C%13=CC([Si](CC(CC)CCCC)(CC(CC)CCCC)C%14=C%15SC(C%16=NC=C(C%17=CC=C(C%18=CC=C(CCCCCC)S%18)S%17)C%19=NSN=C%19%16)=C%14)=C%15S%13)C%20=NSN=C%20%12)=C%10)=C%11S9)C%21=NSN=C%218,X2,,,0.66,15.41,69,7.01,"Zhang S, et al. Intermediate-Sized Conjugated Donor Molecules for Organic Solar Cells: Comparison of Benzodithiophene and Benzobisthiazole-Based Cores. Chem. Mater. 29, 7880-7887 (2017)."
685,[H]C1=CC2=C(OCCCCCCCC)C3=C(C=C(C4=C(C)N(B(F)F)C(/C(C5=CC=C(OCCCCCCCC)C=C5)=C6N=C(C)C([H])=C\6C)=C4C)S3)C(OCCCCCCCC)=C2S1,BDH1,,,0.63,9.92,59.1,3.69,"He A, Qin Y, Dai W, Luo X. Novel D-A type dyes based on BODIPY for solution processed organic polymer solar cells. Dyes and Pigments 162, 671-679 (2019)."
686,[H]C(C=C1)=CC2=C1C(C=CC(C3=CC=C(C4=C5C(C(N4CC(CCCCCCCCCC)CCCCCCCC)=O)=C(C6=CC=C(C(C=C7)=CC8=C7C(C=CC(C9=CC=C(C%10=C%11C(C(N%10CC(CCCCCCCCCC)CCCCCCCC)=O)=C(C%12=CC=C([H])S%12)N(CC(CCCCCCCCCC)CCCCCCCC)C%11=O)S9)=C%13)=C%13N=C8OCCCCCCCC)S6)N(CC(CCCCCCCCCC)CCCCCCCC)C5=O)S3)=C%14)=C%14N(CCCCCCCC)C2=O,PDPPPTD,,,0.87,12.55,67.83,7.41,"Li P, et al. Air-Processed, Stable Organic Solar Cells with High Power Conversion Efficiency of 7.41. Small 15, e1804671 (2019)."
687,[H]C1=CC2=C(S1)C(C3=CC(SCCCCCC)=CC(F)=C3)=C4C(SC(C5=CC=C(C6=C(F)C(OCC(CCCC)CC)=C(C7=CC=C([H])S7)C8=NSN=C86)S5)=C4)=C2C9=CC(SCCCCCC)=CC(F)=C9,POF,,,0.86,14.9,57,7.28,"Gong X, et al. Influence of polymer side chains on the photovoltaic performance of non-fullerene organic solar cells. Journal of Materials Chemistry C 5, 937-942 (2017)."
688,[H]C1=CC2=C(S1)C(C3=CC(SCCCCCC)=CC(F)=C3)=C4C(SC(C5=CC=C(C6=C(F)C(SCC(CCCC)CC)=C(C7=CC=C([H])S7)C8=NSN=C86)S5)=C4)=C2C9=CC(SCCCCCC)=CC(F)=C9,PSF,,,0.96,5.6,29,1.55,"Gong X, et al. Influence of polymer side chains on the photovoltaic performance of non-fullerene organic solar cells. Journal of Materials Chemistry C 5, 937-942 (2017)."
689,FC1=C(C2=NSN=C2C(C3=CC=C(C4=CC=C(CCCCCC)S4)S3)=C1)C(S5)=CC6=C5C(SC(C7=C(F)C=C(C8=CC=C(C9=CC=C(CCCCCC)S9)S8)C%10=NSN=C%107)=C%11)=C%11[Si]6(CC(CC)CCCC)CC(CC)CCCC,p-DTS-(FBTTH2)2,,,0.79,11.86,69,6.5,"Xu G, et al. n-Type conjugated electrolytes cathode interlayer with thickness-insensitivity for highly efficient organic solar cells. Journal of Materials Chemistry A 5, 13807-13816 (2017)."
690,FC1=C([H])C2=NN(CCCCCC)N=C2C(C3=CC4=C(C(SC(C5=CC(F)=C(C6=CC7=C(C(SC([H])=C8)=C8[Si]7(CCCCCCCC)CCCCCCCC)S6)C9=NN(CCCCCC)N=C59)=C%10)=C%10[Si]4(CCCCCCCC)CCCCCCCC)S3)=C1,P,,,0.9,13.78,58,7.19,"Patil Y, Misra R, Keshtov ML, Sharma GD. Small molecule carbazole-based diketopyrrolopyrroles with tetracyanobutadiene acceptor unit as a non-fullerene acceptor for bulk heterojunction organic solar cells. Journal of Materials Chemistry A 5, 3311-3319 (2017)."
691,[H]C1=C(C(N(CC(CCCCCCCCCCCC)CCCCCCCCCC)C2=O)=O)C2=C(C3=C4C(C(N(CC(CCCCCCCCCCCC)CCCCCCCCCC)C4=O)=O)=C(C5=CC=C(C6=CC=C(C7=CC=C([H])S7)C8=NSN=C68)S5)S3)S1,P1,,,1.02,9.48,66.83,6.46,"Qiao X, Wu Q, Wu H, Zhang J, Li H. Bithienopyrroledione-Based Copolymers, Versatile Semiconductors for Balanced Ambipolar Thin-Film Transistors and Organic Solar Cells withVoc> 1 V. Advanced Functional Materials 27, 1604286 (2017)."
692,[H]C1=C(C(N(CC(CCCCCCCCCCCC)CCCCCCCCCC)C2=O)=O)C2=C(C3=C4C(C(N(CC(CCCCCCCCCCCC)CCCCCCCCCC)C4=O)=O)=C(C5=CC=C(C6=C(F)C(F)=C(C7=CC=C([H])S7)C8=NSN=C68)S5)S3)S1,P2,,,0.96,2.55,63.6,1.56,"Qiao X, Wu Q, Wu H, Zhang J, Li H. Bithienopyrroledione-Based Copolymers, Versatile Semiconductors for Balanced Ambipolar Thin-Film Transistors and Organic Solar Cells withVoc> 1 V. Advanced Functional Materials 27, 1604286 (2017)."
693,CC(C(C1=CC=C(/C=C2SC(SCCCCCC)=C(SCCCCCC)S/2)O1)=C3C)=C4N3[B-](F)(F)[N+]5=C(C)C(C6=CC=C(/C=C7SC(SCCCCCC)=C(SCCCCCC)S\7)O6)=C(C)C5=C4C8=CC=C(OC)C=C8,BODIPY-DTF,,,0.768,13.79,66.5,7.2,"Srinivasa Rao R, Bagui A, Hanumantha Rao G, Gupta V, Singh SP. Achieving the highest efficiency using a BODIPY core decorated with dithiafulvalene wings for small molecule based solution-processed organic solar cells. Chem Commun (Camb) 53, 6953-6956 (2017)."
694,OC1=C(C2=C([O-])/C(C2=O)=C\C3=[N+](CCCCCC)C(C=CC(C4=CC(SC5=C6C(C7=CC=C(CCCCCC)C=C7)(C8=CC=C(CCCCCC)C=C8)C9=C5C=C(C(C%10=CC=C(CCCCCC)C=C%10)(C%11=CC=C(CCCCCC)C=C%11)C%12=C%13SC%14=C%12SC(C%15=CC=C([N+](CCCCCC)=C(/C=C%16C([O-])=C(C%17=C(O)C=C(N%18C(CCC%19)C%19C%20=C%18C=CC(C#N)=C%20)C=C%17O)C\%16=O)C%21(C)C)C%21=C%15)=C%14)C%13=C9)=C6S4)=C%22)=C%22C3(C)C)C(O)=CC(N%23C%24C(CCC%24)C%25=C%23C=CC([N+]#[C-])=C%25)=C1,D-IDTT-SQ,,,0.93,14.03,54,7.05,"Yang D, Sasabe H, Sano T, Kido J. Low-Band-Gap Small Molecule for Efficient Organic Solar Cells with a Low Energy Loss below 0.6 eV and a High Open-Circuit Voltage of over 0.9 V. ACS Energy Letters 2, 2021-2025 (2017)."
695,O=C1N(CC(CC)CCCC)C(C2=C(C3=CC(OCCCCCCC)=C(C4=C(CCCCCCCC)C=C([H])S4)S3)C5=NSN=C5C([H])=C21)=O,P1,,,0.69,11.11,54.15,4.15,"Yu J, et al. 2,1,3-Benzothiadiazole-5,6-dicarboxylicimide-Based Polymer Semiconductors for Organic Thin-Film Transistors and Polymer Solar Cells. ACS Appl Mater Interfaces 9, 42167-42178 (2017)."
696,O=C1N(CC(CC)CCCC)C(C2=C(C3=CC(OCCCCCCCC)=C(C4=C(OCCCCCCCC)C=C([H])S4)S3)C5=NSN=C5C([H])=C21)=O,P2,,,0.5,7.69,55.17,2.1,"Yu J, et al. 2,1,3-Benzothiadiazole-5,6-dicarboxylicimide-Based Polymer Semiconductors for Organic Thin-Film Transistors and Polymer Solar Cells. ACS Appl Mater Interfaces 9, 42167-42178 (2017)."
697,O=C1N(CC(CC)CCCC)C(C2=C(C3=NC(OCCCCCCCC)=C(C4=C(OCCCCCCCC)N=C([H])S4)S3)C5=NSN=C5C([H])=C21)=O,P3,,,0.52,0.5,44.48,0.12,"Yu J, et al. 2,1,3-Benzothiadiazole-5,6-dicarboxylicimide-Based Polymer Semiconductors for Organic Thin-Film Transistors and Polymer Solar Cells. ACS Appl Mater Interfaces 9, 42167-42178 (2017)."
698,FC(C(F)=C(C1=CC=C([H])S1)C2=NN(CC(CCCCCC)CCCCCCCC)N=C23)=C3C4=CC=C(S4)C5=CC6=C(C7=CC=C(CC(CC)CCCC)S7)C8=C(C=C([H])S8)C(C9=CC=C(CC(CC)CCCC)S9)=C6S5,J52,,,0.847,19.7,66.8,11.1,"Yu R, et al. Two Well-Miscible Acceptors Work as One for Efficient Fullerene-Free Organic Solar Cells. Adv Mater 29,  (2017)."
699,[H]C1=CC=C(S1)C(C2=C3N=C(C4=CC=CC(CCCCCCCCC)=C4)C(C5=CC(CCCCCCCCC)=CC=C5)=N2)=CC=C3C6=CC=C(S6)C7=CC8=C(C9=CC=C(CC(CCCC)CC)S9)C%10=C(C=C([H])S%10)C(C%11=CC=C(CC(CC)CCCC)S%11)=C8S7,PBQ-0F,,,0.69,16.16,59.91,6.68,"Zheng Z, et al. Efficient Charge Transfer and Fine-Tuned Energy Level Alignment in a THF-Processed Fullerene-Free Organic Solar Cell with 11.3% Efficiency. Adv Mater 29,  (2017)."
700,[H]C1=CC=C(S1)C(C2=C3N=C(C4=CC=CC(CCCCCCCCC)=C4)C(C5=CC(CCCCCCCCC)=CC=C5)=N2)=C(F)C(F)=C3C6=CC=C(S6)C7=CC8=C(C9=CC(F)=C(CC(CCCC)CC)S9)C%10=C(C=C([H])S%10)C(C%11=CC(F)=C(CC(CC)CCCC)S%11)=C8S7,PBQ-4F,,,0.95,17.87,66.8,11.34,"Zheng Z, et al. Efficient Charge Transfer and Fine-Tuned Energy Level Alignment in a THF-Processed Fullerene-Free Organic Solar Cell with 11.3% Efficiency. Adv Mater 29,  (2017)."
701,[H]C1=CC=C(S1)C(C2=C3N=C(C4=CC=CC(CCCCCCCCC)=C4)C(C5=CC(CCCCCCCCC)=CC=C5)=N2)=C(F)C(F)=C3C6=CC=C(S6)C7=CC8=C(C9=CC=C(CC(CCCC)CC)S9)C%10=C(C=C([H])S%10)C(C%11=CC=C(CC(CC)CCCC)S%11)=C8S7,PBQ-OF,,,0.83,17.16,8.9,8.9,"Zheng Z, et al. Efficient Charge Transfer and Fine-Tuned Energy Level Alignment in a THF-Processed Fullerene-Free Organic Solar Cell with 11.3% Efficiency. Adv Mater 29,  (2017)."
702,[H]/C=C/C(C(OCCCCCCCC)=C1)=CC(OCCCCCCCC)=C1/C=C/C(C(OCCCCCCCC)=C2)=CC(OCCCCCCCC)=C2C(C3=C4C=CC=C3)=C5C(C=CC=C5)=C4C6=CC(OCCCCCCCC)=C([H])C=C6OCCCCCCCC,AnE-PVstat,,,0.83,7.951,53,3.48,"Alam S, et al. Organic solar cells based on anthracene-containing PPE¨CPPVs and non-fullerene acceptors. Chemical Papers 72, 1769-1778 (2018)."
703,[H]C(S1)=CC2=C1C(C3=CC=C(CC(CCCC)CC)S3)=C(C=C(C4=CC(C(OCC(CCCC)CCCCCC)=O)=C(C5=CC=C([H])S5)S4)S6)C6=C2C7=CC=C(CC(CCCC)CC)S7,PBDT-2TC,,,0.903,16.87,61.46,9.36,"An Y, et al. Nonhalogen Solvent-Processed Asymmetric Wide-Bandgap Polymers for Nonfullerene Organic Solar Cells with Over 10% Efficiency. Advanced Functional Materials 28, 1706517 (2018)."
704,[H]C(S1)=CC2=C1C(C3=CC=C(SC(CCCC)CC)S3)=C(C=C(C4=CC(C(OCC(CCCC)CCCCCC)=O)=C(C5=CC=C([H])S5)S4)S6)C6=C2C7=CC=C(SC(CCCC)CC)S7,PBDT-S-2TC,,,0.919,17.32,60.05,9.55,"An Y, et al. Nonhalogen Solvent-Processed Asymmetric Wide-Bandgap Polymers for Nonfullerene Organic Solar Cells with Over 10% Efficiency. Advanced Functional Materials 28, 1706517 (2018)."
705,S=C(N(CC)C/1=O)SC1=C\C2=CC(CCCCCCCC)=C(C3=CC=C(C4=C(CCCCCCCC)C=C(C5=CC6=C(C(C7=CC=C([Si](CCC)(CCC)CCC)S7)=C(C=C(C8=CC(CCCCCCCC)=C(C9=CC=C(C%10=C(CCCCCCCC)C=C(/C=C%11SC(N(CC)C/%11=O)=S)S%10)S9)S8)S%12)C%12=C6C%13=CC=C([Si](CCC)(CCC)CCC)S%13)S5)S4)S3)S2,H21,,,0.895,13,65.58,7.62,"Bin H, et al. High-Efficiency All-Small-Molecule Organic Solar Cells Based on an Organic Molecule Donor with Alkylsilyl-Thienyl Conjugated Side Chains. Adv Mater 30, e1706361 (2018)."
706,CCC(CCCC)COC(/C(C#N)=C/C1=CC(CCCCCCCC)=C(C2=CC=C(C3=C(CCCCCCCC)C=C(C4=CC5=C(C(C6=CC=C([Si](CCC)(CCC)CCC)S6)=C(C=C(C7=CC(CCCCCCCC)=C(C8=CC=C(C9=C(CCCCCCCC)C=C(/C=C(C(OC(CCCC)CC)=O)/C#N)S9)S8)S7)S%10)C%10=C5C%11=CC=C([Si](CCC)(CCC)CCC)S%11)S4)S3)S2)S1)=O,H22,,,0.942,15.38,71.15,10.29,"Bin H, et al. High-Efficiency All-Small-Molecule Organic Solar Cells Based on an Organic Molecule Donor with Alkylsilyl-Thienyl Conjugated Side Chains. Adv Mater 30, e1706361 (2018)."
707,FC(C(F)=C([H])C1=NN(CCCCCCCC)N=C12)=C2C3=CC(C=C(C(C=C(C=C([H])S4)C4=C5)=C5N6C(CCCCCCCC)CCCCCCCC)C6=C7)=C7S3,PBi,,,0.74,3.79,45.5,1.28,"Chung CL, et al. S,N-Heteroacene-Based Copolymers for Highly Efficient Organic Field Effect Transistors and Organic Solar Cells: Critical Impact of Aromatic Subunits in the Ladder pi-System. ACS Appl Mater Interfaces 10, 6471-6483 (2018)."
708,FC(C(F)=C([H])C1=NN(CCCCCCCC)N=C12)=C2C3=CC(S4)=C(C=C3)C5=C4C6=C(N5C(CCCCCCCC)CCCCCCCC)C7=CC=C([H])C=C7S6,PBo,,,0.91,5,43.1,1.96,"Chung CL, et al. S,N-Heteroacene-Based Copolymers for Highly Efficient Organic Field Effect Transistors and Organic Solar Cells: Critical Impact of Aromatic Subunits in the Ladder pi-System. ACS Appl Mater Interfaces 10, 6471-6483 (2018)."
709,FC(C(F)=C([H])C1=NN(CCCCCCCC)N=C12)=C2C3=CC(SC4=C5N(C(CCCCCCCC)CCCCCCCC)C6=C4SC7=C6SC([H])=C7)=C5S3,PT,,,0.63,14.28,67.1,6.04,"Chung CL, et al. S,N-Heteroacene-Based Copolymers for Highly Efficient Organic Field Effect Transistors and Organic Solar Cells: Critical Impact of Aromatic Subunits in the Ladder pi-System. ACS Appl Mater Interfaces 10, 6471-6483 (2018)."
710,O=C1N(CC(CCCC)CC)C(C2=CC=C(C#C/C(C3=CC=C(/C(C4=CC=C(OCCCCCCCC)C=C4)=C5N=C6C=C\5)N3[Zn]N7/C(C=C/C7=C6\C#CC8=CC=C(C(N(CC(CC)CCCC)C9=O)=C%10C9=C(C%11=CC=CS%11)N(CC(CCCC)CC)C%10=O)S8)=C%12/C%13=CC=C(OCCCCCCCC)C=C%13)=C%14C=CC%12=N\%14)S2)=C%15C1=C(C%16=CC=CS%16)N(CC(CC)CCCC)C%15=O,1,,,0.71,15.46,56,6.13,"Hadmojo WT, et al. Near-Infrared Harvesting Fullerene-Free All-Small-Molecule Organic Solar Cells Based on Porphyrin Donors. ACS Sustainable Chemistry & Engineering 6, 5306-5313 (2018)."
711,O=C1N(CC(CCCC)CC)C(C2=CC=C(C#C/C(C3=CC=C(/C(C4=CC=C(OCC(CCCC)CC)C=C4)=C5N=C6C=C\5)N3[Zn]N7/C(C=C/C7=C6\C#CC8=CC=C(C(N(CC(CC)CCCC)C9=O)=C%10C9=C(C%11=CC=CS%11)N(CC(CCCC)CC)C%10=O)S8)=C%12/C%13=CC=C(OCC(CC)CCCC)C=C%13)=C%14C=CC%12=N\%14)S2)=C%15C1=C(C%16=CC=CS%16)N(CC(CC)CCCC)C%15=O,2,,,0.71,14.03,53,5.21,"Hadmojo WT, et al. Near-Infrared Harvesting Fullerene-Free All-Small-Molecule Organic Solar Cells Based on Porphyrin Donors. ACS Sustainable Chemistry & Engineering 6, 5306-5313 (2018)."
712,O=C1N(CC(CCCC)CC)C(C2=CC=C(C#C/C(C3=CC=C(/C(C4=CC=C(CC(CCCC)CC)S4)=C5N=C6C=C\5)N3[Zn]N7/C(C=C/C7=C6\C#CC8=CC=C(C(N(CC(CC)CCCC)C9=O)=C%10C9=C(C%11=CC=CS%11)N(CC(CCCC)CC)C%10=O)S8)=C%12/C%13=CC=C(CC(CCCC)CC)S%13)=C%14C=CC%12=N\%14)S2)=C%15C1=C(C%16=CC=CS%16)N(CC(CC)CCCC)C%15=O,3,,,0.71,11.46,51,4.08,"Hadmojo WT, et al. Near-Infrared Harvesting Fullerene-Free All-Small-Molecule Organic Solar Cells Based on Porphyrin Donors. ACS Sustainable Chemistry & Engineering 6, 5306-5313 (2018)."
713,CCC(CCCC)CC1=CC=C(S1)/C(C2=N/C(C=C2)=C3/C#CC4=CC=C(C(N(CC(CCCC)CC)C5=O)=C6C5=C(C7=CC=CS7)N(CC(CCCC)CC)C6=O)S4)=C(C=C/8)/N9C8=C(C#C/C(C%10=CC=C%11N%10[Zn]N%12/C(C=C/C%12=C%13\C%14=CC=C(CC(CCCC)CC)S%14)=C(C#CC%15=CC=C(C%16=C%17C(C(N%16CC(CCCC)CC)=O)=C(C%18=CC=CS%18)N(CC(CC)CCCC)C%17=O)S%15)\C(C=C/%19)=NC%19=C%11\C%20=CC=C(CC(CCCC)CC)S%20)=C%21N=C%13C=C/%21)/C(C=C/%22)=NC%22=C(C%23=CC=C(CC(CCCC)CC)S%23)/C%24=CC=C3N%24[Zn]9,ZnP2-DPP,,,0.65,19.65,66.15,8.45,"Lai T, et al. Dimeric Porphyrin Small Molecules for Efficient Organic Solar Cells with High Photoelectron Response in the Near-Infrared Region. ACS Appl Mater Interfaces 10, 668-675 (2018)."
714,FC1=C(CC(CCCC)CC)SC(C2=C(C=C(C3=CC=C(C4=C5C(C(C6=C(CC(CC)CCCC)SC(CC(CCCC)CC)=C6C5=O)=O)=C(C7=CC=C([H])S7)S4)S3)S8)C8=C(C9=CC(F)=C(CC(CCCC)CC)S9)C%10=C2SC([H])=C%10)=C1,PM6,,,0.78,22.92,75,13.32,"Wang J-L, Liu K-K, Hong L, Ge G-Y, Zhang C, Hou J. Selenopheno[3,2-b]thiophene-Based Narrow-Bandgap Nonfullerene Acceptor Enabling 13.3% Efficiency for Organic Solar Cells with Thickness-Insensitive Feature. ACS Energy Letters 3, 2967-2976 (2018)."
715,[H]C1=CC(C#C[Si](C(C)C)(C(C)C)C(C)C)=C(C2=C(C#C[Si](C(C)C)(C(C)C)C(C)C)C=C(C3=CC=C(C4=C5C(C(C6=C(CC(CC)CCCC)SC(CC(CC)CCCC)=C6C5=O)=O)=C(C7=CC=C([H])S7)S4)S3)S2)S1,PT4Si-BDD,,,1.009,8.98,53.8,4.88,"Wang L, et al. Incorporating Trialkylsilylethynyl-Substituted Head-to-Head Bithiophene Unit into Copolymers for Efficient Non-Fullerene Organic Solar Cells. ACS Appl Mater Interfaces 10, 7271-7280 (2018)."
716,[H]C1=CC(C#C[Si](C(C)C)(C(C)C)C(C)C)=C(C2=C(C#C[Si](C(C)C)(C(C)C)C(C)C)C=C(C3=CC=C(C4=C(F)C(F)=C(C5=CC=C([H])S5)C6=NN(CC(CCCCCCCC)CCCCCC)N=C64)S3)S2)S1,PT4Si-FTAZ,,,0.922,11.2,65.9,6.79,"Wang L, et al. Incorporating Trialkylsilylethynyl-Substituted Head-to-Head Bithiophene Unit into Copolymers for Efficient Non-Fullerene Organic Solar Cells. ACS Appl Mater Interfaces 10, 7271-7280 (2018)."
717,[H]C(S1)=CC2=C1C(C3=CC=C(SCC(CCCCCC)CCCC)S3)=C(C=C(C4=C(CCCCCCCC)C=C(C5=NN=C(C6=CC(CCCCCCCC)=C([H])S6)S5)S4)S7)C7=C2C8=CC=C(SCC(CCCCCC)CCCC)S8,PBDTS-TDZ,,,1.1,17.78,65.4,12.8,"Xu X, Yu T, Bi Z, Ma W, Li Y, Peng Q. Realizing Over 13% Efficiency in Green-Solvent-Processed Nonfullerene Organic Solar Cells Enabled by 1,3,4-Thiadiazole-Based Wide-Bandgap Copolymers. Adv Mater 30,  (2018)."
