Repository: JinYSun/TeLLAgent

# 🤖**TeLLAgent**👑

------

### **<u>** TeLLAgent: A Tool-Enhanced Large Language Model-based Agent for Autonomous Design and Discovery of High-Performance Molecules</u>

## 😀Motivation

Large language model (LLM) agents have demonstrated significantly enhanced capabilities compared to individual LLMs. However, their application in the chemistry domain remains constrained by limited multimodal synergy, restricted toolsets, static knowledge bases, and insufficient multi-step reasoning and tool-calling capabilities.

File: tool/dataset.csv (part 9 of 48)
ID,SMILES,Name,HOMO,LUMO,Voc (V),Jsc (mA cm^2),FF,PCE(%),ref
815,CC1=C(CC(CCCCCCCCCC)CCCCCCCCCCCC)C=C(C2=CC(C3=NSN=C3C(C4=CC(CC(CCCCCCCCCCCC)CCCCCCCCCC)=C(C5=C(F)C(F)=C(C6=C(F)C(F)=C(C)S6)S5)S4)=C7)=C7C8=NSN=C82)S1,PNTz4TF4,5.49,3.56,0.93,10.5,0.66,6.5,"Kawashima, K.; Fukuhara, T.; Suda, Y.; Suzuki, Y.; Koganezawa, T.; Yoshida, H.; Ohkita, H.; Osaka, I.; Takimiya, K. Implication of Fluorine Atom on Electronic Properties, Ordering Structures, and Photovoltaic Performance in Naphthobisthiadiazole-Based Semiconducting Polymers. J. Am. Chem. Soc. 2016, 138, 10265¨C10275. "
816,CC(S1)=CC2=C1C(C3=CC(CCCCCCCCCC)=C(CCCCCCCCCC)S3)=C(C=C(C4=C(CCCCCC)C=C(C5=CC=C(C6=CC(CCCCCC)=C(C)S6)C7=NSN=C57)S4)S8)C8=C2C9=CC(CCCCCCCCCC)=C(CCCCCCCCCC)S9,PBDT-DTBT,5.26,3.1,1,5.8,0.346,2.11,"Wang, M.; Hu, X.; Liu, P.; Li, W.; Gong, X.; Huang, F.; Cao, Y. Donor-Acceptor Conjugated Polymer Based on naphtho[1,2-c:5,6-c]bis[1,2,5]thiadiazole for HighPerformance Polymer Solar Cells. J. Am. Chem. Soc. 2011, 133, 9638¨C9641. "
817,CC(S1)=CC2=C1C(C3=CC(CCCCCCCCCC)=C(CCCCCCCCCC)S3)=C(C=C(C4=C(CCCCCC)C=C(C5=CC6=C(C=C(C7=CC(CCCCCC)=C(C)S7)C8=NSN=C86)C9=NSN=C59)S4)S%10)C%10=C2C%11=CC(CCCCCCCCCC)=C(CCCCCCCCCC)S%11,PBDT-DTNT,5.19,3.26,0.8,11.71,0.61,6,"Wang, M.; Hu, X.; Liu, P.; Li, W.; Gong, X.; Huang, F.; Cao, Y. Donor-Acceptor Conjugated Polymer Based on naphtho[1,2-c:5,6-c]bis[1,2,5]thiadiazole for HighPerformance Polymer Solar Cells. J. Am. Chem. Soc. 2011, 133, 9638¨C9641. "
818,CC1=CC(CC(CCCC)CC)=C(C2=NC(SC(C3=C(CC(CCCC)CC)C=C(C4=C(CC(CCCCCC)CCCC)C=C(C5=CC(C6=NSN=C6C(C7=CC(CC(CCCCCC)CCCC)=C(C)S7)=C8)=C8C9=NSN=C95)S4)S3)=N%10)=C%10S2)S1,PTzNTz-EHBO,5.41,3.45,0.84,16,0.67,9,"Saito, M.; Osaka, I.; Suzuki, Y.; Takimiya, K.; Okabe, T.; Ikeda, S.; Asano, T. Highly Efficient and Stable Solar Cells Based on Thiazolothiazole and Naphthobisthiadiazole Copolymers. Sci. Rep. 2015, 5, 14202/1¨C9. "
819,CC1=CC(CC(CCCC)CC)=C(C2=NC(SC(C3=C(CC(CCCC)CC)C=C(C4=C(CC(CCCCCC)CCCCCCCC)C=C(C5=CC(C6=NSN=C6C(C7=CC(CC(CCCCCC)CCCCCCCC)=C(C)S7)=C8)=C8C9=NSN=C95)S4)S3)=N%10)=C%10S2)S1,PTzNTz-EHHD,5.4,3.46,0.84,15.6,0.67,8.8,"Saito, M.; Osaka, I.; Suzuki, Y.; Takimiya, K.; Okabe, T.; Ikeda, S.; Asano, T. Highly Efficient and Stable Solar Cells Based on Thiazolothiazole and Naphthobisthiadiazole Copolymers. Sci. Rep. 2015, 5, 14202/1¨C9. "
820,CC1=CC(CC(CCCC)CCCCCC)=C(C2=NC(SC(C3=C(CC(CCCC)CCCCCC)C=C(C4=C(CC(CCCCCC)CCCC)C=C(C5=CC(C6=NSN=C6C(C7=CC(CC(CCCCCC)CCCC)=C(C)S7)=C8)=C8C9=NSN=C95)S4)S3)=N%10)=C%10S2)S1,PTzNTz-BOBO,5.4,3.46,0.84,16.6,0.63,8.8,"Saito, M.; Osaka, I.; Suzuki, Y.; Takimiya, K.; Okabe, T.; Ikeda, S.; Asano, T. Highly Efficient and Stable Solar Cells Based on Thiazolothiazole and Naphthobisthiadiazole Copolymers. Sci. Rep. 2015, 5, 14202/1¨C9. "
821,CC1=CC(CC(CCCC)CCCCCC)=C(C2=NC(SC(C3=C(CC(CCCC)CCCCCC)C=C(C4=C(CC(CCCCCC)CCCCCCCC)C=C(C5=CC(C6=NSN=C6C(C7=CC(CC(CCCCCC)CCCCCCCC)=C(C)S7)=C8)=C8C9=NSN=C95)S4)S3)=N%10)=C%10S2)S1,PTzNTz-BOHD,5.41,3.44,0.84,9.8,0.63,5.2,"Saito, M.; Osaka, I.; Suzuki, Y.; Takimiya, K.; Okabe, T.; Ikeda, S.; Asano, T. Highly Efficient and Stable Solar Cells Based on Thiazolothiazole and Naphthobisthiadiazole Copolymers. Sci. Rep. 2015, 5, 14202/1¨C9. "
822,CC1=CC=C(C(C=CC(C2=CC(CCCCCCCCCCCC)=C(C3=CC=C(C4=CC(C5=NSN=C5C(C6=CC=C(C7=C(CCCCCCCCCCCC)C=C(C)S7)S6)=C8)=C8C9=NSN=C94)S3)S2)=C%10)=C%10C%11(CCCCCCCC)CCCCCCCC)C%11=C1,PF-C12NT,5.47,3.79,0.87,12.19,0.614,6.51,"Liu, L. Q.; Zhang, G. C.; Liu, P.; Zhang, J.; Dong, S.; Wang, M.; Ma, Y. G.; Yip, H. L.; Huang, F. Donor-Acceptor-Type Copolymers Based on a naphtho[1,2-c:5,6-c]bis(1,2,5-Thiadiazole Scaffold for High-Efficiency Polymer Solar Cells. Chem. -Asian J. 2014, 9, 2104¨C2112. "
823,CC1=CC=C(C(C=CC(C2=CC(CCCCCCCCCCCC)=C(C3=CC=C(C4=CC(C5=NSN=C5C(C6=CC=C(C7=C(CCCCCCCCCCCC)C=C(C)S7)S6)=C8)=C8C9=NSN=C94)S3)S2)=C%10)=C%10/C%11=C(CC(CCCCCCCC)CCCCCC)/CCCCCCCCCCCC)C%11=C1,PAF-C12NT,5.4,3.85,0.69,8.45,0.625,3.64,"Liu, L. Q.; Zhang, G. C.; Liu, P.; Zhang, J.; Dong, S.; Wang, M.; Ma, Y. G.; Yip, H. L.; Huang, F. Donor-Acceptor-Type Copolymers Based on a naphtho[1,2-c:5,6-c]bis(1,2,5-Thiadiazole Scaffold for High-Efficiency Polymer Solar Cells. Chem. -Asian J. 2014, 9, 2104¨C2112. "
824,CC1=CC=C(C(C=CC(C2=CC(CCCCCCCCCCCC)=C(C3=CC=C(C4=CC(C5=NSN=C5C(C6=CC=C(C7=C(CCCCCCCCCCCC)C=C(C)S7)S6)=C8)=C8C9=NSN=C94)S3)S2)=C%10)=C%10N%11C(CCCCCCCC)CCCCCCCC)C%11=C1,PCz-C12NT,5.35,3.72,0.76,11.31,0.564,4.85,"Liu, L. Q.; Zhang, G. C.; Liu, P.; Zhang, J.; Dong, S.; Wang, M.; Ma, Y. G.; Yip, H. L.; Huang, F. Donor-Acceptor-Type Copolymers Based on a naphtho[1,2-c:5,6-c]bis(1,2,5-Thiadiazole Scaffold for High-Efficiency Polymer Solar Cells. Chem. -Asian J. 2014, 9, 2104¨C2112. "
825,CC1=CC(CCCCCCCCCCCC)=C(S1)C(S2)=CC=C2C3=CC(C4=NSN=C45)=C(C6=NSN=C63)C=C5C7=CC=C(S7)C(S8)=C(CCCCCCCCCCCC)C=C8C9=CC(C(C%10=CC(CCCCCCCCCC)=C(CCCCCCCCCC)S%10)=C(SC(C)=C%11)C%11=C%12C%13=CC(CCCCCCCCCC)=C(CCCCCCCCCC)S%13)=C%12S9,PBDT-C12NT,5.19,3.68,0.68,10.74,0.685,5,"Liu, L. Q.; Zhang, G. C.; Liu, P.; Zhang, J.; Dong, S.; Wang, M.; Ma, Y. G.; Yip, H. L.; Huang, F. Donor-Acceptor-Type Copolymers Based on a naphtho[1,2-c:5,6-c]bis(1,2,5-Thiadiazole Scaffold for High-Efficiency Polymer Solar Cells. Chem. -Asian J. 2014, 9, 2104¨C2112. "
826,CC1=CC(CCCCCCCCCCCC)=C(C2=CC=C(C3=CC=C(C4=C(CCCCCCCCCCCC)C=C(C)S4)S3)S2)S1,PQT-12,5.1,3.1,0.61,4.31,0.44,1.15,"Moul¨¦, a J.; Allard, S.; Moul¨¦, A. J.; Kronenberg, N. M.; Allard, S.; Tsami, A.; Kronenberg, N. M.; Tsami, A.; Scherf, U.; Scherf, U.; Meerholz, K.; Meerholz, K. Effect of Polymer Nanoparticle Formation on the Efficiency of Polythiophene Based ¡°BulkHeterojunction¡± Solar Cells. J. Phys. Chem. C 2008, 112, 12583¨C12589. "
827,CC1=CC2=C(C(C3=CC(OCC(CCCC)CC)=CC=C3)=C(C=C(C4=C(CC(CC)CCCC)C=C(C5=CC6=C(C=C(C7=CC(CC(CC)CCCC)=C(C)S7)C8=NSN=C86)C9=NSN=C59)S4)S%10)C%10=C2C%11=CC(OCC(CC)CCCC)=CC=C%11)S1,PN1,5.39,3.75,0.85,8.65,0.378,2.78,"Liu, L.; Zhang, G.; He, B.; Huang, F. Polymer Solar Cells Based on the Copolymers of Naphtho[1,2-c:5,6-c]bis(1,2,5-Thiadiazole and Alkoxylphenyl Substituted Benzodithiophene with High Open-Circuit Voltages. Chinese J. Chem. 2015, 33, 902¨C908. "
828,CC1=CC(C(C2=CC=C(CCCCCCCC)C=C2)(C3=CC=C(CCCCCCCC)C=C3)C4=CC(C(SC(C5=C(C[C@H](CCCC)CC)C=C(C6=CC7=C(C=C(C8=CC(C[C@H](CC)CCCC)=C(C)S8)C9=NSN=C97)C%10=NSN=C6%10)S5)=C%11)=C%11C%12(C%13=CC=C(CCCCCCCC)C=C%13)C%14=CC=C(CCCCCCCC)C=C%14)=C%12C=C4%15)=C%15S1,PIDT-EHNT,5.48,3.79,0.86,4.33,0.4,1.49,"Wang, M.; Hu, X.; Liu, P.; Li, W.; Gong, X.; Huang, F.; Cao, Y. Design and Synthesis of Copolymers of Indacenodithiophene and Naphtho[1,2?c:5,6?c]bis(1,2,5-thiadiazole for Polymer Solar Cells. Macromolecules 2013, 46, 3950?3958. "
829,CC1=CC(C(C2=CC=C(CCCCCCCC)C=C2)(C3=CC=C(CCCCCCCC)C=C3)C4=CC(C(SC(C5=C(CCCCCC)C=C(C6=CC7=C(C=C(C8=CC(CCCCCC)=C(C)S8)C9=NSN=C97)C%10=NSN=C6%10)S5)=C%11)=C%11C%12(C%13=CC=C(CCCCCCCC)C=C%13)C%14=CC=C(CCCCCCCC)C=C%14)=C%12C=C4%15)=C%15S1,PIDT-DTNT,5.48,3.83,0.8,8.26,0.45,2.97,"Wang, M.; Hu, X.; Liu, P.; Li, W.; Gong, X.; Huang, F.; Cao, Y. Design and Synthesis of Copolymers of Indacenodithiophene and Naphtho[1,2?c:5,6?c]bis(1,2,5-thiadiazole for Polymer Solar Cells. Macromolecules 2013, 46, 3950?3958. "
830,CC1=CC(C(C2=CC=C(CCCCCCCC)C=C2)(C3=CC=C(CCCCCCCC)C=C3)C4=CC(C(SC(C5=CC(CCCCCCCCCCCC)=C(C6=CC=C(C7=CC8=C(C=C(C9=CC=C(C%10=C(CCCCCCCCCCCC)C=C(C)S%10)S9)C%11=NSN=C%118)C%12=NSN=C7%12)S6)S5)=C%13)=C%13C%14(C%15=CC=C(CCCCCCCC)C=C%15)C%16=CC=C(CCCCCCCC)C=C%16)=C%14C=C4%17)=C%17S1,PIDT-C12NT,5.52,3.88,0.9,10.21,0.55,5.05,"Wang, M.; Hu, X.; Liu, P.; Li, W.; Gong, X.; Huang, F.; Cao, Y. Design and Synthesis of Copolymers of Indacenodithiophene and Naphtho[1,2?c:5,6?c]bis(1,2,5-thiadiazole for Polymer Solar Cells. Macromolecules 2013, 46, 3950?3958. "
831,CC1=CC(CC(CCCCCCCCCC)CCCCCCCC)=C(C2=CC(SC(C3=C(CC(CCCCCCCCCC)CCCCCCCC)C=C(C4=CC5=C(C=C(C)C6=NSN=C65)C7=NSN=C47)S3)=C8)=C8S2)S1,NT812,5.29,3.4,0.72,19.09,0.729,10.33,"Jin, Y.; Chen, Z.; Dong, S.; Zheng, N.; Ying, L.; Jiang, X. F.; Liu, F.; Huang, F.; Cao, Y. A Novel Naphtho[1,2-c:5,6-c¡ä]Bis([1,2,5]Thiadiazole-Based Narrow-Bandgap ¦Ð-Conjugated Polymer with Power Conversion Efficiency Over 10%. Adv. Mater. 2016, 28, 9811¨C9818. "
832,CC1=CC(CC(CCCCCCCCCC)CCCCCCCCCCCC)=C(C2=CC(SC(C3=C(CC(CCCCCCCCCC)CCCCCCCCCCCC)C=C(C4=CC5=C(C=C(C)C6=NSN=C65)C7=NSN=C47)S3)=C8)=C8S2)S1,NT1014,5.29,3.4,0.77,7.25,0.529,3.03,"Jin, Y.; Chen, Z.; Dong, S.; Zheng, N.; Ying, L.; Jiang, X. F.; Liu, F.; Huang, F.; Cao, Y. A Novel Naphtho[1,2-c:5,6-c¡ä]Bis([1,2,5]Thiadiazole-Based Narrow-Bandgap ¦Ð-Conjugated Polymer with Power Conversion Efficiency Over 10%. Adv. Mater. 2016, 28, 9811¨C9818. "
833,CC(S1)=C(CC(CCCCCCCC)CCCCCC)C=C1C(C2=NSN=C23)=CC4=C3C=C(C5=CC(C[C@H](CCCCCC)CCCCCCCC)=C(C6=CC7=C(C(C(CCCCCCCCCCCC)=CC8=C9SC(C)=C8)=C9C(CCCCCCCCCCCC)=C7)S6)S5)C%10=NSN=C%104,Pƒ¿NDTDTNT,5.4,3.64,0.8,15.55,0.644,8.01,"Cheng, S. W.; Chiou, D. Y.; Tsai, C. E.; Liang, W. W.; Lai, Y. Y.; Hsu, J. Y.; Hsu, C. S.; Osaka, I.; Takimiya, K.; Cheng, Y. J. Angular-Shaped 4,9-Dialkyl?¦Á- and?¦Â-Naphthodithiophene-Based Donor-Acceptor Copolymers: Investigation of Isomeric Structural Effects on Molecular Properties and Performance of Field-Effect Transistors and Photovoltaics. Adv. Funct. Mater. 2015, 25, 6131¨C6143. "
834,CC(S1)=C(CC(CCCCCCCC)CCCCCC)C=C1C(C2=NSN=C23)=CC4=C3C=C(C5=CC(C[C@H](CCCCCC)CCCCCCCC)=C(C6=CC7=C(C=C(CCCCCCCCCCCC)C8=C7C(CCCCCCCCCCCC)=CC9=C8C=C(C)S9)S6)S5)C%10=NSN=C%104,PƒÀNDTDTNT,5.46,3.64,0.8,8.41,0.535,3.6,"Cheng, S. W.; Chiou, D. Y.; Tsai, C. E.; Liang, W. W.; Lai, Y. Y.; Hsu, J. Y.; Hsu, C. S.; Osaka, I.; Takimiya, K.; Cheng, Y. J. Angular-Shaped 4,9-Dialkyl?¦Á- and?¦Â-Naphthodithiophene-Based Donor-Acceptor Copolymers: Investigation of Isomeric Structural Effects on Molecular Properties and Performance of Field-Effect Transistors and Photovoltaics. Adv. Funct. Mater. 2015, 25, 6131¨C6143. "
835,CC1=CC=C(N(C2=CC=C(C3=CC(C4=NSN=C4C(C)=C5)=C5C6=NSN=C63)C=C2)C7=CC=C(CCCCCCCC)C=C7)C=C1,poly(CR-TPA),5.55,2.6,0.79,6.87,0.4,2.15,"Yasuda, T.; Shinohara, Y.; Kusagaki, Y.; Matsuda, T.; Han, L.; Ishi-I, T. Synthesis and Photovoltaic Properties of Naphthobisthiadiazole-Triphenylamine-Based DonorAcceptor ¦Ð-Conjugated Polymer. Polymer 2015, 58, 139¨C145. "
836,CC1=CC=C(N(C2=CC=C(C3=CC(C(C=CC=C4)=C4C(C)=C5)=C5C6=C3C=CC=C6)C=C2)C7=CC=C(CCCCCCCC)C=C7)C=C1,poly(NTD-TPA),5.4,3.37,0.76,6.02,0.33,1.52,"Yasuda, T.; Shinohara, Y.; Kusagaki, Y.; Matsuda, T.; Han, L.; Ishi-I, T. Synthesis and Photovoltaic Properties of Naphthobisthiadiazole-Triphenylamine-Based DonorAcceptor ¦Ð-Conjugated Polymer. Polymer 2015, 58, 139¨C145. "
837,CC1=CC2=C(C(SC(C3=C(CC(CCCCCCCC)CCCCCCCCCC)C=C(C4=CN=C(C5=CC(CC(CCCCCCCC)CCCCCCCCCC)=C(C)S5)C6=NSN=C64)S3)=C7)=C7C8=C2SC(C(CCCCCCCC)CCCCCCCC)=C8)S1,BTT-TP,5.6,3.85,0.993,0.764,0.468,0.35,"Al-Naamani, E.; Ide, M.; Gopal, A.; Saeki, A.; Osaka, I.; Seki, S. Study of Photoelectric Conversion in Benzotrithiophene-Based Conjugated Semiconducting Polymers. J. Photopolym. Sci. Technol. 2015, 28, 605¨C610. "
838,CC1=CC2=C(C(SC(C3=C(CC(CCCCCCCC)CCCCCCCCCC)C=C(C4=C(F)C(F)=C(C5=CC(CC(CCCCCCCC)CCCCCCCCCC)=C(C)S5)C6=NSN=C64)S3)=C7)=C7C8=C2SC(C(CCCCCCCC)CCCCCCCC)=C8)S1,BTT-FT,5.52,3.74,0.919,2.04,0.54,1.01,"Al-Naamani, E.; Ide, M.; Gopal, A.; Saeki, A.; Osaka, I.; Seki, S. Study of Photoelectric Conversion in Benzotrithiophene-Based Conjugated Semiconducting Polymers. J. Photopolym. Sci. Technol. 2015, 28, 605¨C610. "
839,CC1=C(CC(CCCCCCCCCCCC)CCCCCCCCCC)C=C(S1)C(C2=NSN=C23)=CC4=C3C=C(C5=NSN=C54)C(S6)=CC(CC(CCCCCCCCCC)CCCCCCCCCCCC)=C6C7=CC(CCCCCCCCCCCC)=C(S7)C8=CC(C9=C%10SC(C(CCCCCCCC)CCCCCCCC)=C9)=C(S8)C%11=C%10C=C(C%12=C(CCCCCCCCCCCC)C=C(C)S%12)S%11,BTT-NTz,5.41,3.73,0.755,5.98,0.605,2.73,"Al-Naamani, E.; Ide, M.; Gopal, A.; Saeki, A.; Osaka, I.; Seki, S. Study of Photoelectric Conversion in Benzotrithiophene-Based Conjugated Semiconducting Polymers. J. Photopolym. Sci. Technol. 2015, 28, 605¨C610. "
840,CC1=CC=C(C2=C(C(OCC(CCCCCC)CCCC)=O)C=C(C3=CC(C(OCC(CCCC)CCCCCC)=O)=C(C4=CC=C(C)S4)S3)S2)S1,PDCBT,4.9,3,0.91,11,0.72,7.2,"Zhang, M.; Guo, X.; Ma, W.; Ade, H.; Hou, J. A Polythiophene Derivative with Superior Properties for Practical Application in Polymer Solar Cells. Adv. Mater. 2014, 26, 5880¨C5885. "
841,CC1=C(C(F)=C(C(OCC(CC)CCCC)=O)S2)C2=C(C3=CC4=C(C(C5=CC=C(CC(CC)CCCC)S5)=C(C=C(C6=C7C(C(F)=C(C(OCC(CCCC)CC)=O)S7)=C(C8=CC9=C(C(C%10=CC=C(CC(CCCC)CC)S%10)=C(C=C(C)S%11)C%11=C9C%12=CC=C(CC(CCCC)CC)S%12)S8)S6)S%13)C%13=C4C%14=CC=C(CC(CC)CCCC)S%14)S3)S1,rr-PTB7-Th,5.2,3.68,0.78,15.35,0.583,7.04,"Kim, H.; Lim, B.; Heo, H.; Nam, G.; Lee, H.; Lee, J. Y.; Lee, J.; Lee, Y. High-Efficiency Organic Photovoltaics with Two-Dimensional Conjugated BenzodithiopheneBased Regioregular Polymers. Chem. Mater. 2017, 29, 4301¨C4310. "
842,CC1=C(C(F)=C(C(OCC(CC)CCCC)=O)S2)C2=C(C3=CC4=C(C(C5=CC=C(CC(CC)CCCC)S5)=C(C=C(C6=C7C(C(F)=C(C(OCC(CCCC)CC)=O)S7)=C(C8=CC9=C(C(C%10=CC=C(SCC(CCCC)CC)S%10)=C(C=C(C)S%11)C%11=C9C%12=CC=C(SCC(CCCC)CC)S%12)S8)S6)S%13)C%13=C4C%14=CC=C(CC(CC)CCCC)S%14)S3)S1,rr-PTBS,5.22,3.84,0.82,19.63,0.633,10.31,"Kim, H.; Lim, B.; Heo, H.; Nam, G.; Lee, H.; Lee, J. Y.; Lee, J.; Lee, Y. High-Efficiency Organic Photovoltaics with Two-Dimensional Conjugated BenzodithiopheneBased Regioregular Polymers. Chem. Mater. 2017, 29, 4301¨C4310. "
843,CC1=CC(CCCCCCCC)=C(C2=CC=C(C3=C(CCCCCCCC)C=C(C4=CC=C(/C(C(N5CC(CCCCCCCC)CCCCCC)=O)=C6C(N(CC(CCCCCCCC)CCCCCC)C7=C\6C=CC(C)=C7)=O)C5=C4)S3)S2)S1,P3TI,5.82,3.83,0.7,13.1,0.69,6.3,"Wang, E.; Ma, Z.; Zhang, Z.; Vandewal, K.; Henriksson, P.; Ingan?s, O.; Zhang, F.; Andersson, M. R. An Easily Accessible Isoindigo-Based Polymer for High-Performance Polymer Solar Cells. J. Am. Chem. Soc. 2011, 133, 14244¨C14247. "
844,CC1=CC2=C(C(OCC(CCCC)CC)=C(C=C(C)S3)C3=C2OCC(CCCC)CC)S1,O-PBDT,5.31,2.94,0.83,4.18,0.45,1.56,"Lee, D.; Hubijar, E.; Kalaw, G. J. D.; Ferraris, J. P. Enhanced and Tunable OpenCircuit Voltage Using Dialkylthio benzo[1,2-b:4,5-b¡ä]dithiophene in Polymer Solar Cells. Chem. Mater. 2012, 24, 2534¨C2540. "
845,CC(S1)=CC2=C1C(SCC(CCCC)CC)=C(C=C(C3=CC4=C(C(OCC(CC)CCCC)=C(C=C(C)S5)C5=C4OCC(CCCC)CC)S3)S6)C6=C2SCC(CCCC)CC,SO-PBDT,5.36,3.11,0.91,4.4,0.43,1.73,"Lee, D.; Hubijar, E.; Kalaw, G. J. D.; Ferraris, J. P. Enhanced and Tunable OpenCircuit Voltage Using Dialkylthio benzo[1,2-b:4,5-b¡ä]dithiophene in Polymer Solar Cells. Chem. Mater. 2012, 24, 2534¨C2540. "
846,CC1=CC2=C(C(SCC(CCCC)CC)=C(C=C(C)S3)C3=C2SCC(CCCC)CC)S1,S-PBDT,5.41,3.26,0.99,7.66,0.53,4,"Lee, D.; Hubijar, E.; Kalaw, G. J. D.; Ferraris, J. P. Enhanced and Tunable OpenCircuit Voltage Using Dialkylthio benzo[1,2-b:4,5-b¡ä]dithiophene in Polymer Solar Cells. Chem. Mater. 2012, 24, 2534¨C2540. "
847,CC1=CC2=C(C(C3=CC=C(CC(CCCC)CC)S3)=C(C=C(C)S4)C4=C2C5=CC=C(CC(CCCC)CC)S5)S1,PBDTT,5.44,3.46,0.93,11.95,0.55,6.12,"Kang, T. E.; Kim, T.; Wang, C.; Yoo, S.; Kim, B. J. Poly(benzodithiophene Homopolymer for High-Performance Polymer Solar Cells with Open-Circuit Voltage of near 1 V: A Superior Candidate to Substitute for poly(3-Hexylthiophene as Wide Bandgap Polymer. Chem. Mater. 2015, 27, 2653¨C2658. "
848,CC1=CC(CC(CCCCCCCC)CCCCCC)=C(C2=CC=C(C3=CC=C(C)S3)S2)S1,P3HDTTT,5.3,3.4,0.82,6.33,0.66,3.4,"Hou, J.; Chen, T. L.; Zhang, S.; Huo, L.; Sista, S.; Yang, Y. An Easy and Effective Method to Modulate Molecular Energy Level of poly(3-Alkylthiophene for High-Voc Polymer Solar Cells. Macromolecules 2009, 42, 9217¨C9219. "
849,CC1=CC(C(OCC(CCCC)CC)=O)=C(C2=CC=C(C)S2)S1,PT-C1,5.15,2.96,0.81,5.31,0.392,1.69,"Zhang, M.; Guo, X.; Yang, Y.; Zhang, J.; Zhang, Z.-G.; Li, Y. Downwards Tuning the HOMO Level of Polythiophene by Carboxylate Substitution for High Open-CircuitVoltage Polymer Solar Cells. Polym. Chem. 2011, 2, 2900¨C2906. "
850,CC1=CC(C(OCC(CCCC)CC)=O)=C(C2=CC=C(S2)C3=CC=C(C)S3)S1,PT-C2,5.11,2.95,0.81,5.44,0.484,2.14,"Zhang, M.; Guo, X.; Yang, Y.; Zhang, J.; Zhang, Z.-G.; Li, Y. Downwards Tuning the HOMO Level of Polythiophene by Carboxylate Substitution for High Open-CircuitVoltage Polymer Solar Cells. Polym. Chem. 2011, 2, 2900¨C2906. "
851,CC1=CC(C(OCC(CCCCCCCC)CCCCCC)=O)=C(C2=CC=C(C3=CC=C(C)S3)S2)S1,PT-C3,5.1,2.98,0.77,7.22,0.584,3.25,"Zhang, M.; Guo, X.; Yang, Y.; Zhang, J.; Zhang, Z.-G.; Li, Y. Downwards Tuning the HOMO Level of Polythiophene by Carboxylate Substitution for High Open-CircuitVoltage Polymer Solar Cells. Polym. Chem. 2011, 2, 2900¨C2906. "
852,CC1=CC(SCCCCCC)=C(C)S1,P3HST,4.9,3.08,0.63,1.27,0.34,0.34,"Huo, L.; Zhou, Y.; Li, Y. Alkylthio-Substituted Polythiophene: Absorption and Photovoltaic Properties. Macromol. Rapid Commun. 2009, 30, 925¨C931. "
853,CC1=CC(CCCCCC)=C(C2=CC=C(C3=C(CCCCCC)C=C(C)S3)S2)S1,P3HST-co-Th,5.02,3.19,0.63,2.32,0.34,0.5,"Huo, L.; Zhou, Y.; Li, Y. Alkylthio-Substituted Polythiophene: Absorption and Photovoltaic Properties. Macromol. Rapid Commun. 2009, 30, 925¨C931. "
854,CC1=CC(CCCCCC)=C(C2=CC=C(C3=C(CCCCCC)C=C(C)S3)S2)S1,C6-TT,5.25,3.05,0.75,2.5,0.34,0.6,"Koppe, M.; Scharber, M.; Brabec, C.; Duffy, W.; Heeney, M.; McCulloch, I. Polyterthiophenes as Donors for Polymer Solar Cells. Adv. Funct. Mater. 2007, 17, 1371¨C1376. "
855,CC1=CC=C(/C=C/C2=CC=C(C3=CC=C4C(C=CC(C)=C4OCCCCCCCCCC)=C3OCCCCCCCCCC)S2)S1,PBTDN,5.12,2.9,0.83,9.2,0.41,3.2,"Cha, H.; Kim, H. N.; An, T. K.; Kang, M. S.; Kwon, S. K.; Kim, Y. H.; Park, C. E. Effects of Cyano-Substituents on the Molecular Packing Structures of Conjugated Polymers for Bulk-Heterojunction Solar Cells. ACS Appl. Mater. Interfaces 2014, 6, 15774¨C15782. "
856,CC1=CC=C(/C(C#N)=C/C2=CC=C(C3=CC=C4C(C=CC(C)=C4OCCCCCCCCCC)=C3OCCCCCCCCCC)S2)S1,PBTADN,5.36,3.34,0.89,7.4,0.514,3.4,"Cha, H.; Kim, H. N.; An, T. K.; Kang, M. S.; Kwon, S. K.; Kim, Y. H.; Park, C. E. Effects of Cyano-Substituents on the Molecular Packing Structures of Conjugated Polymers for Bulk-Heterojunction Solar Cells. ACS Appl. Mater. Interfaces 2014, 6, 15774¨C15782. "
857,CC1=CC(C2=CC=C(CCCCCCCC)C=C2)=C(C)S1,POPT,5.34,3.58,0.56,5.16,0.6,1.71,"Cho, C.-H.; Kang, H.; Kang, T. E.; Cho, H.-H.; Yoon, S. C.; Jeon, M.-K.; Kim, B. J. Controlling Side-Chain Density of Electron Donating Polymers for Improving Their Packing Structure and Photovoltaic Performance. Chem. Commun. 2011, 47, 3577¨C3579. "
858,CC1=CC(C2=CC=C(CCCCCCCC)C=C2)=C(C3=CC=C(C4=CC=C(C)S4)S3)S1,POPTT,5.43,3.5,0.63,6.83,0.4,1.73,"Cho, C.-H.; Kang, H.; Kang, T. E.; Cho, H.-H.; Yoon, S. C.; Jeon, M.-K.; Kim, B. J. Controlling Side-Chain Density of Electron Donating Polymers for Improving Their Packing Structure and Photovoltaic Performance. Chem. Commun. 2011, 47, 3577¨C3579. "
859,CC1=CC(C2=CC=C(CCCCCCCC)C=C2)=C(C3=CC=C(C4=CC=C(C5=CC=C(C)S5)S4)S3)S1,POPQT,5.49,3.52,0.71,8.67,0.56,3.44,"Cho, C.-H.; Kang, H.; Kang, T. E.; Cho, H.-H.; Yoon, S. C.; Jeon, M.-K.; Kim, B. J. Controlling Side-Chain Density of Electron Donating Polymers for Improving Their Packing Structure and Photovoltaic Performance. Chem. Commun. 2011, 47, 3577¨C3579. "
860,CC1=CC=C(S1)C(S2)=CC3=C2C(OCC(CCCC)CC)=C(C=C(C)S4)C4=C3OCC(CCCC)CC,P1,5.22,3.21,0.62,6.92,0.66,2.85,"Tan, Z.; Imae, I.; Komaguchi, K.; Ooyama, Y.; Ohshita, J.; Harima, Y. Effects of???- Conjugated Side Chains on Properties and Performances of Photovoltaic Copolymers. Synth. Met. 2014, 187, 30¨C36. "
861,CC1=C(/C=C/C2=CC=CS2)C=C(S1)C(S3)=CC4=C3C(OCC(CCCC)CC)=C(C=C(C)S5)C5=C4OCC(CCCC)CC,P2,5.22,3.26,0.64,9.3,0.58,3.44,"Tan, Z.; Imae, I.; Komaguchi, K.; Ooyama, Y.; Ohshita, J.; Harima, Y. Effects of???- Conjugated Side Chains on Properties and Performances of Photovoltaic Copolymers. Synth. Met. 2014, 187, 30¨C36. "
862,CC1=C(/C=C(C#N)/C2=CC=CS2)C=C(S1)C(S3)=CC4=C3C(OCC(CCCC)CC)=C(C=C(C)S5)C5=C4OCC(CCCC)CC,P3,5.37,3.47,0.73,11.49,0.53,4.49,"Tan, Z.; Imae, I.; Komaguchi, K.; Ooyama, Y.; Ohshita, J.; Harima, Y. Effects of???- Conjugated Side Chains on Properties and Performances of Photovoltaic Copolymers. Synth. Met. 2014, 187, 30¨C36. "
863,CC1=C(C(OC)=O)C=C(S1)C(S2)=CC3=C2C(OCC(CCCC)CC)=C(C=C(C)S4)C4=C3OCC(CCCC)CC,PBDT-3MT,5.43,3.36,0.86,10.5,0.5,4.52,"Cho, M. J.; Seo, J.; Kim, K. H.; Choi, D. H.; Prasad, P. N. Enhanced Performance of Organic Photovoltaic Cells Fabricated with a Methyl Thiophene- 3-CarboxylateContaining Alternating Conjugated Copolymer. Macromol. Rapid Commun. 2012, 33, 146?151. "
864,CC1=CC2=C(OCC(CCCC)CC)C3=C(C=C(C4=C(CCCCCCCCCCCC)C=C(C5=CC(CCCCCCCCCCCC)=C(C)S5)S4)S3)C(OCC(CCCC)CC)=C2S1,PBDT-BT,5.37,3.25,0.82,5.86,0.458,2.2,"Kim, H. G.; Kim, M.; Clement, J. A.; Lee, J.; Shin, J.; Hwang, H.; Sin, D. H.; Cho, K. Energy Level Engineering of Donor Polymers via Inductive and Resonance Effects for Polymer Solar Cells: Effects of Cyano and Alkoxy Substituents. Chem. Mater. 2015, 27, 6858¨C6868. "
865,CC1=CC2=C(OCC(CCCC)CC)C3=C(C=C(C4=C(CCCCCCCCCCCC)C(C#N)=C(C5=C(C#N)C(CCCCCCCCCCCC)=C(C)S5)S4)S3)C(OCC(CCCC)CC)=C2S1,PBDT-BTC,5.58,3.53,0.98,1.27,0.414,0.55,"Kim, H. G.; Kim, M.; Clement, J. A.; Lee, J.; Shin, J.; Hwang, H.; Sin, D. H.; Cho, K. Energy Level Engineering of Donor Polymers via Inductive and Resonance Effects for Polymer Solar Cells: Effects of Cyano and Alkoxy Substituents. Chem. Mater. 2015, 27, 6858¨C6868. "
866,CC(S1)=CC2=C1C(OCC(CC)CCCC)=C(C=C(C3=C(OCCCCCCCCCCCC)C(C#N)=C(C4=C(C#N)C(OCCCCCCCCCCCC)=C(C)S4)S3)S5)C5=C2OCC(CC)CCCC,PBDT-BTCox,5.5,3.51,0.86,10.1,0.584,5.06,"Kim, H. G.; Kim, M.; Clement, J. A.; Lee, J.; Shin, J.; Hwang, H.; Sin, D. H.; Cho, K. Energy Level Engineering of Donor Polymers via Inductive and Resonance Effects for Polymer Solar Cells: Effects of Cyano and Alkoxy Substituents. Chem. Mater. 2015, 27, 6858¨C6868. "
867,CC1=C(C(F)=C(C(OCC(CC)CCCC)=O)S2)C2=C(C3=CC4=C(OCC(CCCC)CC)C(SC(C)=C5)=C5C(OCC(CCCC)CC)=C4S3)S1,PTB7,5.15,3.31,0.74,14.5,0.69,7.4,"Liang, Y.; Xu, Z.; Xia, J.; Tsai, S. T.; Wu, Y.; Li, G.; Ray, C.; Yu, L. For the Bright Future-Bulk Heterojunction Polymer Solar Cells with Power Conversion Efficiency of 7.4%. Adv. Mater. 2010, 22, 135¨C138. "
868,CC1=C(F)C(F)=C(S1)C(S2)=CC3=C2C(OCC(CCCC)CC)=C(C=C(C)S4)C4=C3OCC(CCCC)CC,PBDT[2F]T,5.05,2.95,0.9,10.7,0.72,7,"Wolf, J.; Cruciani, F.; El Labban, A.; Beaujuge, P. M. Wide Band-Gap 3,4- Difluorothiophene-Based Polymer with 7% Solar Cell Efficiency: An Alternative to P3HT. Chem. Mater. 2015, 27, 4184¨C4187. "
869,CC1=CC=C(S1)C(S2)=CC3=C2C(OCC(CCCC)CC)=C(C=C(C)S4)C4=C3OCC(CCCC)CC,PBDT[2H]T,5.32,3.24,0.8,6.3,0.58,2.9,"Wolf, J.; Cruciani, F.; El Labban, A.; Beaujuge, P. M. Wide Band-Gap 3,4- Difluorothiophene-Based Polymer with 7% Solar Cell Efficiency: An Alternative to P3HT. Chem. Mater. 2015, 27, 4184¨C4187. "
870,CC1=C(CCCCCCCCCCCC)C=C(S1)C(S2)=CC(CCCCCCCCCCCC)=C2C3=C(C(N(CC(CC)CCCC)C4=O)=O)C4=C(C)S3,PBTTPD,5.56,3.1,0.95,8.02,0.62,4.7,"Yuan, M. C.; Chiu, M. Y.; Liu, S. P.; Chen, C. M.; Wei, K. H. A thieno[3,4- c ]Pyrrole-4,6-Dione-Based Donor-Acceptor Polymer Exhibiting High Crystallinity for Photovoltaic Applications. Macromolecules 2010, 43, 6936¨C6938. "
871,CC1=C2C(C(N(CC(CCCCCCCC)CCCCCC)C2=O)=O)=C(C3=CC=C(C4=C(CCCCCCCC)C(SC(C5=CC=C(C)S5)=C6CCCCCCCC)=C6S4)S3)S1,PDTTTPD,5.54,3,0.85,8.99,0.67,5.1,"Chen, G.-Y.; Cheng, Y.-H.; Chou, Y.-J.; Su, M.-S.; Chen, C.-M.; Wei, K.-H. Crystalline Conjugated Polymer Containing Fused 2,5-Di(thiophen-2-ylthieno[2,3- b]thiophene and thieno[3,4-c]pyrrole-4,6-Dione Units for Bulk Heterojunction Solar Cells. Chem. Commun. 2011, 47, 5064¨C5066. "
872,CC1=C(CCCCCCCCCCCC)C=C(C2=CC(CCCCCCCCCCCC)=C(C3=C(C(N(C(CCCCCCCC)CCCCCCCC)C4=O)=O)C4=C(C)S3)S2)S1,PBTTPD,5.66,3.86,0.9,5.01,0.42,1.9,"Jo, J.; Pron, A.; Berrouard, P.; Leong, W. L.; Yuen, J. D.; Moon, J. S.; Leclerc, M.; Heeger, A. J. A New Terthiophene-Thienopyrrolodione Copolymer-Based Bulk Heterojunction Solar Cell with High Open-Circuit Voltage. Adv. Energy Mater. 2012, 2, 1397¨C1403."
873,CC1=C2C(C(N(C(CCCCCCCC)CCCCCCCC)C2=O)=O)=C(C3=C(CCCCCCCCCCCC)C=C(C4=CC=C(C5=CC(CCCCCCCCCCCC)=C(C)S5)S4)S3)S1,PTTTPD,5.66,3.86,0.92,10.51,0.63,6.1,"Jo, J.; Pron, A.; Berrouard, P.; Leong, W. L.; Yuen, J. D.; Moon, J. S.; Leclerc, M.; Heeger, A. J. A New Terthiophene-Thienopyrrolodione Copolymer-Based Bulk Heterojunction Solar Cell with High Open-Circuit Voltage. Adv. Energy Mater. 2012, 2, 1397¨C1403."
874,CC1=C2C(C(N(C(CCCCCCCC)CCCCCCCC)C2=O)=O)=C(C3=C(CCCCCCCCCCCC)C=C(C4=CC=C(C5=CC(CCCCCCCCCCCC)=C(C)S5)S4)S3)S1,PTTTPD-C8C8 (P1),5.66,3.86,0.87,9.5,0.6,4.96,"Najari, A.; Beaupr¨¦, S.; Allard, N.; Ouattara, M.; Pouliot, J. R.; Charest, P.; Besner, S.; Simoneau, M.; Leclerc, M. Thieno, Furo, and Selenopheno[3,4-C]pyrrole-4,6-Dione Copolymers: Air-Processed Polymer Solar Cells with Power Conversion Efficiency up to 7.1%. Adv. Energy Mater. 2015, 5, 1501213/1¨C9. "
875,CC1=C2C(C(N(CCCCCCCC)C2=O)=O)=C(C3=C(CCCCCCCCCCCC)C=C(C4=CC=C(C5=CC(CCCCCCCCCCCC)=C(C)S5)S4)S3)S1,PTTTPD-C8 (P2),5.56,3.73,0.81,6.7,0.59,3.2,"Najari, A.; Beaupr¨¦, S.; Allard, N.; Ouattara, M.; Pouliot, J. R.; Charest, P.; Besner, S.; Simoneau, M.; Leclerc, M. Thieno, Furo, and Selenopheno[3,4-C]pyrrole-4,6-Dione Copolymers: Air-Processed Polymer Solar Cells with Power Conversion Efficiency up to 7.1%. Adv. Energy Mater. 2015, 5, 1501213/1¨C9. "
876,CC1=C2C(C(N(COCCOC)C2=O)=O)=C(C3=C(CCCCCCCCCCCC)C=C(C4=CC=C(C5=CC(CCCCCCCCCCCC)=C(C)S5)S4)S3)S1,PTTTPD-EG (P3),5.31,3.54,0.76,4.91,0.56,2.09,"Najari, A.; Beaupr¨¦, S.; Allard, N.; Ouattara, M.; Pouliot, J. R.; Charest, P.; Besner, S.; Simoneau, M.; Leclerc, M. Thieno, Furo, and Selenopheno[3,4-C]pyrrole-4,6-Dione Copolymers: Air-Processed Polymer Solar Cells with Power Conversion Efficiency up to 7.1%. Adv. Energy Mater. 2015, 5, 1501213/1¨C9. "
877,CC1=C2C(C(N(C(CCCCCCCC)CCCCCCCC)C2=O)=O)=C(C3=C(CCCCCCCCCCCC)C=C(C4=CC=C(C5=CC(CCCCCCCCCCCC)=C(C)S5)S4)S3)[Se]1,PTTSPD-C8C8 (P4),5.57,3.69,0.88,8.8,0.66,5.11,"Najari, A.; Beaupr¨¦, S.; Allard, N.; Ouattara, M.; Pouliot, J. R.; Charest, P.; Besner, S.; Simoneau, M.; Leclerc, M. Thieno, Furo, and Selenopheno[3,4-C]pyrrole-4,6-Dione Copolymers: Air-Processed Polymer Solar Cells with Power Conversion Efficiency up to 7.1%. Adv. Energy Mater. 2015, 5, 1501213/1¨C9. "
878,CC1=C2C(C(N(C(CCCCCCCC)CCCCCCCC)C2=O)=O)=C(C3=C(CCCCCCCCCCCC)C=C(C4=CC=C(C5=CC(CCCCCCCCCCCC)=C(C)S5)S4)S3)O1,PTTFPD-C8C8 (P5),5.65,3.8,0.81,1.57,0.39,0.5,"Najari, A.; Beaupr¨¦, S.; Allard, N.; Ouattara, M.; Pouliot, J. R.; Charest, P.; Besner, S.; Simoneau, M.; Leclerc, M. Thieno, Furo, and Selenopheno[3,4-C]pyrrole-4,6-Dione Copolymers: Air-Processed Polymer Solar Cells with Power Conversion Efficiency up to 7.1%. Adv. Energy Mater. 2015, 5, 1501213/1¨C9. "
879,CC1=C2C(C(N(CCCCCCCC)C2=O)=O)=C(C3=C(CCCCCCCCCCCC)C=C(C4=CC=C(C5=CC(CCCCCCCCCCCC)=C(C)S5)S4)S3)O1,PTTFPD-C8 (P6),5.54,3.75,0.8,6.76,0.63,3.4,"Najari, A.; Beaupr¨¦, S.; Allard, N.; Ouattara, M.; Pouliot, J. R.; Charest, P.; Besner, S.; Simoneau, M.; Leclerc, M. Thieno, Furo, and Selenopheno[3,4-C]pyrrole-4,6-Dione Copolymers: Air-Processed Polymer Solar Cells with Power Conversion Efficiency up to 7.1%. Adv. Energy Mater. 2015, 5, 1501213/1¨C9. "
880,CC1=C2C(C(N(C(CCCCCCCC)CCCCCCCC)C2=O)=O)=C(C3=C(CCCCCCCCCCCC)C=C(C4=CC=C(C5=CC(CCCCCCCCCCCC)=C(C)S5)[Se]4)S3)S1,PTSTPD-C8C8 (P7),5.49,3.82,0.88,8.14,0.61,4.37,"Najari, A.; Beaupr¨¦, S.; Allard, N.; Ouattara, M.; Pouliot, J. R.; Charest, P.; Besner, S.; Simoneau, M.; Leclerc, M. Thieno, Furo, and Selenopheno[3,4-C]pyrrole-4,6-Dione Copolymers: Air-Processed Polymer Solar Cells with Power Conversion Efficiency up to 7.1%. Adv. Energy Mater. 2015, 5, 1501213/1¨C9. "
881,CC1=C2C(C(N(C(CCCCCCCC)CCCCCCCC)C2=O)=O)=C(C3=C(CCCCCCCCCCCC)C=C(C4=CC=C(C5=CC(CCCCCCCCCCCC)=C(C)S5)[Se]4)S3)[Se]1,PTSTPD-C8C8 (P8),5.48,3.69,0.87,7.75,0.68,4.59,"Najari, A.; Beaupr¨¦, S.; Allard, N.; Ouattara, M.; Pouliot, J. R.; Charest, P.; Besner, S.; Simoneau, M.; Leclerc, M. Thieno, Furo, and Selenopheno[3,4-C]pyrrole-4,6-Dione Copolymers: Air-Processed Polymer Solar Cells with Power Conversion Efficiency up to 7.1%. Adv. Energy Mater. 2015, 5, 1501213/1¨C9. "
882,CC1=C2C(C(N(CCCCCCCC)C2=O)=O)=C(C3=CC4=C(C(SC(C)=C5)=C5[Si]4(CC(CC)CCCC)CC(CC)CCCC)S3)[Se]1,PSBTSPD-C8 (P9),5.55,3.82,0.85,13.17,0.64,7.13,"Najari, A.; Beaupr¨¦, S.; Allard, N.; Ouattara, M.; Pouliot, J. R.; Charest, P.; Besner, S.; Simoneau, M.; Leclerc, M. Thieno, Furo, and Selenopheno[3,4-C]pyrrole-4,6-Dione Copolymers: Air-Processed Polymer Solar Cells with Power Conversion Efficiency up to 7.1%. Adv. Energy Mater. 2015, 5, 1501213/1¨C9. "
883,CC1=CC=C(S1)C(S2)=CC3=C2C(N=C(C(N(CC(CCCCCCCCCC)CCCCCCCC)C4=O)=O)C4=N5)=C5C6=C3C=C(C)S6,P(PTQD-Th),5.73,3.76,0.92,10.76,0.56,5.54,"Keshtov, M. L.; Kuklin, S. A.; Chen, F. C.; Khokhlov, A. R.; Peregudov, A. S.; Siddiqui, S. A.; Sharma, G. D. Two New D-A Conjugated Polymers P(PTQD-Th and P(PTQD-2Th with Same 9-(2-Octyldodecyl-8H-pyrrolo[3,4-b]bisthieno[2,3-f:3¡ä,2¡ä-h]quinoxaline-8,10(9H-Dione Acceptor and Different Donor Units for BHJ Polymer Solar Cells Application. Org. Electron. 2015, 24, 137¨C146. "
884,CC1=CC(C(C=C(C2=CC=C(C3=CC=C(C)S3)S2)S4)=C4C5=C6N=C7C(C(N(CC(CCCCCCCCCC)CCCCCCCC)C7=O)=O)=N5)=C6S1,P(PTQD-2Th),5.54,3.8,0.8,11.82,0.6,5.67,"Keshtov, M. L.; Kuklin, S. A.; Chen, F. C.; Khokhlov, A. R.; Peregudov, A. S.; Siddiqui, S. A.; Sharma, G. D. Two New D-A Conjugated Polymers P(PTQD-Th and P(PTQD-2Th with Same 9-(2-Octyldodecyl-8H-pyrrolo[3,4-b]bisthieno[2,3-f:3¡ä,2¡ä-h]quinoxaline-8,10(9H-Dione Acceptor and Different Donor Units for BHJ Polymer Solar Cells Application. Org. Electron. 2015, 24, 137¨C146. "
885,CC1=CC(N(CC(CCCCCC)CCCC)C(C2=C3SC(C4=CC(C(OCC(CCCC)CC)=C(SC(C)=C5)C5=C6OCC(CCCC)CC)=C6S4)=C2)=O)=C3S1,PPDT1,5.27,2.68,0.87,8.3,0.453,3.28,"Schneider, A. M.; Lu, L.; Manley, E. F.; Zheng, T.; Sharapov, V.; Xu, T.; Marks, T. J.; Chen, L. X.; Yu, L. Wide Bandgap OPV Polymers Based on Pyridinonedithiophene Unit with Efficiency >5%. Chem. Sci. 2015, 6, 4860¨C4866. "
886,CC1=CC(N(CC(CCCCCC)CCCC)C(C2=C3SC(C4=CC(C(CCC(CCCC)CC)=C(SC(C)=C5)C5=C6CCC(CCCC)CC)=C6S4)=C2)=O)=C3S1,PPDT2,5.47,2.68,0.85,9.26,0.521,4.08,"Schneider, A. M.; Lu, L.; Manley, E. F.; Zheng, T.; Sharapov, V.; Xu, T.; Marks, T. J.; Chen, L. X.; Yu, L. Wide Bandgap OPV Polymers Based on Pyridinonedithiophene Unit with Efficiency >5%. Chem. Sci. 2015, 6, 4860¨C4866. "
887,CC1=CC(N(CC(CCCCCC)CCCC)C(C2=C3SC(C4=CC(C(C5=CC=C(CC(CC)CCCC)S5)=C(SC(C)=C6)C6=C7C8=CC=C(CC(CC)CCCC)S8)=C7S4)=C2)=O)=C3S1,PPDT3,5.36,2.83,0.89,8.5,0.706,5.33,"Schneider, A. M.; Lu, L.; Manley, E. F.; Zheng, T.; Sharapov, V.; Xu, T.; Marks, T. J.; Chen, L. X.; Yu, L. Wide Bandgap OPV Polymers Based on Pyridinonedithiophene Unit with Efficiency >5%. Chem. Sci. 2015, 6, 4860¨C4866. "
888,CC1=CC(N(CC(CCCCCC)CCCC)C(C2=C3SC(C4=CC(CCCCCC)=C(C5=C(CCCCCC)C=C(C)S5)S4)=C2)=O)=C3S1,PPDT4,5.59,2.77,0.86,3.5,0.316,0.95,"Schneider, A. M.; Lu, L.; Manley, E. F.; Zheng, T.; Sharapov, V.; Xu, T.; Marks, T. J.; Chen, L. X.; Yu, L. Wide Bandgap OPV Polymers Based on Pyridinonedithiophene Unit with Efficiency >5%. Chem. Sci. 2015, 6, 4860¨C4866. "
889,O=C(C1=C2SC(C3=CC(C(N(C[C@H](CCCCCCCCCC)CCCCCCCC)C4=C5SC(C6=CC7=C(C(OC[C@@H](CC)CCCC)=C(C=C(C)S8)C8=C7OC[C@@H](CCCC)CC)S6)=C4)=O)=C5S3)=C1)N(C[C@@H](CCCCCCCCCC)CCCCCCCC)C9=C2SC(C)=C9,PBDT-BDTP (P1),5.53,2.68,0.89,10.37,0.547,5.05,"Ding, L.; Lu, F.; Qian, L.; Cao, J.; Feng, Y.; Du, B. D-A Copolymers Containing Lactam Moieties for Polymer Solar Cells. Polym. Chem. 2015, 6, 7373¨C7376. "
890,O=C(C1=C2SC(C3=CC(C(N(C[C@H](CCCCCCCCCC)CCCCCCCC)C4=C5SC=C4C6=CC=C(C)[Se]6)=O)=C5S3)=C1)N(C[C@@H](CCCCCCCCCC)CCCCCCCC)C7=C2SC(C)=C7,PS-BDTP (P2),5.51,2.8,0.91,9.96,0.745,6.76,"Ding, L.; Lu, F.; Qian, L.; Cao, J.; Feng, Y.; Du, B. D-A Copolymers Containing Lactam Moieties for Polymer Solar Cells. Polym. Chem. 2015, 6, 7373¨C7376. "
891,CC1=CC(N(C[C@@H](CCCCCCCCCC)CCCCCCCC)C(C2=C3SC(C4=CC5=C(C(OC[C@H](CC)CCCC)=C(C=C(C)S6)C6=C5OC[C@@H](CCCC)CC)S4)=C2)=O)=C3S1,PDTPO-BDTO,5.38,3.37,0.93,10.4,0.706,6.84,"Hao, M.; Luo, G.; Shi, K.; Xie, G.; Wu, K.; Wu, H.; Yu, G.; Cao, Y.; Yang, C. Dithieno[3,2-b:2¡¯,3¡¯-d]pyridin-5(4H-One-Based Polymers with Bandgap up to 2.02 eV for High Performance Field-Effect Transistors and Polymer Solar Cells with OpenCircuit Voltage up to 0.98 V and Efficiency up to 6.84%. J. Mater. Chem. A 2015, 3, 20516¨C20526. "
892,CC1=CC(N(C[C@@H](CCCCCCCCCC)CCCCCCCC)C(C2=C3SC(C4=CC5=C(C(C6=CC=C(CC(CCCC)CC)S6)=C(C=C(C)S7)C7=C5C8=CC=C(C[C@@H](CCCC)CC)S8)S4)=C2)=O)=C3S1,PDTPO-BDTT,5.44,3.55,0.96,10.1,0.705,6.84,"Hao, M.; Luo, G.; Shi, K.; Xie, G.; Wu, K.; Wu, H.; Yu, G.; Cao, Y.; Yang, C. Dithieno[3,2-b:2¡¯,3¡¯-d]pyridin-5(4H-One-Based Polymers with Bandgap up to 2.02 eV for High Performance Field-Effect Transistors and Polymer Solar Cells with OpenCircuit Voltage up to 0.98 V and Efficiency up to 6.84%. J. Mater. Chem. A 2015, 3, 20516¨C20526. "
893,CC(S1)=CC=C1C2=C(OCC(CCCCCC)CCCCCCCC)C=C(C3=CC=C(C4=CC=C(C)C5=NSN=C45)S3)C(OCC(CCCCCCCC)CCCCCC)=C2,PPDTBT,5.29,3.57,0.81,10.4,0.61,5.08,"Nguyen, T. L.; Choi, H.; Ko, S.-J.; Uddin, M. A.; Walker, B.; Yum, S.; Jeong, J.-E.; Yun, M. H.; Shin, T. J.; Hwang, S.; Kim, J. Y.; Woo, H. Y. Semi-Crystalline Photovoltaic Polymers with Efficiency Exceeding 9% in a ~300 nm Thick Conventional Single-Cell Device. Energy Environ. Sci. 2014, 7, 3040¨C3051. "
894,CC(S1)=CC=C1C2=C(OCC(CCCCCC)CCCCCCCC)C=C(C3=CC=C(C4=C(F)C=C(C)C5=NSN=C45)S3)C(OCC(CCCCCCCC)CCCCCC)=C2,PPDTFBT,5.35,3.63,0.81,10.2,0.62,5.11,"Nguyen, T. L.; Choi, H.; Ko, S.-J.; Uddin, M. A.; Walker, B.; Yum, S.; Jeong, J.-E.; Yun, M. H.; Shin, T. J.; Hwang, S.; Kim, J. Y.; Woo, H. Y. Semi-Crystalline Photovoltaic Polymers with Efficiency Exceeding 9% in a ~300 nm Thick Conventional Single-Cell Device. Energy Environ. Sci. 2014, 7, 3040¨C3051. "
895,CC(S1)=CC=C1C2=C(OCC(CCCCCC)CCCCCCCC)C=C(C3=CC=C(C4=C(F)C(F)=C(C)C5=NSN=C45)S3)C(OCC(CCCCCCCC)CCCCCC)=C2,PPDT2FBT,5.45,3.69,0.86,11.4,0.74,7.26,"Nguyen, T. L.; Choi, H.; Ko, S.-J.; Uddin, M. A.; Walker, B.; Yum, S.; Jeong, J.-E.; Yun, M. H.; Shin, T. J.; Hwang, S.; Kim, J. Y.; Woo, H. Y. Semi-Crystalline Photovoltaic Polymers with Efficiency Exceeding 9% in a ~300 nm Thick Conventional Single-Cell Device. Energy Environ. Sci. 2014, 7, 3040¨C3051. "
896,O=C(C1=C2SC(C3=CC(C(N(C[C@H](CCCCCCCCCC)CCCCCCCC)C4=C5SC=C4C6=CC=C(C)S6)=O)=C5S3)=C1)N(C[C@@H](CCCCCCCCCC)CCCCCCCC)C7=C2SC(C)=C7,PThBDTP,5.52,2.74,0.96,12.59,0.755,9.13,"Cao, J.; Qian, L.; Lu, F.; Zhang, J.; Feng, Y.; Qiu, X.; Yip, H.-L.; Ding, L. A Lactam Building Block for Efficient Polymer Solar Cells. Chem. Commun. 2015, 51, 11830¨C11833. "
897,CC1=C2C(N=C(CCCCCCCC)S2)=C(C3=CC=C(C4=CC=C(C)C=C4C5(CCCCCC)CCCCCC)C5=C3)S1,PFTTz,5.58,3.55,0.91,7.2,0.4,2.64,"Jo, J. W.; Kim, S. S.; Jo, W. H. Synthesis of thieno[3,4-d]thiazole-Based Conjugated Polymers and HOMO Level Tuning for High V OC Photovoltaic Cell. Org. Electron.2012, 13, 1322¨C1328. "
898,CC1=C2C(N=C(CCCCCCCC)S2)=C(C3=CC=C(C4=CC=C(C)C=C4N5C(CCCCCC)CCCCCC)C5=C3)S1,PCTTz,5.46,3.56,0.76,2.27,0.41,0.71,"Jo, J. W.; Kim, S. S.; Jo, W. H. Synthesis of thieno[3,4-d]thiazole-Based Conjugated Polymers and HOMO Level Tuning for High V OC Photovoltaic Cell. Org. Electron.2012, 13, 1322¨C1328. "
899,CC1=C2C(N=C(CCCCCCCC)S2)=C(C3=CC4=C(C(OCC(CCCC)CC)=C(C=C(C)S5)C5=C4OCC(CC)CCCC)S3)S1,PBTTz,5.24,3.57,0.52,4.64,0.58,1.41,"Jo, J. W.; Kim, S. S.; Jo, W. H. Synthesis of thieno[3,4-d]thiazole-Based Conjugated Polymers and HOMO Level Tuning for High V OC Photovoltaic Cell. Org. Electron.2012, 13, 1322¨C1328. "
900,CC1=CC=C(C(C2(CCCCCC)CCCCCC)=C1)C3=C2C=C(C4=CC=C(C5=CC=C(C6=CC=C(C7=CC=C(C)S7)C8=NSN=C86)S5)C=C4C9(CCCCCC)CCCCCC)C9=C3,PIFTBT6,5.49,3.46,0.98,3.25,0.31,0.97,"Zheng, Q.; Jung, B. J.; Sun, J.; Katz, H. E. Ladder-Type Oligo- P -PhenyleneContaining Copolymers with High Open-Circuit Voltages and Ambient Photovoltaic Activity. J. Am. Chem. Soc. 2010, 132, 5394¨C5404. "
901,CC1=CC=C(C(C2(CCCCCCCCCC)CCCCCCCCCC)=C1)C3=C2C=C(C4=CC=C(C5=CC=C(C6=CC=C(C7=CC=C(C)S7)C8=NSN=C86)S5)C=C4C9(CCCCCCCCCC)CCCCCCCCCC)C9=C3,PIFTBT10,5.45,3.36,1,6.1,0.4,2.44,"Zheng, Q.; Jung, B. J.; Sun, J.; Katz, H. E. Ladder-Type Oligo- P -PhenyleneContaining Copolymers with High Open-Circuit Voltages and Ambient Photovoltaic Activity. J. Am. Chem. Soc. 2010, 132, 5394¨C5404. "
902,CC1=CC=C(C(C2(CCCCCCCCCC)CCCCCCCCCC)=C1)C3=C2C=C(C4=CC=C(C5=CC=C(C6=CC=C(C7=CC=C(C)S7)C8=NC(C9=CC=CC=C9)C(C%10=CC=CC=C%10)N=C86)S5)C=C4C%11(CCCCCCCCCC)CCCCCCCCCC)C%11=C3,PIFDTQ10,5.47,3.44,1,7.57,0.4,3.04,"Zheng, Q.; Jung, B. J.; Sun, J.; Katz, H. E. Ladder-Type Oligo- P -PhenyleneContaining Copolymers with High Open-Circuit Voltages and Ambient Photovoltaic Activity. J. Am. Chem. Soc. 2010, 132, 5394¨C5404. "
903,CC1=CC=C(S1)C(C2=NSN=C23)=CC=C3C4=CC=C(C5=CC=C6C7=CC8=C(C=C7C(CCCCCC)(CCCCCC)C6=C5)C9=CC%10=C(C(C=CC(C%11=CC=C(C)C=C%11)=C%12)=C%12C%10(CCCCCC)CCCCCC)C=C9C8(CCCCCC)CCCCCC)S4,P3FTBT6,5.45,3.45,1.04,10.3,0.42,4.5,"Zheng, Q.; Jung, B. J.; Sun, J.; Katz, H. E. Ladder-Type Oligo- P -PhenyleneContaining Copolymers with High Open-Circuit Voltages and Ambient Photovoltaic Activity. J. Am. Chem. Soc. 2010, 132, 5394¨C5404. "
904,CC1=CC=C(C2=CC=C(C(SC(C3=CC=C(C)C4=NSN=C43)=C5)=C5C6(CC(CC)CCCC)CC(CCCC)CC)C6=C2)S1,PITBT,5.48,3.66,0.94,12.51,0.502,5.92,"Wang, M.; Cai, D.; Yin, Z.; Chen, S. C.; Du, C. F.; Zheng, Q. AsymmetricIndenothiophene-Based Copolymers for Bulk Heterojunction Solar Cells with 9.14% Efficiency. Adv. Mater. 2016, 28, 3359¨C3365. "
905,CC1=CC=C(C2=CC=C(C(SC(C3=C(F)C=C(C)C4=NSN=C43)=C5)=C5C6(CC(CC)CCCC)CC(CCCC)CC)C6=C2)S1,PITFBT,5.5,3.68,0.9,15.36,0.659,9.14,"Wang, M.; Cai, D.; Yin, Z.; Chen, S. C.; Du, C. F.; Zheng, Q. AsymmetricIndenothiophene-Based Copolymers for Bulk Heterojunction Solar Cells with 9.14% Efficiency. Adv. Mater. 2016, 28, 3359¨C3365. "
906,CC1=CC=C(S1)C(C2=NSN=C23)=C(OCCCCCCCC)C(OCCCCCCCC)=C3C4=CC=C(C5=CC(N(CCCCCCCC)C6=CC(C)=CC=C67)=C7C=C5)S4,HXS-1,5.21,3.35,0.81,9.8,0.69,5.4,"Ruiping, Q.; Weiwei, L.; Cuihong, L.; Chun, D.; Veit, C.; Schleiermacher, H.-F.; Andersson, M.; Zhishan, B.; Zhengping, L.; Ingan?s, O.; Wuerfel, U.; Fengling, Z. A Planar Copolymer for High Efficiency Polymer Solar Cells. J. Am. Chem. Soc. 2009, 131, 14612¨C14613. "
907,CC1=C([H])C=C(C(S2)=C3C(C(N(CCCCCCCC)C3=O)=O)=C2C4=CC([H])=C(C5=CC(N(C(CCCCCCCC)CCCCCCCC)C6=CC(C)=CC=C67)=C7C=C5)S4)S1,PCDTTPD,5.71,3.74,1.07,4.72,0.36,1.82,"Najari, A.; Berrouard, P.; Ottone, C.; Boivin, M.; Zou, Y.; Gendron, D.; Caron, W.; Legros, P.; Allen, C. N.; Leclerc, M. High Open-Circuit Voltage Solar Cells Based on New Thieno[3,4-c]pyrrole-4,6-dione and 2,7-Carbazole Copolymers. Macromolecules2012, 45, 1833¨C1838. "
908,CC1=C(CCCCCCCC)C=C(C(S2)=C3C(C(N(CCCCCCCC)C3=O)=O)=C2C4=CC(CCCCCCCC)=C(C5=CC(N(C(CCCCCCCC)CCCCCCCC)C6=CC(C)=CC=C67)=C7C=C5)S4)S1,PCDTTPD-ic,5.47,3.39,1.01,0.56,0.25,0.14,"Najari, A.; Berrouard, P.; Ottone, C.; Boivin, M.; Zou, Y.; Gendron, D.; Caron, W.; Legros, P.; Allen, C. N.; Leclerc, M. High Open-Circuit Voltage Solar Cells Based on New Thieno[3,4-c]pyrrole-4,6-dione and 2,7-Carbazole Copolymers. Macromolecules2012, 45, 1833¨C1838. "
909,CC1=C([H])C=C(C(S2)=C3C(C(N(CC(CCCCCCCC)CCCCCC)C3=O)=O)=C2C4=CC([H])=C(C5=CC(N(C(CCCCCCCC)CCCCCCCC)C6=CC(C)=CC=C67)=C7C=C5)S4)S1,PCDTTPD-C6C8,5.5,3.5,1,0.35,0.39,0.13,"Najari, A.; Berrouard, P.; Ottone, C.; Boivin, M.; Zou, Y.; Gendron, D.; Caron, W.; Legros, P.; Allen, C. N.; Leclerc, M. High Open-Circuit Voltage Solar Cells Based on New Thieno[3,4-c]pyrrole-4,6-dione and 2,7-Carbazole Copolymers. Macromolecules2012, 45, 1833¨C1838. "
910,CC1=CC=C(C(S2)=C3C(C(N(CC(CCCCCCCC)CCCCCC)C3=O)=O)=C2C4=CC=C(C5=CC(N(C(CCCCCCCC)CCCCCCCC)C6=CC(C)=CC=C67)=C7C=C5)S4)S1,PCTTPD,5.72,3.69,0.94,2.7,0.45,1.14,"Uddin, M. A.; Kim, T.; Yum, S.; Choi, H.; Hwang, S.; Kim, J. Y.; Woo, H. Y. 2,7-Carbazole and thieno[3,4-c]pyrrole-4,6-Dione Based Copolymers with Deep Highest Occupied Molecular Orbital for Photovoltaic Cells. Curr. Appl. Phys. 2015, 15, 654¨C661. "
911,CC1=CC=C(C(C=C2)=C(N3C(CCCCCCCC)CCCCCCCC)C=C2C4=CC5=C(C=C(C6=C(C(N(CC(CCCCCCCC)CCCCCC)C7=O)=O)C7=C(C8=CC9=C(C=C(C)S9)S8)S6)S5)S4)C3=C1,PCTTTPD,5.67,3.65,0.9,3.86,0.36,1.25,"Uddin, M. A.; Kim, T.; Yum, S.; Choi, H.; Hwang, S.; Kim, J. Y.; Woo, H. Y. 2,7-Carbazole and thieno[3,4-c]pyrrole-4,6-Dione Based Copolymers with Deep Highest Occupied Molecular Orbital for Photovoltaic Cells. Curr. Appl. Phys. 2015, 15, 654¨C661. "
