Repository: JinYSun/TeLLAgent

# 🤖**TeLLAgent**👑

------

### **<u>** TeLLAgent: A Tool-Enhanced Large Language Model-based Agent for Autonomous Design and Discovery of High-Performance Molecules</u>

## 😀Motivation

Large language model (LLM) agents have demonstrated significantly enhanced capabilities compared to individual LLMs. However, their application in the chemistry domain remains constrained by limited multimodal synergy, restricted toolsets, static knowledge bases, and insufficient multi-step reasoning and tool-calling capabilities.

File: tool/dataset.csv (part 10 of 48)
ID,SMILES,Name,HOMO,LUMO,Voc (V),Jsc (mA cm^2),FF,PCE(%),ref
912,CC1=CC=C(C(C=C2)=C(N3C(CCCCCCCC)CCCCCCCC)C=C2C4=CC=C(C5=CC=C(C6=C(C(N(CC(CCCCCCCC)CCCCCC)C7=O)=O)C7=C(C8=CC=C(C9=CC=C(C)S9)S8)S6)S5)S4)C3=C1,PCBTTPD,5.57,3.66,0.86,7.79,0.51,3.42,"Uddin, M. A.; Kim, T.; Yum, S.; Choi, H.; Hwang, S.; Kim, J. Y.; Woo, H. Y. 2,7-Carbazole and thieno[3,4-c]pyrrole-4,6-Dione Based Copolymers with Deep Highest Occupied Molecular Orbital for Photovoltaic Cells. Curr. Appl. Phys. 2015, 15, 654¨C661. "
913,CC1=C2C(N=C(C3=CC(OCC(CCCC)CC)=CC=C3)C(C4=CC=CC(OCC(CCCC)CC)=C4)=N2)=C(C5=CSC6=C5C(C=C(CCCCCC)S7)=C7C8=CC9=C(C=C86)N(CCCCCC)C(C9=C%10)=CC%11=C%10C(SC(CCCCCC)=C%12)=C%12C%13=C%11SC(C)=C%13)C=C1,PTTDBC-PhQC8,5.31,3.42,0.88,7.13,0.42,2.63,"Li, Z.; Zang, Y.; Chueh, C.; Cho, N.; Lu, J.; Wang, X.; Huang, J.; Li, C.; Yu, J.; Jen, A. K. Tetrathienodibenzocarbazole Based Donor ? Acceptor Type Wide Band-Gap Copolymers for Polymer Solar Cell Applications. Macromolecules 2014, 47, 7407¨C7415. "
914,CC1=C(OCCCCCCCCCCCC)C(OCCCCCCCCCCCC)=C(C2=CSC3=C2C(C=C(CCCCCC)S4)=C4C5=CC6=C(C=C53)N(CCCCCC)C(C6=C7)=CC8=C7C(SC(CCCCCC)=C9)=C9C%10=C8SC(C)=C%10)C%11=NSN=C1%11,PTTDBC-BTC12,5.35,3.41,0.93,8.78,0.55,4.5,"Li, Z.; Zang, Y.; Chueh, C.; Cho, N.; Lu, J.; Wang, X.; Huang, J.; Li, C.; Yu, J.; Jen, A. K. Tetrathienodibenzocarbazole Based Donor ? Acceptor Type Wide Band-Gap Copolymers for Polymer Solar Cell Applications. Macromolecules 2014, 47, 7407¨C7415. "
915,CC1=CC(C2(CCCCCC)CCCCCC)=C(C=C1)C3=C2C=C(C(C=C4C(C5=CC=C(C6=CC=C(C7=CC=C(C8=CC=C(C)S8)C9=NSN=C97)S6)C=C5C4(CCCCCC)CCCCCC)=C%10)=C%10N%11CC(CC)CCCC)C%11=C3,PC1,5.41,3.67,0.88,5.77,0.441,2.45,"Wang, L.; Cai, D.; Yin, Z.; Tang, C.; Chen, S.-C.; Zheng, Q. DiindenocarbazoleBased Large Bandgap Copolymers for High-Performance Organic Solar Cells with Large Open Circuit Voltages. Polym. Chem. 2014, 5, 6847¨C6856."
916,CC1=CC(C2(CCCCCC)CCCCCC)=C(C=C1)C3=C2C=C(C(C=C4C(C5=CC=C(C6=CC=C(C7=C(OCCCC)C(OCCCC)=C(C8=CC=C(C)S8)C9=NSN=C97)S6)C=C5C4(CCCCCC)CCCCCC)=C%10)=C%10N%11CC)C%11=C3,PC2,5.43,3.56,0.94,12.84,0.587,7.26,"Wang, L.; Cai, D.; Yin, Z.; Tang, C.; Chen, S.-C.; Zheng, Q. DiindenocarbazoleBased Large Bandgap Copolymers for High-Performance Organic Solar Cells with Large Open Circuit Voltages. Polym. Chem. 2014, 5, 6847¨C6856."
917,CC1=CC(C2(CCCCCC)CCCCCC)=C(C=C1)C3=C2C=C(C(C=C4C(C5=CC=C(C6=CC=C(C7=C(OCCCC)C(OCCCC)=C(C8=CC=C(C)S8)C9=NSN=C97)S6)C=C5C4(CCCCCC)CCCCCC)=C%10)=C%10N%11CC(CC)CCCC)C%11=C3,PC3,5.44,3.65,0.93,11.18,0.633,6.68,"Wang, L.; Cai, D.; Yin, Z.; Tang, C.; Chen, S.-C.; Zheng, Q. DiindenocarbazoleBased Large Bandgap Copolymers for High-Performance Organic Solar Cells with Large Open Circuit Voltages. Polym. Chem. 2014, 5, 6847¨C6856."
918,CC1=C(F)C=C(C2=CC(F)=C(C3=CC=C(C4=C(OCCCCCCCC)C(OCCCCCCCC)=C(C5=CC=C(C)S5)C6=NSN=C64)S3)C=C2N7CC(CCCCCC)CCCCCCCC)C7=C1,HD-PDFC-DTBT,5.32,3.3,0.93,14.11,0.563,7.39,"Wei, H.; Chao, Y.; Kang, C.; Li, C.; Lu, H.; Gong, X.; Dong, H.; Hu, W.; Hsu, C.; Bo, Z. High-Effi Ciency Large-Bandgap Material for Polymer Solar Cells. Macromol. Rapid Commun. 2015, 36, 84¨C89. "
919,CC1=CC(N(CC(CCCCCCCCCCCC)CCCCCCCCCC)C2=C3C=CC(C)=C2)=C3C=C1,PCz,5.6,3.6,0.71,0.26,0.37,0.07,"Li, J.; Dierschke, F.; Wu, J.; Grimsdale, A. C.; M¨¹llen, K. Poly(2,7-Carbazole and Perylene Tetracarboxydiimide: A Promising Donor/acceptor Pair for Polymer Solar Cells. J. Mater. Chem. 2006, 16, 96¨C100. "
920,CC(C=C1)=CC=C1C2=C3C=C(OCCCCCCCC)C(OCCCCCCCC)=CC3=C(C4=CC=C(C5=CC=C(C6=C(OCCCCCCCC)C(OCCCCCCCC)=C(C7=CC=C(C)S7)C8=NSN=C86)S5)C=C4)C9=C2C=C(OCCCCCCCC)C(OCCCCCCCC)=C9,PAn-BTBT (P1),5.4,3.28,0.96,4.4,0.53,2.23,"Gong, X.; Li, C.; Lu, Z.; Li, G.; Mei, Q.; Fang, T.; Bo, Z. Anthracene-Containing Wide-Band-Gap Conjugated Polymers for High-Open-Circuit-Voltage Polymer Solar Cells. Macromol. Rapid Commun. 2013, 34, 1163¨C1168. "
921,CC(C=C1)=CC=C1C2=C3C=C(OCCCCCCCC)C(OCCCCCCCC)=CC3=C(C4=CC=C(C5=CC=C(C6=C(N=C(C7=CC(OCCCCCCCC)=CC=C7)C(C8=CC=CC(OCCCCCCCC)=C8)=N9)C9=C(C%10=CC=C(C)S%10)C=C6)S5)C=C4)C%11=C2C=C(OCCCCCCCC)C(OCCCCCCCC)=C%11,PAn-BTBT (P2),5.3,3.19,0.89,3,0.53,1.42,"Gong, X.; Li, C.; Lu, Z.; Li, G.; Mei, Q.; Fang, T.; Bo, Z. Anthracene-Containing Wide-Band-Gap Conjugated Polymers for High-Open-Circuit-Voltage Polymer Solar Cells. Macromol. Rapid Commun. 2013, 34, 1163¨C1168. "
922,CC1=CC=C(C(C=C(C2=CC=C(C3=C(OCCCCCCCC)C(OCCCCCCCC)=C(C4=CC=C(C)S4)C5=NSN=C35)S2)C=C6)=C6C7=C(C(OCC(CCCC)CC)=O)SC(C(OCC(CCCC)CC)=O)=C78)C8=C1,PTP27-DBT,5.4,2.91,0.82,10.2,0.41,3.5,"Huang, J.; Xiao, B.; Wang, J.; Wang, Y.; Peng, X.; Miao, X.; Pan, Q.; Mo, Y.; Deng, W.; Wu, H.; Cao, Y. Synthesis and Characterizations of poly(3,6-Thienophenanthrene and poly(2,7-Thienophenanthrene and Their Applications in Polymer Light-Emitting Devices and Solar Cells. Org. Electron. 2014, 15, 2311¨C2321. "
923,CC1=CC=C(C(C=CC(C2=CC=C(C3=C(OCCCCCCCC)C(OCCCCCCCC)=C(C4=CC=C(C)S4)C5=NSN=C35)S2)=C6)=C6C7=C(C(OCC(CCCC)CC)=O)SC(C(OCC(CCCC)CC)=O)=C78)C8=C1,PTP36-DBT,5.7,3.18,0.79,4.4,0.268,0.9,"Huang, J.; Xiao, B.; Wang, J.; Wang, Y.; Peng, X.; Miao, X.; Pan, Q.; Mo, Y.; Deng, W.; Wu, H.; Cao, Y. Synthesis and Characterizations of poly(3,6-Thienophenanthrene and poly(2,7-Thienophenanthrene and Their Applications in Polymer Light-Emitting Devices and Solar Cells. Org. Electron. 2014, 15, 2311¨C2321. "
924,CC1=CC=C(C2=C(C(N(CC(CC)CCCC)C3=O)=O)C3=C(C4=CC=C(C5=CC(C(OCCCCCCCCCCCC)=C(SC(C)=C6)C6=C7OCCCCCCCCCCCC)=C7S5)S4)C=C2)S1,PPhIBDT-C12 (P2),5.36,3.02,0.8,3.43,0.547,1.5,"Huang, J.; Wang, X.; Zhan, C.; Zhao, Y.; Sun, Y.; Pei, Q.; Liu, Y.; Yao, J. Wide Band Gap Copolymers Based on Phthalimide: Synthesis, Characterization, and Photovoltaic Properties with 3.70% Efficiency. Polym. Chem. 2013, 4, 2174¨C2182. "
925,CC1=CC=C(C2=C(C(N(CC(CC)CCCC)C3=O)=O)C3=C(C4=CC=C(C5=CC(C(C6=CC=C(CC(CCCC)CC)S6)=C(SC(C)=C7)C7=C8C9=CC=C(CC(CCCC)CC)S9)=C8S5)S4)C=C2)S1,PPhIBDT-ThEH (P3),5.57,3.07,0.89,7.01,0.586,3.7,"Huang, J.; Wang, X.; Zhan, C.; Zhao, Y.; Sun, Y.; Pei, Q.; Liu, Y.; Yao, J. Wide Band Gap Copolymers Based on Phthalimide: Synthesis, Characterization, and Photovoltaic Properties with 3.70% Efficiency. Polym. Chem. 2013, 4, 2174¨C2182. "
926,CC(S1)=CC(CC(CCCC)CC)=C1C2=NC(S3)=C(S2)N=C3C4=C(C[C@@H](CCCC)CC)C=C(/C=C/C)S4,PTTEHV,5.4,3.53,0.53,5.02,0.39,1.19,"Subramaniyan, S.; Xin, H.; Kim, F. S.; Murari, N. M.; Courtright, B. A. E.; Jenekhe, S. A. Thiazolothiazole Donor-Acceptor Conjugated Polymer Semiconductors for Photovoltaic Applications. Macromolecules 2014, 47, 4199¨C4209. "
927,CC(S1)=CC(CC(CCCC)CC)=C1C2=NC(S3)=C(S2)N=C3C4=C(C[C@@H](CCCC)CC)C=C(C5=CC(N(C(CC(CC)CCCC)CC(CCCC)CC)C6=C7C=CC(C)=C6)=C7C=C5)S4,PCEHTT,5.32,3.44,0.69,5,0.25,0.87,"Subramaniyan, S.; Xin, H.; Kim, F. S.; Murari, N. M.; Courtright, B. A. E.; Jenekhe, S. A. Thiazolothiazole Donor-Acceptor Conjugated Polymer Semiconductors for Photovoltaic Applications. Macromolecules 2014, 47, 4199¨C4209. "
928,CC(S1)=CC(CCCCCCCC)=C1C2=NC(S3)=C(S2)N=C3C4=C(CCCCCCCC)C=C(C5=C(CCCCCCCC)C=C(C6=CC(CCCCCCCC)=C(C)S6)S5)S4,PBTOTT,5.16,3.34,0.75,5.3,0.25,1.03,"Subramaniyan, S.; Xin, H.; Kim, F. S.; Murari, N. M.; Courtright, B. A. E.; Jenekhe, S. A. Thiazolothiazole Donor-Acceptor Conjugated Polymer Semiconductors for Photovoltaic Applications. Macromolecules 2014, 47, 4199¨C4209. "
929,CC(S1)=CC(CC(CC)CCCC)=C1C2=NC(S3)=C(S2)N=C3C4=C(C[C@@H](CC)CCCC)C=C(C5=CC6=C(C(SC(C)=C7)=C7C6(C[C@H](CC)CCCC)CC(CC)CCCC)S5)S4,PCPEHTT,5.01,3.3,0.73,9.68,0.34,2.41,"Subramaniyan, S.; Xin, H.; Kim, F. S.; Murari, N. M.; Courtright, B. A. E.; Jenekhe, S. A. Thiazolothiazole Donor-Acceptor Conjugated Polymer Semiconductors for Photovoltaic Applications. Macromolecules 2014, 47, 4199¨C4209. "
930,CC(S1)=CC(OCCCCCCCC)=C1C2=NC(S3)=C(S2)N=C3C4=C(OCCCCCCCC)C=C(C5=C(CCCCCCCC)C=C(C6=CC(CCCCCCCC)=C(C)S6)S5)S4,PBTOxTT,4.91,2.77,0.53,5.54,0.31,0.94,"Subramaniyan, S.; Xin, H.; Kim, F. S.; Murari, N. M.; Courtright, B. A. E.; Jenekhe, S. A. Thiazolothiazole Donor-Acceptor Conjugated Polymer Semiconductors for Photovoltaic Applications. Macromolecules 2014, 47, 4199¨C4209. "
931,CC(S1)=CC(CC(CCCC)CC)=C1C2=NC(S3)=C(S2)N=C3C4=C(C[C@@H](CCCC)CC)C=C(S4)C5=CC6=C(C(SC(C)=C7)=C7N6CC(CCCCCCCC)CCCCCC)S5,PPEHTT,4.91,3.18,0.5,4.41,0.36,0.82,"Subramaniyan, S.; Xin, H.; Kim, F. S.; Murari, N. M.; Courtright, B. A. E.; Jenekhe, S. A. Thiazolothiazole Donor-Acceptor Conjugated Polymer Semiconductors for Photovoltaic Applications. Macromolecules 2014, 47, 4199¨C4209. "
932,CC(S1)=CC(CC(CCCC)CC)=C1C2=NC(S3)=C(S2)N=C3C4=C(C[C@@H](CCCC)CC)C=C(S4)C5=CC6=C(OC[C@@H](CCCCCC)CCCC)C7=C(C=C(C)S7)C(OCC(CCCCCC)CCCC)=C6S5,PDEHTT,5.65,3.68,0.74,10.8,0.7,5.71,"Subramaniyan, S.; Xin, H.; Kim, F. S.; Murari, N. M.; Courtright, B. A. E.; Jenekhe, S. A. Thiazolothiazole Donor-Acceptor Conjugated Polymer Semiconductors for Photovoltaic Applications. Macromolecules 2014, 47, 4199¨C4209. "
933,CC(S1)=CC=C1C2=CC(N3C[C@@H](CCCC)CCCCCC)=C(C(C(N(CC(CCCC)CCCCCC)C4=O)=CC(C5=CC=C(S5)C6=CC7=C(OC[C@@H](CCCCCC)CCCC)C8=C(C=C(C)S8)C(OCC(CCCCCC)CCCC)=C7S6)=C9)=C9C3=O)C4=C2,POAPPO-BDT (Pa),5.41,3.28,0.92,8.19,0.602,4.54,"Liu, M.; Liang, Y.; Chen, P.; Chen, D.; Liu, K.; Li, Y.; Liu, S.; Gong, X.; Huang, F.; Su, S.-J.; Cao, Y. Three Pyrido[2,3,4,5-lmn]phenanthridine Derivatives and Their Large Band Gap Copolymers for Organic Solar Cells. J. Mater. Chem. A 2014, 2, 321¨C325. "
934,CC(S1)=CC=C1C2=CC3=C(C(C(N(CC(CCCC)CCCCCC)C4=O)=CC(C5=CC=C(S5)C6=CC7=C(OC[C@@H](CCCCCC)CCCC)C8=C(C=C(C)S8)C(OCC(CCCCCC)CCCC)=C7S6)=C9)=C9C(OCC(CCCCCC)CCCC)=N3)C4=C2,POAPPO-BDT (Pb),5.34,3.15,0.66,1.51,0.462,0.46,"Liu, M.; Liang, Y.; Chen, P.; Chen, D.; Liu, K.; Li, Y.; Liu, S.; Gong, X.; Huang, F.; Su, S.-J.; Cao, Y. Three Pyrido[2,3,4,5-lmn]phenanthridine Derivatives and Their Large Band Gap Copolymers for Organic Solar Cells. J. Mater. Chem. A 2014, 2, 321¨C325. "
935,CC(S1)=CC=C1C2=CC3=C(C(C(N=C4OCC(CCCCCC)CCCC)=CC(C5=CC=C(S5)C6=CC7=C(OC[C@@H](CCCCCC)CCCC)C8=C(C=C(C)S8)C(OCC(CCCCCC)CCCC)=C7S6)=C9)=C9C(OCC(CCCCCC)CCCC)=N3)C4=C2,POAPPO-BDT (Pc),5.3,3.09,0.66,5.46,0.596,2.15,"Liu, M.; Liang, Y.; Chen, P.; Chen, D.; Liu, K.; Li, Y.; Liu, S.; Gong, X.; Huang, F.; Su, S.-J.; Cao, Y. Three Pyrido[2,3,4,5-lmn]phenanthridine Derivatives and Their Large Band Gap Copolymers for Organic Solar Cells. J. Mater. Chem. A 2014, 2, 321¨C325. "
936,O=C1N(CCCCCCCC)C(C2=C(C)SC(C(S3)=CC4=C3C(OC[C@@H](CC)CCCC)=C5C(SC(C)=C5)=C4OCC(CC)CCCC)=C21)=O,PBDTTPD,5.56,3.75,0.93,10.89,0.7,7.1,"A?ch, B. R.; Lu, J.; Beaupr¨¦, S.; Leclerc, M.; Tao, Y. Control of the Active Layer Nanomorphology by Using Co-Additives towards High-Performance Bulk Heterojunction Solar Cells. Org. Electron. 2012, 13, 1736¨C1741. "
937,O=C1N(C(CCCCCCCC)CCCCCCCC)C(C2=C(C)SC(C3=CC4=C(OC[C@@H](CC)CCCC)C5=CC(SC(C)=C6)=C6C(OC[C@@H](CC)CCCC)=C5C=C4S3)=C21)=O,PNDTTPD (P1),5.3,3.5,0.69,11.54,0.5,4,"Sanjaykumar, S. R.; Badgujar, S.; Song, C. E.; Shin, W. S.; Moon, S. J.; Kang, I. N.; Lee, J.; Cho, S.; Lee, S. K.; Lee, J. C. Synthesis and Characterization of a Novel Naphthodithiophene-Based Copolymer for Use in Polymer Solar Cells. Macromolecules2012, 45, 6938¨C6945. "
938,O=C1N(C(CCCCCCCC)CCCCCCCC)C(C2=C(C)SC(C3=CC4=C(OC[C@@H](CC)CCCC)C(SC(C)=C5)=C5C(OCC(CC)CCCC)=C4S3)=C21)=O,PBDTTPD (P2),5.47,3.59,0.78,8.37,0.52,3.4,"Sanjaykumar, S. R.; Badgujar, S.; Song, C. E.; Shin, W. S.; Moon, S. J.; Kang, I. N.; Lee, J.; Cho, S.; Lee, S. K.; Lee, J. C. Synthesis and Characterization of a Novel Naphthodithiophene-Based Copolymer for Use in Polymer Solar Cells. Macromolecules2012, 45, 6938¨C6945. "
939,O=C1N(CCCCCCCC)C(C2=C(C)SC(C(S3)=CC4=C3C(OC[C@@H](CC)CCCC)=C5C(SC(C)=C5)=C4OCC(CC)CCCC)=C21)=O,PBDTTPD,5.43,3.4,0.87,9.1,0.538,4.2,"Zhang, Y.; Hau, S. K.; Yip, H. L.; Sun, Y.; Acton, O.; Jen, A. K. Y. Efficient Polymer Solar Cells Based on the Copolymers of Benzodithiophene and Thienopyrroledione. Chem. Mater. 2010, 22, 2696¨C2698. "
940,CC1=C(C(N(CCCCCCCC)C2=O)=O)C2=C(C(S3)=C(CCCCCC)C(CCCCCC)=C3C4=C(C(N(CCCCCCCC)C5=O)=O)C5=C(C6=CC(C(C7=CC=C(CC(CCCC)CC)S7)=C(SC(C)=C8)C8=C9C%10=CC=C(C[C@@H](CCCC)CC)S%10)=C9S6)S4)S1,PBDTT-LTPD,5.62,3.43,1,14.32,0.52,7.59,"Xia, B.; Lu, K.; Zhao, Y.; Zhang, J.; Yuan, L.; Zhu, L.; Yi, Y.; Wei, Z. LinkedAcceptor Type Conjugated Polymer for High Performance Organic Photovoltaics with an Open-Circuit Voltage Exceeding 1 V. Adv. Sci. 2015, 2, 1500021/1¨C9. "
941,CC1=CC2=C(C(C(OCC(CCCCCCCCCC)CCCCCCCCCCCC)=NC(C=C3)=C4C5=C3C6=C7SC(C8=CC=C(C9=C(C(N(CC(CCCC)CC)C%10=O)=O)C%10=C(C%11=CC=C(C)S%11)S9)S8)=C6)=C4C%12=C2C=CC%13=C%12C5=C7C(OCC(CCCCCCCCCC)CCCCCCCCCCCC)=N%13)S1,PTAC-TPD (P1),5.35,3.51,0.89,8.1,0.67,4.8,"He, B.; Pun, A. B.; Klivansky, L. M.; McGough, A. M.; Ye, Y.; Zhu, J.; Guo, J.; Teat, S. J.; Liu, Y. Thiophene Fused Azacoronenes: Regioselective Synthesis, SelfOrganization, Charge Transport and Its Incorporation in Conjugated Polymers. Chem. Mater. 2014, 26, 3920¨C3927. "
942,CC1=CC(N(C2=CC=C(OCCCCCCCC)C=C2)C3=C4C=CC(/C=C/C)=C3)=C4C=C1,PCV,5.61,2.83,0.85,0.889,0.464,0.4,"Leclerc, N.; Michaud, A.; Sirois, K.; Morin, J. F.; Leclerc, M. Synthesis of 2,7-Carbazolenevinylene-Based Copolymers and Characterization of Their Photovoltaic Properties. Adv. Funct. Mater. 2006, 16, 1694¨C1704. "
943,C/C=C/C1=CC(N(C2=CC=C(OCCCCCCCC)C=C2)C3=C4C=CC(/C=C/C5=CC=C(C)S5)=C3)=C4C=C1,PCVT,5.52,2.92,0.7,1.076,0.445,0.4,"Leclerc, N.; Michaud, A.; Sirois, K.; Morin, J. F.; Leclerc, M. Synthesis of 2,7-Carbazolenevinylene-Based Copolymers and Characterization of Their Photovoltaic Properties. Adv. Funct. Mater. 2006, 16, 1694¨C1704. "
944,C/C=C/C1=CC(N(C2=CC=C(OCCCCCCCC)C=C2)C3=C4C=CC(/C=C/C5=C(CCCCCCCC)C=C(C6=CC(CCCCCCCC)=C(C)S6)S5)=C3)=C4C=C1,PCVTT,5.49,3.02,0.55,0.859,0.484,0.3,"Leclerc, N.; Michaud, A.; Sirois, K.; Morin, J. F.; Leclerc, M. Synthesis of 2,7-Carbazolenevinylene-Based Copolymers and Characterization of Their Photovoltaic Properties. Adv. Funct. Mater. 2006, 16, 1694¨C1704. "
945,C/C=C/C1=CC(N(C2=CC=C(OCCCCCCCC)C=C2)C3=C4C=CC(/C=C/C5=C(CCCCCCCC)C=C(C6=CC=C(C7=CC=C(C8=CC(CCCCCCCC)=C(C)S8)S7)S6)S5)=C3)=C4C=C1,PCVTTTT,5.4,2.96,0.5,0.761,0.432,0.2,"Leclerc, N.; Michaud, A.; Sirois, K.; Morin, J. F.; Leclerc, M. Synthesis of 2,7-Carbazolenevinylene-Based Copolymers and Characterization of Their Photovoltaic Properties. Adv. Funct. Mater. 2006, 16, 1694¨C1704. "
946,C/C=C/C1=CC(N(C2=CC=C(OCCCCCCCC)C=C2)C3=C4C=CC(/C=C/C5=CC=C(C6=CC=C(C7=C(CCCCCC)C(CCCCCC)=C(C8=CC=C(C9=CC=C(C)S9)S8)S7(=O)=O)S6)S5)=C3)=C4C=C1,PCPTDO,5.5,3.5,0.8,1.558,0.546,0.8,"Leclerc, N.; Michaud, A.; Sirois, K.; Morin, J. F.; Leclerc, M. Synthesis of 2,7-Carbazolenevinylene-Based Copolymers and Characterization of Their Photovoltaic Properties. Adv. Funct. Mater. 2006, 16, 1694¨C1704. "
947,O=C1N(CCCCCCCC)C(C2=C(C)SC(C(S3)=CC4=C3C(C5=CC=C(CC(CC)CCCC)O5)=C6C(SC(C)=C6)=C4C7=CC=C(C[C@H](CCCC)CC)O7)=C21)=O,PBDT(F)TPD,4.85,2.76,0.9,7.8,0.42,3,"Warnan, J.; El Labban, A.; Cabanetos, C.; Hoke, E. T.; Shukla, P. K.; Risko, C.; Br¨¦das, J. L.; McGehee, M. D.; Beaujuge, P. M. Ring Substituents Mediate the Morphology of PBDTTPD-PCBM Bulk-Heterojunction Solar Cells. Chem. Mater. 2014, 26, 2299¨C2306. "
948,O=C1N(CCCCCCCC)C(C2=C(C)SC(C(S3)=CC4=C3C(C5=CC=C(CC(CC)CCCC)S5)=C6C(SC(C)=C6)=C4C7=CC=C(C[C@H](CCCC)CC)S7)=C21)=O,PBDT(T)TPD,5.01,2.76,1,11.1,0.58,6.5,"Warnan, J.; El Labban, A.; Cabanetos, C.; Hoke, E. T.; Shukla, P. K.; Risko, C.; Br¨¦das, J. L.; McGehee, M. D.; Beaujuge, P. M. Ring Substituents Mediate the Morphology of PBDTTPD-PCBM Bulk-Heterojunction Solar Cells. Chem. Mater. 2014, 26, 2299¨C2306. "
949,O=C1N(CCCCCCCC)C(C2=C(C)SC(C(S3)=CC4=C3C(C5=CC=C(CC(CC)CCCC)[Se]5)=C6C(SC(C)=C6)=C4C7=CC=C(C[C@H](CCCC)CC)[Se]7)=C21)=O,PBDT(S)TPD,4.98,2.76,0.98,8.7,0.48,4.7,"Warnan, J.; El Labban, A.; Cabanetos, C.; Hoke, E. T.; Shukla, P. K.; Risko, C.; Br¨¦das, J. L.; McGehee, M. D.; Beaujuge, P. M. Ring Substituents Mediate the Morphology of PBDTTPD-PCBM Bulk-Heterojunction Solar Cells. Chem. Mater. 2014, 26, 2299¨C2306. "
950,CC1=CC2=C(C3=CC=C(CC(CCCC)CCCCCC)S3)C(S4)=C(C(C5=CC=C(CC(CCCC)CCCCCC)S5)=C2S1)C=C4C6=CC=C(S6)C7=CC8=C(C=C(C9=CC=C(C)S9)C%10=NN(CCCCCCCC)N=C%108)C%11=NN(CCCCCCCC)N=C7%11,PBDT-TZNT (P1),5.21,3.31,0.88,7.42,0.51,3.35,"Dong, Y.; Hu, X.; Duan, C.; Liu, P.; Liu, S.; Lan, L.; Chen, D.; Ying, L.; Su, S.; Gong, X.; Huang, F.; Cao, Y. A Series of New Medium-Bandgap Conjugated Polymers Based on naphtho[1,2-c:5,6-c]bis(2-Octyl-[1,2,3]triazole for High-Performance Polymer SolarCells. Adv. Mater. 2013, 25, 3683¨C3688. "
951,CC1=CC2=C(C3=CC(CCCCCCCCCC)=C(CCCCCCCCCC)S3)C(S4)=C(C(C5=CC(CCCCCCCCCC)=C(CCCCCCCCCC)S5)=C2S1)C=C4C6=CC=C(S6)C7=CC8=C(C=C(C9=CC=C(C)S9)C%10=NN(CCCCCCCC)N=C%108)C%11=NN(CCCCCCCC)N=C7%11,PBDT-TZNT (P2),5.23,3.3,0.92,11.71,0.65,7.11,"Dong, Y.; Hu, X.; Duan, C.; Liu, P.; Liu, S.; Lan, L.; Chen, D.; Ying, L.; Su, S.; Gong, X.; Huang, F.; Cao, Y. A Series of New Medium-Bandgap Conjugated Polymers Based on naphtho[1,2-c:5,6-c]bis(2-Octyl-[1,2,3]triazole for High-Performance Polymer SolarCells. Adv. Mater. 2013, 25, 3683¨C3688. "
952,CC1=CC2=C(C3=C(CCCCCCCCCC)C=C(CCCCCCCCCC)S3)C(S4)=C(C(C5=C(CCCCCCCCCC)C=C(CCCCCCCCCC)S5)=C2S1)C=C4C6=CC=C(S6)C7=CC8=C(C=C(C9=CC=C(C)S9)C%10=NN(CCCCCCCC)N=C%108)C%11=NN(CCCCCCCC)N=C7%11,PBDT-TZNT (P3),5.21,3.31,0.84,3.59,0.49,1.5,"Dong, Y.; Hu, X.; Duan, C.; Liu, P.; Liu, S.; Lan, L.; Chen, D.; Ying, L.; Su, S.; Gong, X.; Huang, F.; Cao, Y. A Series of New Medium-Bandgap Conjugated Polymers Based on naphtho[1,2-c:5,6-c]bis(2-Octyl-[1,2,3]triazole for High-Performance Polymer SolarCells. Adv. Mater. 2013, 25, 3683¨C3688. "
953,CC1=CC=C(C2=CC=C(C3=CC=C(C4=CC(C(SC[C@H](CCCCCC)CCCC)=C(SC(C)=C5)C5=C6SCC(CCCCCC)CCCC)=C6S4)O3)C7=NN(CC(CCCCCC)CCCC)N=C27)O1,PBDTFBZO,5.38,3.28,0.91,11.81,0.582,6.25,"Li, K.; Li, Z.; Feng, K.; Xu, X.; Wang, L.; Peng, Q. Development of Large Band-Gap Conjugated Copolymers for Efficient Regular Single and Tandem Organic Solar Cells. J. Am. Chem. Soc. 2013, 135, 13549¨C13557. "
954,CC1=CC=C(C2=CC=C(C3=CC=C(C4=CC(C(SC[C@H](CCCCCC)CCCC)=C(SC(C)=C5)C5=C6SCC(CCCCCC)CCCC)=C6S4)S3)C7=NN(CC(CCCCCC)CCCC)N=C27)S1,PBDTFBZS,5.32,3.26,0.88,12.36,0.712,7.74,"Li, K.; Li, Z.; Feng, K.; Xu, X.; Wang, L.; Peng, Q. Development of Large Band-Gap Conjugated Copolymers for Efficient Regular Single and Tandem Organic Solar Cells. J. Am. Chem. Soc. 2013, 135, 13549¨C13557. "
955,CC1=CC=C(C2=C(F)C(F)=C(C3=CC=C(C4=CC(C(CCC(CCCCCC)CCCC)=C(SC(C)=C5)C5=C6CCC(CCCCCC)CCCC)=C6S4)S3)C7=NN(CC(CCCCCC)CCCC)N=C27)S1,FTAZ,5.45,3.45,0.85,8.89,0.759,5.75,"Li, W.; Yan, L.; Zhou, H.; You, W. A General Approach toward Electron Deficient Triazole Units to Construct Conjugated Polymers for Solar Cells. Chem. Mater. 2015, 27, 6470¨C6476."
956,CC1=CC=C(C2=NN=C(C3=CC=C(C4=CC(C(CCC(CCCCCC)CCCC)=C(SC(C)=C5)C5=C6CCC(CCCCCC)CCCC)=C6S4)S3)C7=NN(CC(CCCCCC)CCCC)N=C27)S1,PrzTAZ,5.66,3.73,0.96,8.33,0.597,4.75,"Li, W.; Yan, L.; Zhou, H.; You, W. A General Approach toward Electron Deficient Triazole Units to Construct Conjugated Polymers for Solar Cells. Chem. Mater. 2015, 27, 6470¨C6476."
957,CC1=CC=C(C2=C(C#N)N=C(C3=CC=C(C4=CC(C(CCC(CCCCCC)CCCC)=C(SC(C)=C5)C5=C6CCC(CCCCCC)CCCC)=C6S4)S3)C7=NN(CC(CCCCCC)CCCC)N=C27)S1,PBnDT?PyCNTAZ,5.67,3.83,0.965,10.92,0.714,7.52,"Li, W.; Yan, L.; Zhou, H.; You, W. A General Approach toward Electron Deficient Triazole Units to Construct Conjugated Polymers for Solar Cells. Chem. Mater. 2015, 27, 6470¨C6476."
958,CC1=CC=C(C2=C(C#N)C(C#N)=C(C3=CC=C(C4=CC(C(CCC(CCCCCC)CCCC)=C(SC(C)=C5)C5=C6CCC(CCCCCC)CCCC)=C6S4)S3)C7=NN(CC(CCCCCC)CCCC)N=C27)S1,CNTAZ,5.73,3.96,1.03,8.97,0.599,5.53,"Li, W.; Yan, L.; Zhou, H.; You, W. A General Approach toward Electron Deficient Triazole Units to Construct Conjugated Polymers for Solar Cells. Chem. Mater. 2015, 27, 6470¨C6476."
959,CC1=CC=C(C2=C(OCCCCCCCCCCCC)C(OCCCCCCCCCCCC)=C(C3=CC=C(C4=CC(C(C5=CC(F)=C(CC(CC)CCCC)C(F)=C5)=C(SC(C)=C6)C6=C7C8=CC(F)=C(CC(CCCC)CC)C(F)=C8)=C7S4)S3)C9=NSN=C29)S1,PTFBDT-BZS,5.5,3.69,0.89,12.67,0.73,8.24,"Li, G.; Gong, X.; Zhang, J.; Liu, Y.; Feng, S.; Li, C.; Bo, Z. 4-Alkyl-3,5-Difluorophenyl-Substituted Benzodithiophene-Based Wide Band Gap Polymers for HighEfficiency Polymer Solar Cells. ACS Appl. Mater. Interfaces 2016, 8, 3686¨C3692. "
960,CC1=CC=C(C2=C(OCCCCCCCCCCCC)C(OCCCCCCCCCCCC)=C(C3=CC=C(C4=CC(C(C5=CC(F)=C(CC(CC)CCCC)C(F)=C5)=C(SC(C)=C6)C6=C7C8=CC(F)=C(CC(CCCC)CC)C(F)=C8)=C7S4)S3)C9=NON=C29)S1,PTFBDT-BZO,5.62,3.8,0.96,9.24,0.64,5.67,"Li, G.; Gong, X.; Zhang, J.; Liu, Y.; Feng, S.; Li, C.; Bo, Z. 4-Alkyl-3,5-Difluorophenyl-Substituted Benzodithiophene-Based Wide Band Gap Polymers for HighEfficiency Polymer Solar Cells. ACS Appl. Mater. Interfaces 2016, 8, 3686¨C3692. "
961,CC1=CC=C(C2=C(C(N(CCCCCCCC)C3=O)=O)C3=C(C4=CC=C(C5=CC(C(C6=CC=C(CC(CC)CCCC)S6)=C(SC(C)=C7)C7=C8C9=CC=C(CC(CC)CCCC)S9)=C8S5)S4)C%10=NN(CCCCCCCC)N=C2%10)S1,PTZBIBDT,5.34,3.46,0.87,13.5,0.74,8.63,"Lan, L.; Chen, Z.; Hu, Q.; Ying, L.; Zhu, R.; Liu, F.; Russell, T. P.; Huang, F.; Cao, Y. High-Performance Polymer Solar Cells Based on a Wide-Bandgap Polymer Containing Pyrrolo[3,4-F]benzotriazole-5,7-Dione with a Power Conversion Efficiency of 8.63%. Adv. Sci. 2016, 3, 1600032/1¨C7. "
962,CC1=CC=C(C(C2=C3SC(C(OCC(CCCCCC)CCCC)=O)=C2)=C4C(C=C(C(OCC(CCCCCC)CCCC)=O)S4)=C3C5=CC=C(C6=CC(C(OCC(CC)CCCC)=C(SC(C)=C7)C7=C8OCC(CCCC)CC)=C8S6)S5)S1,PV-BDTC1,5.56,3.49,0.93,5.9,0.594,3.25,"Tao, Q.; Liu, T.; Duan, linrui; Cai, yufeng; Xiong, W.; Wang, P.; Tan, H.; Lei, G.; Pei, Y.; Zhu, W.; Yang, R.; Sun, Y. Wide Bandgap Copolymers with Vertical Benzodithiophene Dicarboxylate for High-Performance Polymer Solar Cells with Efficiency up to 7.49%. J. Mater. Chem. A 2016, 4, 18792¨C18803. "
963,CC1=CC=C(C(C2=C3SC(C(OCC(CCCCCC)CCCC)=O)=C2)=C4C(C=C(C(OCC(CCCCCC)CCCC)=O)S4)=C3C5=CC=C(C6=CC(C(C7=CC=C(CC(CC)CCCC)S7)=C(SC(C)=C8)C8=C9C%10=CC=C(CC(CCCC)CC)S%10)=C9S6)S5)S1,PV-BDTC2,5.67,3.58,1.03,10.37,0.7,7.49,"Tao, Q.; Liu, T.; Duan, linrui; Cai, yufeng; Xiong, W.; Wang, P.; Tan, H.; Lei, G.; Pei, Y.; Zhu, W.; Yang, R.; Sun, Y. Wide Bandgap Copolymers with Vertical Benzodithiophene Dicarboxylate for High-Performance Polymer Solar Cells with Efficiency up to 7.49%. J. Mater. Chem. A 2016, 4, 18792¨C18803. "
964,CC1=CC=C(C(S2)=C3C(C(C4=C(C[C@@H](CCCC)CC)SC(C[C@@H](CCCC)CC)=C4C3=O)=O)=C2C5=CC=C(C6=CC(C(C7=CC(CC(CC)CCCC)=C(F)S7)=C(SC(C)=C8)C8=C9C%10=CC(CC(CC)CCCC)=C(F)S%10)=C9S6)S5)S1,PBDTBDD (PM6),5.45,3.65,0.98,12.7,0.74,9.2,"Zhang, M.; Guo, X.; Ma, W.; Ade, H.; Hou, J. A Large-Bandgap Conjugated Polymer for Versatile Photovoltaic Applications with High Performance. Adv. Mater. 2015, 27, 4655¨C4660. "
965,CC1=CC=C(C2=CC=C(C3=NN(CCCCCCCC)N=C32)C4=CC=C(C5=CC(C(C6=CC=C(CC(CCCCCCCC)CCCCCC)S6)=C(SC(C)=C7)C7=C8C9=CC=C(CC(CCCCCCCC)CCCCCC)S9)=C8S5)S4)S1,PBDT-HBTA,5.13,3.16,0.58,7.41,0.565,2.43,"Min, J.; Zhang, Z. G.; Zhang, S.; Li, Y. Conjugated Side-Chain-Isolated D-A Copolymers Based on benzo[1,2-b:4,5-b¡¯]dithiophene-Alt-Dithienylbenzotriazole: Synthesis and Photovoltaic Properties. Chem. Mater. 2012, 24, 3247¨C3254. "
966,CC1=CC=C(C2=C(F)C(F)=C(C3=NN(CCCCCCCC)N=C32)C4=CC=C(C5=CC(C(C6=CC=C(CC(CCCCCCCC)CCCCCC)S6)=C(SC(C)=C7)C7=C8C9=CC=C(CC(CCCCCCCC)CCCCCC)S9)=C8S5)S4)S1,PBDT-FBTA,5.26,3.08,0.75,11.9,0.672,6,"Min, J.; Zhang, Z. G.; Zhang, S.; Li, Y. Conjugated Side-Chain-Isolated D-A Copolymers Based on benzo[1,2-b:4,5-b¡¯]dithiophene-Alt-Dithienylbenzotriazole: Synthesis and Photovoltaic Properties. Chem. Mater. 2012, 24, 3247¨C3254. "
967,CC1=CC=C(C(S2)=C3C(C(C4=C(C[C@@H](CCCC)CC)SC(C[C@@H](CCCC)CC)=C4C3=O)=O)=C2C5=CC=C(C6=CC(C(C7=CC=C(SC[C@@H](CC)CCCC)O7)=C(SC(C)=C8)C8=C9C%10=CC=C(SCC(CCCC)CC)O%10)=C9S6)S5)S1,PBDT(O)-T1,5.31,3.45,0.83,9.6,0.495,4.01,"Xue, X.; Fan, B.; Liu, T.; Sun, X.; Huo, L.; Ha, S. R.; Choi, H.; Kim, T.; Kim, J. Y.; Wei, D.; Yu, M.; Jin, Q.; Sun, Y. Influence of Aromatic Heterocycle of Conjugated Side Chains on Photovoltaic Performance of Benzodithiophene-Based Wide-Bandgap Polymers. Polym. Chem. 2016, 7, 4036¨C4045. "
968,CC1=CC=C(C(S2)=C3C(C(C4=C(C[C@@H](CCCC)CC)SC(C[C@@H](CCCC)CC)=C4C3=O)=O)=C2C5=CC=C(C6=CC(C(C7=CC=C(SC[C@@H](CC)CCCC)S7)=C(SC(C)=C8)C8=C9C%10=CC=C(SCC(CCCC)CC)S%10)=C9S6)S5)S1,PBDT(S)-T1,5.52,3.56,0.9,12.3,0.711,7.48,"Xue, X.; Fan, B.; Liu, T.; Sun, X.; Huo, L.; Ha, S. R.; Choi, H.; Kim, T.; Kim, J. Y.; Wei, D.; Yu, M.; Jin, Q.; Sun, Y. Influence of Aromatic Heterocycle of Conjugated Side Chains on Photovoltaic Performance of Benzodithiophene-Based Wide-Bandgap Polymers. Polym. Chem. 2016, 7, 4036¨C4045. "
969,CC1=CC=C(C(S2)=C3C(C(C4=C(C[C@@H](CCCC)CC)SC(C[C@@H](CCCC)CC)=C4C3=O)=O)=C2C5=CC=C(C6=CC(C(C7=CC=C(SC[C@@H](CC)CCCC)[Se]7)=C(SC(C)=C8)C8=C9C%10=CC=C(SCC(CCCC)CC)[Se]%10)=C9S6)S5)S1,PBDT(Se)-T1,5.53,3.59,0.92,13.1,0.721,8.52,"Xue, X.; Fan, B.; Liu, T.; Sun, X.; Huo, L.; Ha, S. R.; Choi, H.; Kim, T.; Kim, J. Y.; Wei, D.; Yu, M.; Jin, Q.; Sun, Y. Influence of Aromatic Heterocycle of Conjugated Side Chains on Photovoltaic Performance of Benzodithiophene-Based Wide-Bandgap Polymers. Polym. Chem. 2016, 7, 4036¨C4045. "
970,CC1=CC(N(C(CCCCCCCC)CCCCCCCC)C2=C3C=CC(C4=CC=C(C5=CC=C(C6=CC=C(C)S6)C7=NSN=C75)S4)=C2)=C3C=C1,PCDTBT,5.5,3.6,0.88,10.6,0.66,6.1,"Park, S. H.; Roy, A.; Beaupr¨¦, S.; Cho, S.; Coates, N.; Moon, J. S.; Moses, D.; Leclerc, M.; Lee, K.; Heeger, A. J. Bulk Heterojunction Solar Cells with Internal Quantum Efficiency Approaching 100%. Nat. Photonics 2009, 3, 297¨C303. "
971,CC1=CC=C(C(S2)=C3C(C(C4=C(C[C@@H](CCCC)CC)SC(C[C@@H](CCCC)CC)=C4C3=O)=O)=C2C5=CC=C(C6=CC(C(C7=CC=C(SC[C@@H](CC)CCCC)S7)=C(SC(C)=C8)C8=C9C%10=CC=C(SCC(CCCC)CC)S%10)=C9S6)S5)S1,PBDT(S)-T1,5.52,3.56,0.89,12.3,0.676,7.4,"Xue, X.; Liu, T.; Meng, X.; Sun, X.; Huo, L.; Ma, W.; Sun, Y. Enhanced Open-Circuit Voltage in Methoxyl Substituted Benzodithiophene-Based Polymer Solar Cells. Sci. China Chem. 2017, 60, 243¨C250. "
972,CC1=CC=C(C(S2)=C3C(C(C4=C(C[C@@H](CCCC)CC)SC(C[C@@H](CCCC)CC)=C4C3=O)=O)=C2C5=CC=C(C6=CC(C(C7=CC(OC)=C(SC[C@@H](CC)CCCC)S7)=C(SC(C)=C8)C8=C9C%10=CC(OC)=C(SCC(CCCC)CC)S%10)=C9S6)S5)S1,POBDT(S)-T1,5.65,3.55,0.98,12.9,0.722,9.2,"Xue, X.; Liu, T.; Meng, X.; Sun, X.; Huo, L.; Ma, W.; Sun, Y. Enhanced Open-Circuit Voltage in Methoxyl Substituted Benzodithiophene-Based Polymer Solar Cells. Sci. China Chem. 2017, 60, 243¨C250. "
973,CC1=CC=C(C(S2)=C3C(C(C4=C(C[C@@H](CCCC)CC)OC(C[C@@H](CCCC)CC)=C4C3=O)=O)=C2C5=CC=C(C6=CC(C(C7=CC=C(CCCCCCCC)S7)=C(SC(C)=C8)C8=C9C%10=CC=C(CCCCCCCC)S%10)=C9S6)S5)S1,PBDT-O1,5.51,3.52,0.87,9.4,0.64,5.2,"Huang, X.; Weng, K.; Huo, L.; Fan, B.; Yang, C.; Sun, X.; Sun, Y. Effects of a Heteroatomic Benzothienothiophenedione Acceptor on the Properties of a Series of Wide-Bandgap Photovoltaic Polymers. J. Mater. Chem. C 2016, 4, 9052¨C9059. "
974,CC1=CC=C(C(S2)=C3C(C(C4=C(C[C@@H](CCCC)CC)SC(C[C@@H](CCCC)CC)=C4C3=O)=O)=C2C5=CC=C(C6=CC(C(C7=CC=C(CCCCCCCC)S7)=C(SC(C)=C8)C8=C9C%10=CC=C(CCCCCCCC)S%10)=C9S6)S5)S1,PBDT-ST1,5.53,3.57,0.91,13.7,0.747,9,"Huang, X.; Weng, K.; Huo, L.; Fan, B.; Yang, C.; Sun, X.; Sun, Y. Effects of a Heteroatomic Benzothienothiophenedione Acceptor on the Properties of a Series of Wide-Bandgap Photovoltaic Polymers. J. Mater. Chem. C 2016, 4, 9052¨C9059. "
975,CC1=CC=C(C(S2)=C3C(C(C4=C(C[C@@H](CCCC)CC)[Se]C(C[C@@H](CCCC)CC)=C4C3=O)=O)=C2C5=CC=C(C6=CC(C(C7=CC=C(CCCCCCCC)S7)=C(SC(C)=C8)C8=C9C%10=CC=C(CCCCCCCC)S%10)=C9S6)S5)S1,PBDT-Se1,5.46,3.53,0.86,13.1,0.747,8.3,"Huang, X.; Weng, K.; Huo, L.; Fan, B.; Yang, C.; Sun, X.; Sun, Y. Effects of a Heteroatomic Benzothienothiophenedione Acceptor on the Properties of a Series of Wide-Bandgap Photovoltaic Polymers. J. Mater. Chem. C 2016, 4, 9052¨C9059. "
976,CC1=CC=C(C(S2)=C3C(C(C4=C(C[C@@H](CCCC)CC)SC(C[C@@H](CCCC)CC)=C4C3=O)=O)=C2C5=CC=C(C6=CC7=C(C8=C(C9=CC=C(CCCCCCCC)S9)C(SC%10=C%11SC(C)=C%10)=C%11C(C%12=CC=C(CCCCCCCC)S%12)=C8S7)S6)S5)S1,PDBT-T1,5.4,3.4,0.92,14.11,0.75,9.74,"Huo, L.; Liu, T.; Sun, X.; Cai, Y.; Heeger, A. J.; Sun, Y. Single-Junction Organic Solar Cells Based on a Novel Wide-Bandgap Polymer with Efficiency of 9.7%. Adv. Mater. 2015, 27, 2938¨C2944. "
977,CC1=CC=C(C(S2)=C3C(C(C4=C(C[C@@H](CCCCCC)CCCCCCCC)SC(C[C@@H](CCCCCC)CCCCCCCC)=C4C3=O)=O)=C2C5=CC=C(C6=CC7=C(C8=CC=C(SCC(C)C)S8)C(SC(C)=C9)=C9C(C%10=CC=C(SCC(C)C)S%10)=C7S6)S5)S1,PBT1-MP,5.49,3.46,0.98,12.9,0.725,8.7,"Liu, T.; Pan, X.; Meng, X.; Liu, Y.; Wei, D.; Ma, W.; Huo, L.; Sun, X.; Lee, T. H.; Huang, M.; Choi, H.; Kim, J. Y.; Choy, W. C. H.; Sun, Y. Alkyl Side-Chain Engineering in Wide-Bandgap Copolymers Leading to Power Conversion Efficiencies over 10%. Adv. Mater. 2017, 29, 1604251/1¨C7. "
978,CC1=CC=C(C(S2)=C3C(C(C4=C(C[C@@H](CCCCCC)CCCC)SC(C[C@@H](CCCCCC)CCCC)=C4C3=O)=O)=C2C5=CC=C(C6=CC7=C(C8=CC=C(SC[C@@H](CC)CCCC)S8)C(SC(C)=C9)=C9C(C%10=CC=C(SCC(CC)CCCC)S%10)=C7S6)S5)S1,PBT1-EH,5.43,3.43,0.97,14.21,0.75,10.3,"Liu, T.; Pan, X.; Meng, X.; Liu, Y.; Wei, D.; Ma, W.; Huo, L.; Sun, X.; Lee, T. H.; Huang, M.; Choi, H.; Kim, J. Y.; Choy, W. C. H.; Sun, Y. Alkyl Side-Chain Engineering in Wide-Bandgap Copolymers Leading to Power Conversion Efficiencies over 10%. Adv. Mater. 2017, 29, 1604251/1¨C7. "
979,CC1=CC=C(C(S2)=C3C(C(C4=C(C[C@@H](CC)CCCC)SC(C[C@@H](CC)CCCC)=C4C3=O)=O)=C2C5=CC=C(C6=CC7=C(C8=CC=C(SC[C@H](CCCCCC)CCCC)S8)C(SC(C)=C9)=C9C(C%10=CC=C(SCC(CCCCCC)CCCC)S%10)=C7S6)S5)S1,PBT1-BO,5.4,3.41,0.93,13.03,0.675,8.1,"Liu, T.; Pan, X.; Meng, X.; Liu, Y.; Wei, D.; Ma, W.; Huo, L.; Sun, X.; Lee, T. H.; Huang, M.; Choi, H.; Kim, J. Y.; Choy, W. C. H.; Sun, Y. Alkyl Side-Chain Engineering in Wide-Bandgap Copolymers Leading to Power Conversion Efficiencies over 10%. Adv. Mater. 2017, 29, 1604251/1¨C7. "
980,CC1=CC(C(C2=CC=C(CCCCCC)C=C2)(C3=CC=C(CCCCCC)C=C3)C4=CC(C(SC(C5=CC6=C(C(C=CC(C)=C7)=C7S6(=O)=O)C=C5)=C8)=C8C9(C%10=CC=C(CCCCCC)C=C%10)C%11=CC=C(CCCCCC)C=C%11)=C9C=C4%12)=C%12S1,PIDT-SO,5.4,3.03,0.97,6.96,0.34,2.31,"He, R.; Xu, J.; Yang, Y.; Cai, P.; Chen, D.; Ying, L.; Yang, W.; Cao, Y. Dibenzothiophene-S,S-Dioxide Based Medium-Band-Gap Polymers for Efficient Bulk Heterojunction Solar Cells. Org. Electron. 2014, 15, 2950¨C2958. "
981,CC1=CC(C(C2=CC=C(CCCCCC)C=C2)(C3=CC=C(CCCCCC)C=C3)C4=CC(C(SC(C5=CC(CCCCCC)=C(C6=CC7=C(C(C=CC(C8=C(CCCCCC)C=C(C)S8)=C9)=C9S7(=O)=O)C=C6)S5)=C%10)=C%10C%11(C%12=CC=C(CCCCCC)C=C%12)C%13=CC=C(CCCCCC)C=C%13)=C%11C=C4%14)=C%14S1,PIDT-DHTSO,5.33,3.05,0.95,8.2,0.48,3.81,"He, R.; Xu, J.; Yang, Y.; Cai, P.; Chen, D.; Ying, L.; Yang, W.; Cao, Y. Dibenzothiophene-S,S-Dioxide Based Medium-Band-Gap Polymers for Efficient Bulk Heterojunction Solar Cells. Org. Electron. 2014, 15, 2950¨C2958. "
982,CC(S1)=CC2=C1C(OCC(CCCC)CC)=C3C(SC(C4=CC5=C(C6=CC(C(N(CC(CCCCCCCC)CCCCCC)C7=C8SC(C)=C7)=O)=C8C=C6C(N5CC(CCCCCCCC)CCCCCC)=O)S4)=C3)=C2OCC(CCCC)CC,PBDT-TPTI (P1),5.45,2.68,0.9,9.26,0.636,5.3,"Liao, Q.; Cao, J.; Xiao, Z.; Liao, J.; Ding, L. Donor¨Cacceptor Conjugated Polymers Based on a Pentacyclic Aromatic Lactam Acceptor Unit for Polymer Solar Cells. Phys. Chem. Chem. Phys. 2013, 15, 19990¨C19993. "
983,CC(S1)=CC2=C1C3=C(C(N2CC(CCCCCC)CCCCCCCC)=O)C=C(C(C(N4CC(CCCCCCCC)CCCCCC)=O)=C3)C5=C4C=C(S5)C6=CC7=C(C(SC(C)=C8)=C8[Si]7(CC(CCCC)CC)CC(CCCC)CC)S6,PSB-TPTI (P3),5.33,2.72,0.87,7.62,0.549,3.64,"Liao, Q.; Cao, J.; Xiao, Z.; Liao, J.; Ding, L. Donor¨Cacceptor Conjugated Polymers Based on a Pentacyclic Aromatic Lactam Acceptor Unit for Polymer Solar Cells. Phys. Chem. Chem. Phys. 2013, 15, 19990¨C19993. "
984,CC(S1)=CC2=C1C3=C(C(N2CC(CC)CCCC)=O)C=C(C(C(N4CC(CCCC)CC)=O)=C3)C5=C4C=C(S5)C6=CC7=C(C(SC(C)=C8)=C8[Si]7(CC(CCCC)CC)CC(CCCC)CC)S6,PSB-TPTI (P4),5.34,2.69,0.8,10.31,0.422,3.48,"Liao, Q.; Cao, J.; Xiao, Z.; Liao, J.; Ding, L. Donor¨Cacceptor Conjugated Polymers Based on a Pentacyclic Aromatic Lactam Acceptor Unit for Polymer Solar Cells. Phys. Chem. Chem. Phys. 2013, 15, 19990¨C19993. "
985,O=C(N1CC(CCCCCCCCCC)CCCCCCCC)C2=CC3=C(C(N(CC(CCCCCCCC)CCCCCCCCCC)C4=C3SC5=C4SC(C)=C5)=O)C=C2C6=C1C(SC(C7=CC8=C(OCC(CCCC)CC)C9=C(C=C(C)S9)C(OCC(CCCC)CC)=C8S7)=C%10)=C%10S6,PBDTTTP,5.43,2.6,0.98,8.12,0.695,5.53,"Cao, J.; Qian, L.; Ding, L. A Heptacyclic Acceptor Unit Developed for D¨CA Copolymers Used in Polymer Solar Cells. Polym. Chem. 2016, 7, 1027¨C1030. "
986,CC1=CC2=C(C(C=C(SC3=C4C=C5C(C(SC(C6=C(OCCCCCC)C(OCCCCCC)=C(C)C7=NSN=C76)=C8)=C8C5(C9=CC=C(CCCCCC)C=C9)C%10=CC=C(CCCCCC)C=C%10)=C3)C4=C%11)=C%11C2(C%12=CC=C(CCCCCC)C=C%12)C%13=CC=C(CCCCCC)C=C%13)S1,PSBT,5.4,3.59,0.94,11.11,0.496,5.18,"Wang, L.; Cai, D.; Tang, C.; Wang, M.; Yin, Z.; Zheng, Q. Improved Synthesis and Photovoltaic Performance of Donor¨Cacceptor Copolymers Based on DibenzothiopheneCored Ladder-Type Heptacyclic Units. J. Mater. Chem. C 2015, 3, 5631¨C5641. "
987,CC1=CC2=C(C(C=C(SC3=C4C=C5C(C(SC(C6=C(OCCCCCCCC)C(OCCCCCCCC)=C(C)C7=NON=C76)=C8)=C8C5(C9=CC=C(CCCCCC)C=C9)C%10=CC=C(CCCCCC)C=C%10)=C3)C4=C%11)=C%11C2(C%12=CC=C(CCCCCC)C=C%12)C%13=CC=C(CCCCCC)C=C%13)S1,PSBO,5.48,3.66,0.96,8.6,0.401,3.29,"Wang, L.; Cai, D.; Tang, C.; Wang, M.; Yin, Z.; Zheng, Q. Improved Synthesis and Photovoltaic Performance of Donor¨Cacceptor Copolymers Based on DibenzothiopheneCored Ladder-Type Heptacyclic Units. J. Mater. Chem. C 2015, 3, 5631¨C5641. "
988,CC1=CC2=C(C(C=C(SC3=C4C=C5C(C(SC(C6=CC=C(C7=C(OCCCCCCCCCC)C(OCCCCCCCCCC)=C(C8=CC=C(C)S8)C9=NSN=C97)S6)=C%10)=C%10C5(C%11=CC=C(CCCCCC)C=C%11)C%12=CC=C(CCCCCC)C=C%12)=C3)C4=C%13)=C%13C2(C%14=CC=C(CCCCCC)C=C%14)C%15=CC=C(CCCCCC)C=C%15)S1,PSDTBT,5.38,3.56,0.9,9.5,0.413,3.52,"Wang, L.; Cai, D.; Tang, C.; Wang, M.; Yin, Z.; Zheng, Q. Improved Synthesis and Photovoltaic Performance of Donor¨Cacceptor Copolymers Based on DibenzothiopheneCored Ladder-Type Heptacyclic Units. J. Mater. Chem. C 2015, 3, 5631¨C5641. "
989,CC(S1)=CC2=C1C3=C(C(N2CC(CCCCCCCC)CCCCCCCCCC)=O)C4=C(C(C(N(CC(CCCCCCCC)CCCCCCCCCC)C5=C6SC(C7=CC=C(C)S7)=C5)=O)=C6C=C4)C=C3,PThTITI,5.57,2.6,0.96,8.28,0.698,5.53,"Qian, L.; Cao, J.; Ding, L. A Hexacyclic Ladder-Type Building Block for HighPerformance D¨CA Copolymers. J. Mater. Chem. A 2015, 3, 24211¨C24214. "
990,CC(S1)=CC2=C1C3=C(C(N2CC(CCCCCCCC)CCCCCCCCCC)=O)C4=C(C(C(N(CC(CCCCCCCC)CCCCCCCCCC)C5=C6SC(C7=CC=C(C)[Se]7)=C5)=O)=C6C=C4)C=C3,PSeTITI,5.54,2.78,0.94,9.35,0.705,6.17,"Qian, L.; Cao, J.; Ding, L. A Hexacyclic Ladder-Type Building Block for HighPerformance D¨CA Copolymers. J. Mater. Chem. A 2015, 3, 24211¨C24214. "
991,CC(S1)=CC2=C1C(SC3=C4SC5=C3C(N(CC(CCCCCCCC)CCCCCCCCCC)C6=C5SC(C7=CC=C(C)S7)=C6)=O)=C4C(N2CC(CCCCCCCC)CCCCCCCCCC)=O,PThTD1,5.36,2.56,0.87,9.67,0.716,6.02,"Cao, J.; Zuo, C.; Du, B.; Qiu, X.; Ding, L. Hexacyclic Lactam Building Blocks for Highly Efficient Polymer Solar Cells. Chem. Commun. 2015, 51, 12122¨C12125. "
992,CC(S1)=CC2=C1C(SC3=C4SC5=C3C(N(CC(CCCCCCCC)CCCCCC)C6=C5SC(C7=CC=C(C)S7)=C6)=O)=C4C(N2CC(CCCCCCCC)CCCCCC)=O,PThTD2,5.3,2.63,0.85,11.95,0.68,6.9,"Cao, J.; Zuo, C.; Du, B.; Qiu, X.; Ding, L. Hexacyclic Lactam Building Blocks for Highly Efficient Polymer Solar Cells. Chem. Commun. 2015, 51, 12122¨C12125. "
993,CC(S1)=CC2=C1C(SC3=C4SC5=C3C(N(CC(CCCCCCCC)CCCCCCCCCC)C6=C5SC(C7=CC=C(C)[Se]7)=C6)=O)=C4C(N2CC(CCCCCCCC)CCCCCCCCCC)=O,PSeTD1,5.34,2.7,0.83,10.92,0.687,6.22,"Cao, J.; Zuo, C.; Du, B.; Qiu, X.; Ding, L. Hexacyclic Lactam Building Blocks for Highly Efficient Polymer Solar Cells. Chem. Commun. 2015, 51, 12122¨C12125. "
994,CC(S1)=CC2=C1C(SC3=C4SC5=C3C(N(CC(CCCCCCCC)CCCCCC)C6=C5SC(C7=CC=C(C)[Se]7)=C6)=O)=C4C(N2CC(CCCCCCCC)CCCCCC)=O,PSeTD2,5.31,2.74,0.85,13.55,0.711,8.18,"Cao, J.; Zuo, C.; Du, B.; Qiu, X.; Ding, L. Hexacyclic Lactam Building Blocks for Highly Efficient Polymer Solar Cells. Chem. Commun. 2015, 51, 12122¨C12125. "
995,CC1=CC(N(C(CCCCCCCC)CCCCCCCC)C2=C3C=CC(C4=CC=C(C5=CC=C(C6=CC=C(C)S6)C7=NON=C75)S4)=C2)=C3C=C1,PCDTQx,5.46,3.42,0.95,3,0.56,1.8,"Blouin, N.; Michaud, A.; Gendron, D.; Wakim, S.; Blair, E.; Neagu-Plesu, R.; Bellet¨ºte, M.; Durocher, G.; Tao, Y.; Leclerc, M. Toward a Rational Design of poly(2,7-Carbazole Derivatives for Solar Cells. J. Am. Chem. Soc. 2008, 130, 732¨C742. "
996,CC1=CC(N(C(CCCCCCCC)CCCCCCCC)C2=C3C=CC(C4=CC=C(C5=CN=C(C6=CC=C(C)S6)C7=NC=CN=C75)S4)=C2)=C3C=C1,PCDTTPP,5.52,3.67,0.9,2.6,0.44,1.1,"Blouin, N.; Michaud, A.; Gendron, D.; Wakim, S.; Blair, E.; Neagu-Plesu, R.; Bellet¨ºte, M.; Durocher, G.; Tao, Y.; Leclerc, M. Toward a Rational Design of poly(2,7-Carbazole Derivatives for Solar Cells. J. Am. Chem. Soc. 2008, 130, 732¨C742. "
997,CC1=CC(N(C(CCCCCCCC)CCCCCCCC)C2=C3C=CC(C4=CC=C(C5=CN=C(C6=CC=C(C)S6)C7=NSN=C75)S4)=C2)=C3C=C1,PCDTPT,5.53,3.8,0.71,2.9,0.32,0.7,"Blouin, N.; Michaud, A.; Gendron, D.; Wakim, S.; Blair, E.; Neagu-Plesu, R.; Bellet¨ºte, M.; Durocher, G.; Tao, Y.; Leclerc, M. Toward a Rational Design of poly(2,7-Carbazole Derivatives for Solar Cells. J. Am. Chem. Soc. 2008, 130, 732¨C742. "
998,CC1=CC(N(C(CCCCCCCC)CCCCCCCC)C2=C3C=CC(C4=CC=C(C5=CC=C(C6=CC=C(C)S6)C7=NC=CN=C75)S4)=C2)=C3C=C1,PCDTBX,5.47,3.65,0.96,3.7,0.6,2.4,"Blouin, N.; Michaud, A.; Gendron, D.; Wakim, S.; Blair, E.; Neagu-Plesu, R.; Bellet¨ºte, M.; Durocher, G.; Tao, Y.; Leclerc, M. Toward a Rational Design of poly(2,7-Carbazole Derivatives for Solar Cells. J. Am. Chem. Soc. 2008, 130, 732¨C742. "
999,CC1=CC(N(C(CCCCCCCC)CCCCCCCC)C2=C3C=CC(C4=CC=C(C5=CN=C(C6=CC=C(C)S6)C7=NON=C75)S4)=C2)=C3C=C1,PCDTPX,5.55,3.93,0.85,1.4,0.6,0.8,"Blouin, N.; Michaud, A.; Gendron, D.; Wakim, S.; Blair, E.; Neagu-Plesu, R.; Bellet¨ºte, M.; Durocher, G.; Tao, Y.; Leclerc, M. Toward a Rational Design of poly(2,7-Carbazole Derivatives for Solar Cells. J. Am. Chem. Soc. 2008, 130, 732¨C742. "
1000,O=C1N(CC(CCCCCCCCCC)CCCCCCCC)C(C2=C(C3=C(CCCCCCCCCC)C=C(C4=CC5=C(C(C=C(C6=CC=C(CC(CCCC)CC)S6)C7=C8SC(C)=C7)=C8C=C5C9=CC=C(C[C@H](CCCC)CC)S9)S4)S3)SC(C%10=C(CCCCCCCCCC)C=C(C)S%10)=C21)=O,PzNDTT-TPD1,5.55,3.52,0.86,12.73,0.68,7.5,"Zhu, X.; Fang, J.; Lu, K.; Zhang, J.; Zhu, L.; Zhao, Y.; Shuai, Z.; Wei, Z. Naphtho[1,2-b:5,6-b¡ä]dithiophene Based Two-Dimensional Conjugated Polymers for Highly Efficient Thick-Film Inverted Polymer Solar Cells. Chem. Mater. 2014, 26, 6947¨C6954. "
1001,CC(S1)=C(CCCCCCCCCC)C=C1C2=C(C(N(CC(CCCCCCCCCC)CCCCCCCC)C3=O)=O)C3=C(S2)C4=CC(CCCCCCCCCC)=C(C5=CC6=C(C(C=C(C7=CC=C(CC(CCCC)CC)S7)C8=C9SC(C)=C8)=C9C=C6C%10=CC=C(C[C@H](CCCC)CC)S%10)S5)S4,PzNDTT-TPD2,5.58,3.48,0.88,6.09,0.69,3.68,"Zhu, X.; Fang, J.; Lu, K.; Zhang, J.; Zhu, L.; Zhao, Y.; Shuai, Z.; Wei, Z. Naphtho[1,2-b:5,6-b¡ä]dithiophene Based Two-Dimensional Conjugated Polymers for Highly Efficient Thick-Film Inverted Polymer Solar Cells. Chem. Mater. 2014, 26, 6947¨C6954. "
1002,CC1=CC(C(C2=CC=C(CCCCCC)C=C2)(C3=CC=C(CCCCCC)C=C3)C4=CC(C(SC(C5=CC6=C(C(SC(C)=C7)=C7N(CC(CCCCCCCCCC)CCCCCCCC)C6=O)S5)=C8)=C8C9(C%10=CC=C(CCCCCC)C=C%10)C%11=CC=C(CCCCCC)C=C%11)=C9C=C4%12)=C%12S1,PDTPO-IDTT,5.31,3.27,0.94,9.14,0.64,5.47,"Gao, W.; Liu, T.; Hao, M.; Wu, K.; Zhang, C.; Sun, Y.; Yang, C. Dithieno[3,2-b:2¡ä,3¡ä-D]pyridin-5(4H-One Based D¨CA Type Copolymers with Wide Bandgaps of up to 2.05eV to Achieve Solar Cell Efficiencies of up to 7.33%. Chem. Sci. 2016, 7, 6167¨C6175. "
1003,CC1=CC(N(CC(CCCCCCCCCC)CCCCCCCC)C2=O)=C(S1)C3=C2C=C(C(S4)=CC5=C4C(C6(C7=CC=C(CCCCCC)C=C7)C8=CC=C(CCCCCC)C=C8)=C(S5)C9=C6C=C(C%10=C(C%11(C%12=CC=C(CCCCCC)C=C%12)C%13=CC=C(CCCCCC)C=C%13)C%14=C(C=C(C)S%14)S%10)C%11=C9)S3,PDTPO-IDT,5.32,3.27,0.97,10.55,0.71,7.33,"Gao, W.; Liu, T.; Hao, M.; Wu, K.; Zhang, C.; Sun, Y.; Yang, C. Dithieno[3,2-b:2¡ä,3¡ä-D]pyridin-5(4H-One Based D¨CA Type Copolymers with Wide Bandgaps of up to 2.05eV to Achieve Solar Cell Efficiencies of up to 7.33%. Chem. Sci. 2016, 7, 6167¨C6175. "
1004,CC1=CC2=C(C3=CC(C(C4=CC=C(CCCCCC)C=C4)(C5=CC=C(CCCCCC)C=C5)C6=C7SC(C8=CC=C(C)C9=C8N=C%10C(C(C=C(CCCCCCCC)C=C%11)=C%11C%12=C%10C=C(CCCCCCCC)C=C%12)=N9)=C6)=C7C=C3C2(C%13=CC=C(CCCCCC)C=C%13)C%14=CC=C(CCCCCC)C=C%14)S1,PIDT-OHBPz,5.27,3.31,0.83,8,0.566,3.75,"He, R.; Yu, L.; Cai, P.; Peng, F.; Xu, J.; Ying, L.; Chen, J.; Yang, W.; Cao, Y. Narrow-Band-Gap Conjugated Polymers Based on 2,7-Dioctyl- Substituted Dibenzo[a,c]Phenazine Derivatives for Polymer Solar Cells. Macromolecules 2014, 47, 2921¨C2928. "
1005,CC1=CC2=C(C3=CC(C(C4=CC=C(CCCCCC)C=C4)(C5=CC=C(CCCCCC)C=C5)C6=C7SC(C8=C(F)C(F)=C(C)C9=C8N=C%10C(C(C=C(CCCCCCCC)C=C%11)=C%11C%12=C%10C=C(CCCCCCCC)C=C%12)=N9)=C6)=C7C=C3C2(C%13=CC=C(CCCCCC)C=C%13)C%14=CC=C(CCCCCC)C=C%14)S1,PIDT-OFBPz,5.45,3.56,0.97,8.96,0.59,5.13,"He, R.; Yu, L.; Cai, P.; Peng, F.; Xu, J.; Ying, L.; Chen, J.; Yang, W.; Cao, Y. Narrow-Band-Gap Conjugated Polymers Based on 2,7-Dioctyl- Substituted Dibenzo[a,c]Phenazine Derivatives for Polymer Solar Cells. Macromolecules 2014, 47, 2921¨C2928. "
