Repository: JinYSun/TeLLAgent

# 🤖**TeLLAgent**👑

------

### **<u>** TeLLAgent: A Tool-Enhanced Large Language Model-based Agent for Autonomous Design and Discovery of High-Performance Molecules</u>

## 😀Motivation

Large language model (LLM) agents have demonstrated significantly enhanced capabilities compared to individual LLMs. However, their application in the chemistry domain remains constrained by limited multimodal synergy, restricted toolsets, static knowledge bases, and insufficient multi-step reasoning and tool-calling capabilities.

File: tool/dataset.csv (part 11 of 48)
ID,SMILES,Name,HOMO,LUMO,Voc (V),Jsc (mA cm^2),FF,PCE(%),ref
1006,CC1=CC2=C(C3=CC(C(C4=CC=C(CCCCCC)C=C4)(C5=CC=C(CCCCCC)C=C5)C6=C7SC(C8=CN=C(C)C9=C8N=C%10C(C(C=C(CCCCCCCC)C=C%11)=C%11C%12=C%10C=C(CCCCCCCC)C=C%12)=N9)=C6)=C7C=C3C2(C%13=CC=C(CCCCCC)C=C%13)C%14=CC=C(CCCCCC)C=C%14)S1,PIDT-OBPQ,5.3,3.58,0.86,8.97,0.509,3.93,"He, R.; Yu, L.; Cai, P.; Peng, F.; Xu, J.; Ying, L.; Chen, J.; Yang, W.; Cao, Y. Narrow-Band-Gap Conjugated Polymers Based on 2,7-Dioctyl- Substituted Dibenzo[a,c]Phenazine Derivatives for Polymer Solar Cells. Macromolecules 2014, 47, 2921¨C2928. "
1007,CC1=CC2=C(C(C=CC3=C4C=CC5=C3SC(C6=C(CCCCCCCCCCCC)C=C(C7=CC=C(/C(C(N8CC(CCCCCCCCCC)CCCCCCCC)=O)=C9C(N(CC(CCCCCCCC)CCCCCCCCCC)C%10=C\9C=CC(C%11=CC(CCCCCCCCCCCC)=C(C)S%11)=C%10)=O)C8=C7)S6)=C5)=C4C=C2)S1,P-PDT-IID12OD,5.45,3.85,0.8,9.99,0.63,5.06,"Nishinaga, S.; Mori, H.; Nishihara, Y. Phenanthrodithiophene-Isoindigo Copolymers: Effect of Side Chains on Their Molecular Order and Solar Cell Performance. Macromolecules 2015, 48, 2875¨C2885. "
1008,CC1=CC2=C(C(C=CC3=C4C=CC5=C3SC(C6=C(CCCCCCCCCCCC)C=C(C7=CC=C(/C(C(N8CC(CCCCCCCCCC)CCCCCCCCCCCC)=O)=C9C(N(CC(CCCCCCCCCCCC)CCCCCCCCCC)C%10=C\9C=CC(C%11=CC(CCCCCCCCCCCC)=C(C)S%11)=C%10)=O)C8=C7)S6)=C5)=C4C=C2)S1,P-PDT-IID12DT,5.45,3.85,0.82,6.63,0.57,3.1,"Nishinaga, S.; Mori, H.; Nishihara, Y. Phenanthrodithiophene-Isoindigo Copolymers: Effect of Side Chains on Their Molecular Order and Solar Cell Performance. Macromolecules 2015, 48, 2875¨C2885. "
1009,CC1=CC2=C(C(C=CC3=C4C=CC5=C3SC(C6=C(CC(CCCC)CCCCCC)C=C(C7=CC=C(/C(C(N8CC(CCCC)CCCCCC)=O)=C9C(N(CC(CCCCCC)CCCC)C%10=C\9C=CC(C%11=CC(CC(CCCCCC)CCCC)=C(C)S%11)=C%10)=O)C8=C7)S6)=C5)=C4C=C2)S1,P-PDT-IIDBOBO,5.5,3.81,0.82,10.7,0.6,5.28,"Nishinaga, S.; Mori, H.; Nishihara, Y. Phenanthrodithiophene-Isoindigo Copolymers: Effect of Side Chains on Their Molecular Order and Solar Cell Performance. Macromolecules 2015, 48, 2875¨C2885. "
1010,CC1=CC2=C(C(C=CC3=C4C=CC5=C3SC(C6=C(CC(CCCCCCCC)CCCCCC)C=C(C7=CC=C(/C(C(N8CC(CCCCCCCC)CCCCCC)=O)=C9C(N(CC(CCCCCC)CCCCCCCC)C%10=C\9C=CC(C%11=CC(CC(CCCCCC)CCCCCCCC)=C(C)S%11)=C%10)=O)C8=C7)S6)=C5)=C4C=C2)S1,P-PDT-IIDHDHD,5.51,3.86,0.9,2.05,0.59,1.09,"Nishinaga, S.; Mori, H.; Nishihara, Y. Phenanthrodithiophene-Isoindigo Copolymers: Effect of Side Chains on Their Molecular Order and Solar Cell Performance. Macromolecules 2015, 48, 2875¨C2885. "
1011,O=C(N(CC(CC)CCCC)C(C1=CC=C(C2=CC=C(C3=CC4=C(C(C=C(C(C5=CC=C(CCCCCC)C=C5)(C6=CC=C(CCCCCC)C=C6)C7=C8SC(C)=C7)C8=C9)=C9C4(C%10=CC=C(CCCCCC)C=C%10)C%11=CC=C(CCCCCC)C=C%11)S3)S2)S1)=C%12%13)C%12=C(C%14=CC=C(C)S%14)N(CC(CC)CCCC)C%13=O,PTPTDP,5.25,3.6,0.75,10.3,0.54,4.2,"Yu, C. Y.; Chen, C. P.; Chan, S. H.; Hwang, G. W.; Ting, C. Thiophene/Phenylene/Thiophene-Based Low-Bandgap Conjugated Polymers for Efficient near-Infrared Photovoltaic Applications. Chem. Mater. 2009, 21, 3262¨C3269. "
1012,CC(S1)=CC2=C1C(C3=CC=C(CC(CCCC)CC)S3)=C(C=C(C4=C5C(SC(CCCCCC)=C5)=C(C6=C(C(N(CC(CC)CCCC)C7=O)=O)C7=C(C8=C9C(C=C(CCCCCC)S9)=C(C)S8)S6)S4)S%10)C%10=C2C%11=CC=C(CC(CC)CCCC)S%11,PBDT_TEH-TBTT_EHi (P1),4.64,3.1,0.6,17.77,0.631,6.7,"Zhang, C.; Li, H.; Wang, J.; Zhang, Y.; Qiao, Y.; Huang, D.; Di, C.; Zhan, X.; Zhu, X.; Zhu, D. Low-Bandgap thieno[3,4-c]pyrrole-4,6-Dione-Polymers for HighPerformance Solar Cells with Significantly Enhanced Photocurrents. J. Mater. Chem. A2015, 3, 11194¨C11198. "
1013,CC(S1)=CC2=C1C(C3=CC=C(CC(CCCC)CC)S3)=C(C=C(C4=C5C(C=C(CCCCCC)S5)=C(C6=C(C(N(CC(CC)CCCC)C7=O)=O)C7=C(C8=C9C(SC(CCCCCC)=C9)=C(C)S8)S6)S4)S%10)C%10=C2C%11=CC=C(CC(CC)CCCC)S%11,PBDT_TEH-TBTT_HDo (P2),4.63,3.17,0.6,15.21,0.486,4.45,"Zhang, C.; Li, H.; Wang, J.; Zhang, Y.; Qiao, Y.; Huang, D.; Di, C.; Zhan, X.; Zhu, X.; Zhu, D. Low-Bandgap thieno[3,4-c]pyrrole-4,6-Dione-Polymers for HighPerformance Solar Cells with Significantly Enhanced Photocurrents. J. Mater. Chem. A2015, 3, 11194¨C11198. "
1014,CC(S1)=CC2=C1C(C3=CC=C(CC(CCCC)CC)S3)=C(C=C(C4=C5C(SC(CCCCCC)=C5)=C(C6=C(C(N(CC(CCCCCCCC)CCCCCC)C7=O)=O)C7=C(C8=C9C(C=C(CCCCCC)S9)=C(C)S8)S6)S4)S%10)C%10=C2C%11=CC=C(CC(CC)CCCC)S%11,PBDT_TEH-TBT_HD (P3),4.78,3.22,0.633,18.15,0.652,7.5,"Zhang, C.; Li, H.; Wang, J.; Zhang, Y.; Qiao, Y.; Huang, D.; Di, C.; Zhan, X.; Zhu, X.; Zhu, D. Low-Bandgap thieno[3,4-c]pyrrole-4,6-Dione-Polymers for HighPerformance Solar Cells with Significantly Enhanced Photocurrents. J. Mater. Chem. A2015, 3, 11194¨C11198. "
1015,CC1=CC(C(C2=CC(CCCCCC)=C(CC(CC)CCCC)S2)=C(SC(C3=CC(F)=C(C)C4=NSN=C43)=C5)C5=C6C7=CC(CCCCCC)=C(CC(CCCC)CC)S7)=C6S1,BFR2,5.2,3.61,0.89,7.25,0.606,3.91,"Qin, T.; Zajaczkowski, W.; Pisula, W.; Baumgarten, M.; Chen, M.; Gao, M.; Wilson, G.; Easton, C. D.; Mu, K.; Watkins, S. E. Tailored Donor ? Acceptor Polymers with an A ? D1 ? A ? D2 Structure: Controlling Intermolecular Interactions to Enable Enhanced Polymer Photovoltaic Devices. J. Am. Chem. Soc. 2014, 136, 6049¨C6055. "
1016,CC(S1)=CC(C1=C2C3=CC(CCCCCC)=C(CC(CCCC)CC)S3)=C(C4=CC(CCCCCC)=C(CC(CCCC)CC)S4)C5=C2C=C(S5)C(C6=NSN=C67)=C(F)C=C7C8=CC9=C(C%10=CC(CCCCCC)=C(CC(CCCC)CC)S%10)C%11=C(C(C%12=CC(CCCCCC)=C(CC(CC)CCCC)S%12)=C9S8)C=C(C%13=CC(F)=C(C)C%14=NSN=C%14%13)S%11,BFS3,5.2,3.62,0.9,10.82,0.608,5.92,"Qin, T.; Zajaczkowski, W.; Pisula, W.; Baumgarten, M.; Chen, M.; Gao, M.; Wilson, G.; Easton, C. D.; Mu, K.; Watkins, S. E. Tailored Donor ? Acceptor Polymers with an A ? D1 ? A ? D2 Structure: Controlling Intermolecular Interactions to Enable Enhanced Polymer Photovoltaic Devices. J. Am. Chem. Soc. 2014, 136, 6049¨C6055. "
1017,CC(S1)=CC(C1=C2C3=CC=C(CC(CCCC)CC)S3)=C(C4=CC=C(CC(CCCC)CC)S4)C5=C2C=C(S5)C(C6=NSN=C67)=C(F)C=C7C8=CC9=C(C%10=CC(CCCCCC)=C(CC(CCCC)CC)S%10)C%11=C(C(C%12=CC(CCCCCC)=C(CC(CC)CCCC)S%12)=C9S8)C=C(C%13=CC(F)=C(C)C%14=NSN=C%14%13)S%11,BFS4,5.15,3.59,0.9,13.19,0.603,7.16,"Qin, T.; Zajaczkowski, W.; Pisula, W.; Baumgarten, M.; Chen, M.; Gao, M.; Wilson, G.; Easton, C. D.; Mu, K.; Watkins, S. E. Tailored Donor ? Acceptor Polymers with an A ? D1 ? A ? D2 Structure: Controlling Intermolecular Interactions to Enable Enhanced Polymer Photovoltaic Devices. J. Am. Chem. Soc. 2014, 136, 6049¨C6055. "
1018,CC(S1)=CC(C1=C2C3=CC=C(CC(CCCC)CC)S3)=C(C4=CC=C(CC(CCCC)CC)S4)C5=C2C=C(S5)C(C6=NSN=C67)=C(F)C=C7C8=CC9=C(C%10=CC(CCCCCC)=C(CC(CCCC)CC)S%10)C%11=C(C(C%12=CC(CCCCCC)=C(CC(CC)CCCC)S%12)=C9S8)C=C(C%13=CC(F)=C(C)C%14=NSN=C%14%13)S%11,BFS4b,5.15,3.59,0.9,14.2,0.611,7.8,"Qin, T.; Zajaczkowski, W.; Pisula, W.; Baumgarten, M.; Chen, M.; Gao, M.; Wilson, G.; Easton, C. D.; Mu, K.; Watkins, S. E. Tailored Donor ? Acceptor Polymers with an A ? D1 ? A ? D2 Structure: Controlling Intermolecular Interactions to Enable Enhanced Polymer Photovoltaic Devices. J. Am. Chem. Soc. 2014, 136, 6049¨C6055. "
1019,O=C(OCC(CC)CCCC)C1=CC2=C(C)SC(C3=CC4=C(OCC(CCCC)CC)C(SC(C)=C5)=C5C(OCC(CCCC)CC)=C4S3)=C2S1,PBDTTT-E,5.04,3.19,0.66,11.53,0.547,4.16,"Huo, L.; Zhang, S.; Guo, X.; Xu, F.; Li, Y.; Hou, J. Replacing Alkoxy Groups with Alkylthienyl Groups: A Feasible Approach to Improve the Properties of Photovoltaic Polymers. Angew. Chem. Int. Ed. 2011, 50, 9697¨C9702. "
1020,O=C(OCC(CC)CCCC)C1=CC2=C(C)SC(C3=CC4=C(C5=CC=C(CC(CCCC)CC)S5)C(SC(C)=C6)=C6C(C7=CC=C(CC(CC)CCCC)S7)=C4S3)=C2S1,PBDTTT-E-T,5.09,3.22,0.68,14.59,0.626,6.21,"Huo, L.; Zhang, S.; Guo, X.; Xu, F.; Li, Y.; Hou, J. Replacing Alkoxy Groups with Alkylthienyl Groups: A Feasible Approach to Improve the Properties of Photovoltaic Polymers. Angew. Chem. Int. Ed. 2011, 50, 9697¨C9702. "
1021,O=C(C(CCCC)CC)C1=CC2=C(C)SC(C3=CC4=C(OCC(CCCC)CC)C(SC(C)=C5)=C5C(OCC(CCCC)CC)=C4S3)=C2S1,PBDTTT-C,5.07,3.21,0.7,15.51,0.592,6.43,"Huo, L.; Zhang, S.; Guo, X.; Xu, F.; Li, Y.; Hou, J. Replacing Alkoxy Groups with Alkylthienyl Groups: A Feasible Approach to Improve the Properties of Photovoltaic Polymers. Angew. Chem. Int. Ed. 2011, 50, 9697¨C9702. "
1022,O=C([C@@H](CC)CCCC)C1=CC2=C(C)SC(C3=CC4=C(C5=CC=C(CC(CCCC)CC)S5)C(SC(C)=C6)=C6C(C7=CC=C(CC(CC)CCCC)S7)=C4S3)=C2S1,PBDTTT-C-T,5.11,3.25,0.74,17.48,0.587,7.59,"Huo, L.; Zhang, S.; Guo, X.; Xu, F.; Li, Y.; Hou, J. Replacing Alkoxy Groups with Alkylthienyl Groups: A Feasible Approach to Improve the Properties of Photovoltaic Polymers. Angew. Chem. Int. Ed. 2011, 50, 9697¨C9702. "
1023,CC(S1)=CC2=C1C(OCC(CCCC)CC)=C(C=C(C3=CC(CCCCCC)=C(C4=CC=C(C5=C(CCCCCC)C=C(C)S5)C6=NSN=C64)S3)S7)C7=C2OCC(CC)CCCC,PBDTBT (Z3),4.8,2.95,0.84,6.28,0.369,1.95,"Hou, J.; Chen, H.-Y.; Zhang, S.; Yang, Y. Synthesis and Photovoltaic Properties of Two Benzo[1,2-b:3,4-b¡ä]dithiophene-Based Conjugated Polymers. J. Phys. Chem. C 2009, 113, 21202¨C21207. "
1024,CC(S1)=CC2=C1C(OCC(CCCC)CC)=C(C=C(C3=CC(OCCCCCC)=C(C4=CC=C(C5=C(OCCCCCC)C=C(C)S5)C6=NSN=C64)S3)S7)C7=C2OCC(CC)CCCC,PBDTBT (Z4),5.2,3.65,0.4,5.27,0.606,1.28,"Hou, J.; Chen, H.-Y.; Zhang, S.; Yang, Y. Synthesis and Photovoltaic Properties of Two Benzo[1,2-b:3,4-b¡ä]dithiophene-Based Conjugated Polymers. J. Phys. Chem. C 2009, 113, 21202¨C21207. "
1025,CC(S1)=CC=C1C2=C(C(C3=C(CC(CCCC)CC)SC(CC(CC)CCCC)=C3C4=O)=O)C4=C(S2)C5=CC=C(C6=CC7=C(C8=CC(SCCCC)=C(SCCCCCC)S8)C9=C(C=C(C)S9)C(C%10=CC(SCCCC)=C(SCCCCCC)S%10)=C7S6)S5,PDST-BDD,5.52,3.69,1,10.8,0.551,5.95,"Yao, H.; Zhang, H.; Ye, L.; Zhao, W.; Zhang, S.; Hou, J. Dialkylthio Substitution: An Effective Method to Modulate the Molecular Energy Levels of 2D-BDT Photovoltaic Polymers. ACS Appl. Mater. Interfaces 2016, 8, 3575¨C3583. "
1026,CC(S1)=CC=C1C2=C(C(C3=C(CC(CCCC)CC)SC(CC(CC)CCCC)=C3C4=O)=O)C4=C(S2)C5=CC=C(C6=CC7=C(C8=CC=C(CC(CC)CCCC)S8)C9=C(C=C(C)S9)C(C%10=CC=C(CC(CCCC)CC)S%10)=C7S6)S5,PBDT-BDD,5.3,3.5,0.86,10.68,0.723,6.67,"Yao, H.; Zhang, H.; Ye, L.; Zhao, W.; Zhang, S.; Hou, J. Dialkylthio Substitution: An Effective Method to Modulate the Molecular Energy Levels of 2D-BDT Photovoltaic Polymers. ACS Appl. Mater. Interfaces 2016, 8, 3575¨C3583. "
1027,CC1=C2C(SC(C(OCC(CC)CCCC)=O)=C2F)=C(C3=CC4=C(C5=CC(SCCCC)=C(SCCCCCC)S5)C6=C(C=C(C)S6)C(C7=CC(SCCCC)=C(SCCCCCC)S7)=C4S3)S1,PDST-TT,5.5,3.87,0.98,10.15,0.45,4.48,"Yao, H.; Zhang, H.; Ye, L.; Zhao, W.; Zhang, S.; Hou, J. Dialkylthio Substitution: An Effective Method to Modulate the Molecular Energy Levels of 2D-BDT Photovoltaic Polymers. ACS Appl. Mater. Interfaces 2016, 8, 3575¨C3583. "
1028,CC(S1)=CC2=C1C(C3=CC(SCCCC)=C(SCCCCCC)S3)=C(C=C(C4=CC=C(C(N(CC(CCCCCC)CCCCCCCC)C5=O)=C6C5=C(C7=CC=C(C)S7)N(CC(CCCCCCCC)CCCCCC)C6=O)S4)S8)C8=C2C9=CC(SCCCC)=C(SCCCCCC)S9,PDST-DPP,5.47,4.01,0.88,6.59,0.541,3.14,"Yao, H.; Zhang, H.; Ye, L.; Zhao, W.; Zhang, S.; Hou, J. Dialkylthio Substitution: An Effective Method to Modulate the Molecular Energy Levels of 2D-BDT Photovoltaic Polymers. ACS Appl. Mater. Interfaces 2016, 8, 3575¨C3583. "
1029,CC1=CC(N(C(CCCCCCCC)CCCCCCCC)C2=C3C=CC(C4=CC=C(C5=NN=C(C6=CC=C(C)S6)C7=NON=C75)S4)=C2)=C3C=C1,P1,5.7,4.15,0.82,1.52,0.38,0.47,"Gendron, D.; Morin, P. O.; Najari, A.; Leclerc, M. Synthesis of New Pyridazine-Based Monomers and Related Polymers for Photovoltaic Applications. Macromol. Rapid Commun. 2010, 31, 1090¨C1094. "
1030,CC1=CC(N(C(CCCCCCCC)CCCCCCCC)C2=C3C=CC(C4=CC=C(C5=NN=C(C6=CC=C(C)S6)C7=NC=CN=C75)S4)=C2)=C3C=C1,P2,5.73,3.88,0.66,0.55,0.35,0.13,"Gendron, D.; Morin, P. O.; Najari, A.; Leclerc, M. Synthesis of New Pyridazine-Based Monomers and Related Polymers for Photovoltaic Applications. Macromol. Rapid Commun. 2010, 31, 1090¨C1094. "
1031,CC1=CC(N(C(CCCCCCCC)CCCCCCCC)C2=C3C=CC(C4=CC=C(C5=NN=C(C6=CC=C(C)S6)C7=NC(CCCCCCCC)=C(CCCCCCCC)N=C75)S4)=C2)=C3C=C1,P3,5.76,3.99,0.91,0.86,0.44,0.37,"Gendron, D.; Morin, P. O.; Najari, A.; Leclerc, M. Synthesis of New Pyridazine-Based Monomers and Related Polymers for Photovoltaic Applications. Macromol. Rapid Commun. 2010, 31, 1090¨C1094. "
1032,CC(S1)=CC2=C1C(C3=CC=C(SCC(CCCC)CC)S3)=C(C=C(C4=CC=C(C5=C6C(C=C(C(OCC(CCCCCCCCCC)CCCCCCCC)=O)S6)=C(C7=CC=C(C)S7)S5)S4)S8)C8=C2C9=CC=C(SCC(CCCC)CC)S9,PBT-S,5.01,2.98,0.64,14.9,0.703,6.7,"Li, S.; Ye, L.; Wang, Q.; Zhang, S.; Zhao, W.; Hou, J. Improving the Open-Circuit Voltage of Alkylthio-Substituted Photovoltaic Polymers via Post-Oxidation. Org. Electron. 2016, 28, 39¨C46. "
1033,CC(S1)=CC2=C1C(C3=CC=C(S(CC(CCCC)CC)(=O)=O)S3)=C(C=C(C4=CC=C(C5=C6C(C=C(C(OCC(CCCCCCCCCC)CCCCCCCC)=O)S6)=C(C7=CC=C(C)S7)S5)S4)S8)C8=C2C9=CC=C(S(CC(CCCC)CC)(=O)=O)S9,PBT-SO2-M,5.23,3.16,0.81,5.95,0.379,1.82,"Li, S.; Ye, L.; Wang, Q.; Zhang, S.; Zhao, W.; Hou, J. Improving the Open-Circuit Voltage of Alkylthio-Substituted Photovoltaic Polymers via Post-Oxidation. Org. Electron. 2016, 28, 39¨C46. "
1034,CC(S1)=CC2=C1C(C3=CC=C(S(CC(CCCC)CC)(=O)=O)S3)=C(C=C(C4=CC=C(C5=C6C(C=C(C(OCC(CCCCCCCCCC)CCCCCCCC)=O)S6)=C(C7=CC=C(C)S7)S5)S4)S8)C8=C2C9=CC=C(S(CC(CCCC)CC)(=O)=O)S9,PBT-SO2-H,5.16,3.14,0.71,14.6,0.629,6.52,"Li, S.; Ye, L.; Wang, Q.; Zhang, S.; Zhao, W.; Hou, J. Improving the Open-Circuit Voltage of Alkylthio-Substituted Photovoltaic Polymers via Post-Oxidation. Org. Electron. 2016, 28, 39¨C46. "
1035,CC1=CC2=C(S1)C(C3=CC=C(CC(CCCC)CC)S3)=C4C(SC(C5=CC=C(C6=C(C(F)=C(C(OCCC(CCCCCC)CCCCCCCC)=O)S7)C7=C(C8=CC=C(C)S8)S6)S5)=C4)=C2C9=CC=C(CC(CC)CCCC)S9,PBT-T,4.95,3.12,0.6,13.7,0.677,5.56,"Zhang, M.; Guo, X.; Ma, W.; Zhang, S.; Huo, L.; Ade, H.; Hou, J. An Easy and Effective Method to Modulate Molecular Energy Level of the Polymer Based on Benzodithiophene for the Application in Polymer Solar Cells. Adv. Mater. 2014, 26, 2089¨C2095. "
1036,CC1=CC2=C(S1)C(C3=CC=CC(OCC(CCCC)CC)=C3)=C4C(SC(C5=CC=C(C6=C(C(F)=C(C(OCCC(CCCCCC)CCCCCCCC)=O)S7)C7=C(C8=CC=C(C)S8)S6)S5)=C4)=C2C9=CC=CC(OCC(CC)CCCC)=C9,PBT-OP,5.17,3.14,0.78,13.4,0.718,7.5,"Zhang, M.; Guo, X.; Ma, W.; Zhang, S.; Huo, L.; Ade, H.; Hou, J. An Easy and Effective Method to Modulate Molecular Energy Level of the Polymer Based on Benzodithiophene for the Application in Polymer Solar Cells. Adv. Mater. 2014, 26, 2089¨C2095. "
1037,CC1=CC2=C(S1)C(C3=NC=C(CCCCCCCCCC)S3)=C4C(SC(C5=C(C(N(CCCCCCCC)C6=O)=O)C6=C(C)S5)=C4)=C2C7=NC=C(CCCCCCCCCC)S7,PBDT-Tz-TPD (P1),5.65,3.84,0.82,1.05,0.32,0.27,"Xiao, Z.; Subbiah, J.; Sun, K.; Ji, S.; Jones, D. J.; Holmes, A. B.; Wong, W. W. H. Thiazolyl Substituted Benzodithiophene Copolymers: Synthesis, Properties and Photovoltaic Applications. J. Mater. Chem. C 2014, 2, 1306¨C1313. "
1038,CC1=CC2=C(S1)C(C3=NC=C(CCCCCCCCCC)S3)=C4C(SC(C5=CC=C(C6=C7C(C(N6CC(CC)CCCC)=O)=C(C8=CC=C(C)S8)N(CC(CC)CCCC)C7=O)S5)=C4)=C2C9=NC=C(CCCCCCCCCC)S9,PBDT-Tz-DPP (P2),5.18,3.84,0.44,7.6,0.49,1.63,"Xiao, Z.; Subbiah, J.; Sun, K.; Ji, S.; Jones, D. J.; Holmes, A. B.; Wong, W. W. H. Thiazolyl Substituted Benzodithiophene Copolymers: Synthesis, Properties and Photovoltaic Applications. J. Mater. Chem. C 2014, 2, 1306¨C1313. "
1039,CC1=CC2=C(S1)C(C3=NC=C(CCCCCCCCCC)S3)=C4C(SC(C5=C(SC(C(OCCCCCCCCCCCC)=O)=C6)C6=C(C)S5)=C4)=C2C7=NC=C(CCCCCCCCCC)S7,PBDT-Tz-TT (P3),5.09,3.84,0.44,9.5,0.55,2.3,"Xiao, Z.; Subbiah, J.; Sun, K.; Ji, S.; Jones, D. J.; Holmes, A. B.; Wong, W. W. H. Thiazolyl Substituted Benzodithiophene Copolymers: Synthesis, Properties and Photovoltaic Applications. J. Mater. Chem. C 2014, 2, 1306¨C1313. "
1040,O=C(OCC(CC)CCCC)C1=C(F)C2=C(C3=CC4=C(C(C5=CC(SC(CC(CC)CCCC)=C6)=C6S5)=C(C=C(C)S7)C7=C4C8=CC(SC(CC(CCCC)CC)=C9)=C9S8)S3)SC(C)=C2S1,PTTBDT-FTT,5.31,3.76,0.77,14.7,0.68,7.71,"Kim, J.-H.; Song, C. E.; Kim, B.; Kang, I.; Shin, W. S.; Hwang, D. Thieno[3,2-b]thiophene-Substituted Benzo[1,2-b?:4,5-b¡ä]dithiophene as a Promising Building Block for Low Bandgap Semiconducting Polymers for High-Performance Single and Tandem Organic Photovoltaic Cells. Chem. Mater. 2014, 26, 1234¨C1242. "
1041,O=C(OCC(CC)CCCC)C1=C(F)C2=C(C)SC(C3=CC4=C(C(C5=CC=C(/C=C/C6=CC=C(SCC(CC)CCCC)S6)S5)=C(C=C(C)S7)C7=C4C8=CC=C(/C=C/C9=CC=C(SC[C@H](CCCC)CC)S9)S8)S3)=C2S1,PBT-TVT,5.29,3.76,0.81,16,0.627,8.13,"Yao, H.; Zhang, H.; Ye, L.; Zhao, W.; Zhang, S.; Hou, J. Molecular Design and Application of a Photovoltaic Polymer with Improved Optical Properties and Molecular Energy Levels. Macromolecules 2015, 48, 3493¨C3499. "
1042,CC(S1)=CC2=C1C(C3=CC(C=C(CC(CCCC)CCCCCC)C=C4)=C4S3)=C(C=C(C5=C(CC(CC)CCCC)C=C(C6=C(F)C(F)=C(C7=CC(CC(CCCC)CC)=C(C)S7)C8=NSN=C86)S5)S9)C9=C2C%10=CC(C=C(CC(CCCC)CCCCCC)C=C%11)=C%11S%10,PBDTBzT-DTffBT,5.47,3.73,0.9,12.93,0.627,7.3,"Wang, J.; Xiao, M.; Chen, W.; Qiu, M.; Du, Z.; Zhu, W.; Wen, S.; Wang, N.; Yang, R. Extending Pi-Conjugation System with Benzene: An Effective Method to Improve the Properties of Benzodithiophene-Based Polymer for Highly Efficient Organic Solar Cells. Macromolecules 2014, 47, 7823¨C7830. "
1043,CC(S1)=CC2=C1C(C3=CC=C(CC(CC)CCCC)S3)=C(C=C(C4=C(CC(CC)CCCC)C=C(C5=C(F)C(F)=C(C6=CC(CC(CCCC)CC)=C(C)S6)C7=NSN=C75)S4)S8)C8=C2C9=CC=C(CC(CC)CCCC)S9,PBDTT-DTffBT,5.36,3.6,0.94,9.83,0.579,5.35,"Wang, J.; Xiao, M.; Chen, W.; Qiu, M.; Du, Z.; Zhu, W.; Wen, S.; Wang, N.; Yang, R. Extending Pi-Conjugation System with Benzene: An Effective Method to Improve the Properties of Benzodithiophene-Based Polymer for Highly Efficient Organic Solar Cells. Macromolecules 2014, 47, 7823¨C7830. "
1044,CC(S1)=CC2=C1C(C3=CC=C(C4=CC(OCCCCCCCC)=C(OCCCCCCCC)C(OCCCCCCCC)=C4)S3)=C(C=C(C5=CC=C(C6=CC=C(C7=CC=C(C)S7)C8=NSN=C86)S5)S9)C9=C2C%10=CC=C(C%11=CC(OCCCCCCCC)=C(OCCCCCCCC)C(OCCCCCCCC)=C%11)S%10,PTOBDTDTBT,5.4,3.73,0.8,11.94,0.651,6.21,"Han, L.; Bao, X.; Hu, T.; Du, Z.; Chen, W.; Zhu, D.; Liu, Q.; Sun, M.; Yang, R. Novel Donor¨CAcceptor Polymer Containing 4,7-Bis(thiophen-2-ylbenzo[c][1,2,5]thiadiazole for Polymer Solar Cells with Power Conversion Efficiency of 6.21%. Macromol. Rapid Commun. 2014, 35, 1153?1157. "
1045,CC(S1)=CC2=C1C(C3=CC(C4=CC=C(CCCCCCCCCCCC)S4)=C(C5=CC=C(CCCCCCCCCCCC)S5)S3)=C(C=C(C6=CC=C(C7=NN=C(C8=CC=C(C)S8)N=N7)S6)S9)C9=C2C%10=CC(C%11=CC=C(CCCCCCCCCCCC)S%11)=C(C%12=CC=C(CCCCCCCCCCCC)S%12)S%10,PQ1,5.61,3.65,1.01,2.12,0.507,1.08,"Liu, Q.; Bao, X.; Han, L.; Gu, C.; Qiu, M.; Du, Z.; Sheng, R.; Sun, M.; Yang, R. Improved Open-Circuit Voltage of Benzodithiophene Based Polymer Solar Cells Using Bulky Terthiophene Side Group. Sol. Energy Mater. Sol. Cells 2015, 138, 26¨C34. "
1046,CC(S1)=CC2=C1C(C3=CC(C4=CC=C(CCCCCCCCCCCC)S4)=C(C5=CC=C(CCCCCCCCCCCC)S5)S3)=C(C=C(C6=CC=C(C7=CC=C(C8=CC=C(C)S8)S7)S6)S9)C9=C2C%10=CC(C%11=CC=C(CCCCCCCCCCCC)S%11)=C(C%12=CC=C(CCCCCCCCCCCC)S%12)S%10,PQ2,5.28,3.31,0.8,7.68,0.621,3.8,"Liu, Q.; Bao, X.; Han, L.; Gu, C.; Qiu, M.; Du, Z.; Sheng, R.; Sun, M.; Yang, R. Improved Open-Circuit Voltage of Benzodithiophene Based Polymer Solar Cells Using Bulky Terthiophene Side Group. Sol. Energy Mater. Sol. Cells 2015, 138, 26¨C34. "
1047,CC(S1)=CC2=C1C(C3=CC(C4=CC=C(CCCCCCCCCCCC)S4)=C(C5=CC=C(CCCCCCCCCCCC)S5)S3)=C(C=C(C6=CC=C(C7=C8C(C(N7CC(CC)CCCC)=O)=C(C9=CC=C(C)S9)N(CC(CCCC)CC)C8=O)S6)S%10)C%10=C2C%11=CC(C%12=CC=C(CCCCCCCCCCCC)S%12)=C(C%13=CC=C(CCCCCCCCCCCC)S%13)S%11,PQ3,5.31,4.02,0.78,2.67,0.524,1.09,"Liu, Q.; Bao, X.; Han, L.; Gu, C.; Qiu, M.; Du, Z.; Sheng, R.; Sun, M.; Yang, R. Improved Open-Circuit Voltage of Benzodithiophene Based Polymer Solar Cells Using Bulky Terthiophene Side Group. Sol. Energy Mater. Sol. Cells 2015, 138, 26¨C34. "
1048,CC(S1)=CC2=C1C(C3=CC(C4=CC=C(CCCCCCCCCCCC)S4)=C(C5=CC=C(CCCCCCCCCCCC)S5)S3)=C(C=C(C6=C(CCCCCC)C=C(C7=C(F)C(F)=C(C8=CC(CCCCCC)=C(C)S8)C9=NSN=C97)S6)S%10)C%10=C2C%11=CC(C%12=CC=C(CCCCCCCCCCCC)S%12)=C(C%13=CC=C(CCCCCCCCCCCC)S%13)S%11,PQ4,5.59,3.86,0.94,6.17,0.488,2.83,"Liu, Q.; Bao, X.; Han, L.; Gu, C.; Qiu, M.; Du, Z.; Sheng, R.; Sun, M.; Yang, R. Improved Open-Circuit Voltage of Benzodithiophene Based Polymer Solar Cells Using Bulky Terthiophene Side Group. Sol. Energy Mater. Sol. Cells 2015, 138, 26¨C34. "
1049,CC(S1)=CC2=C1C(C3=CC=C(CC(CCCCCC)CCCC)S3)=C(C=C(C4=C(CC(CC)CCCC)C=C(C5=C(F)C(F)=C(C6=CC(CC(CCCC)CC)=C(C)S6)C7=NSN=C75)S4)S8)C8=C2C9=CC=C(CC(CCCC)CCCCCC)S9,PBDT2FBT-T1,5.47,3.58,0.98,9.62,0.597,5.46,"Lee, J.; Kim, J. H.; Moon, B.; Kim, H. G.; Kim, M.; Shin, J.; Hwang, H.; Cho, K. Two-Dimensionally Extended?¦Ð-Conjugation of Donor-Acceptor Copolymers via Oligothienyl Side Chains for Efficient Polymer Solar Cells. Macromolecules 2015, 48, 1723¨C1735. "
1050,CC(S1)=CC2=C1C(C3=CC=C(C4=CC=C(CC(CCCCCC)CCCC)S4)S3)=C(C=C(C5=C(CC(CC)CCCC)C=C(C6=C(F)C(F)=C(C7=CC(CC(CCCC)CC)=C(C)S7)C8=NSN=C86)S5)S9)C9=C2C%10=CC=C(C%11=CC=C(CC(CCCC)CCCCCC)S%11)S%10,PBDT2FBT-T2,5.37,3.61,0.9,10.6,0.547,5.22,"Lee, J.; Kim, J. H.; Moon, B.; Kim, H. G.; Kim, M.; Shin, J.; Hwang, H.; Cho, K. Two-Dimensionally Extended?¦Ð-Conjugation of Donor-Acceptor Copolymers via Oligothienyl Side Chains for Efficient Polymer Solar Cells. Macromolecules 2015, 48, 1723¨C1735. "
1051,CC(S1)=CC2=C1C(C3=CC=C(C4=CC=C(C5=CC=C(CC(CCCCCC)CCCC)S5)S4)S3)=C(C=C(C6=C(CC(CC)CCCC)C=C(C7=C(F)C(F)=C(C8=CC(CC(CCCC)CC)=C(C)S8)C9=NSN=C97)S6)S%10)C%10=C2C%11=CC=C(C%12=CC=C(C%13=CC=C(CC(CCCC)CCCCCC)S%13)S%12)S%11,PBDT2FBT-T3,5.31,3.62,0.86,12.3,0.614,6.48,"Lee, J.; Kim, J. H.; Moon, B.; Kim, H. G.; Kim, M.; Shin, J.; Hwang, H.; Cho, K. Two-Dimensionally Extended?¦Ð-Conjugation of Donor-Acceptor Copolymers via Oligothienyl Side Chains for Efficient Polymer Solar Cells. Macromolecules 2015, 48, 1723¨C1735. "
1052,CC(S1)=CC2=C1C(C3=CC=C(C4=CC=C(C5=CC=C(C6=CC=C(CC(CCCCCC)CCCC)S6)S5)S4)S3)=C(C=C(C7=C(CC(CC)CCCC)C=C(C8=C(F)C(F)=C(C9=CC(CC(CCCC)CC)=C(C)S9)C%10=NSN=C%108)S7)S%11)C%11=C2C%12=CC=C(C%13=CC=C(C%14=CC=C(C%15=CC=C(CC(CCCC)CCCCCC)S%15)S%14)S%13)S%12,PBDT2FBT-T4,5.3,3.63,0.84,6.35,0.405,2.17,"Lee, J.; Kim, J. H.; Moon, B.; Kim, H. G.; Kim, M.; Shin, J.; Hwang, H.; Cho, K. Two-Dimensionally Extended?¦Ð-Conjugation of Donor-Acceptor Copolymers via Oligothienyl Side Chains for Efficient Polymer Solar Cells. Macromolecules 2015, 48, 1723¨C1735. "
1053,CC1=CC2=C(C(C#C[Si](C(C)C)(C(C)C)C(C)C)=C(C=C(C3=C4C(C=C(C(OCC(CCCC)CC)=O)S4)=C(C)S3)S5)C5=C2C#C[Si](C(C)C)(C(C)C)C(C)C)S1,PTIPS-BDT-TT (P1),5.6,3.91,0.82,12.75,0.55,5.76,"Bathula, C.; Song, C. E.; Badgujar, S.; Hong, S.-J.; Kang, I.-N.; Moon, S.-J.; Lee, J.; Cho, S.; Shim, H.-K.; Lee, S. K. New TIPS-Substituted benzo[1,2-b:4,5-b¡ä]dithiopheneBased Copolymers for Application in Polymer Solar Cells. J. Mater. Chem. 2012, 22, 22224¨C22232. "
1054,CC1=CC2=C(C(C#C[Si](C(C)C)(C(C)C)C(C)C)=C(C=C(C3=C4C(C(F)=C(C(OCC(CCCC)CC)=O)S4)=C(C)S3)S5)C5=C2C#C[Si](C(C)C)(C(C)C)C(C)C)S1,PTIPS-BDT-TT (P3),5.6,3.89,0.79,9.47,0.55,4.11,"Bathula, C.; Song, C. E.; Badgujar, S.; Hong, S.-J.; Kang, I.-N.; Moon, S.-J.; Lee, J.; Cho, S.; Shim, H.-K.; Lee, S. K. New TIPS-Substituted benzo[1,2-b:4,5-b¡ä]dithiopheneBased Copolymers for Application in Polymer Solar Cells. J. Mater. Chem. 2012, 22, 22224¨C22232. "
1055,CC1=CC2=C(C(C#C[Si](C(C)C)(C(C)C)C(C)C)=C(C=C(C3=C4C(C=C(C(C(CC)CCCC)=O)S4)=C(C)S3)S5)C5=C2C#C[Si](C(C)C)(C(C)C)C(C)C)S1,PTIPS-BDT-TT (P2),5.61,3.94,0.78,8.38,0.48,3.16,"Bathula, C.; Song, C. E.; Badgujar, S.; Hong, S.-J.; Kang, I.-N.; Moon, S.-J.; Lee, J.; Cho, S.; Shim, H.-K.; Lee, S. K. New TIPS-Substituted benzo[1,2-b:4,5-b¡ä]dithiopheneBased Copolymers for Application in Polymer Solar Cells. J. Mater. Chem. 2012, 22, 22224¨C22232. "
1056,CC1=CC(N(C(CCCCCCCCCC)CCCCCCCCCC)C2=C3C=CC(C4=CC=C(C5=CC=C(C6=CC=C(C)S6)C7=NSN=C75)S4)=C2)=C3C=C1,PC-DTBT,5.48,3.46,0.8,7.66,0.5,3.05,"Zhou, E.; Cong, J.; Yamakawa, S.; Wei, Q.; Nakamura, M.; Tajima, K.; Yang, C.; Hashimoto, K. Synthesis of thieno[3,4-b]pyrazine-Based and 2,1,3-BenzothiadiazoleBased Donor-Acceptor Copolymers and Their Application in Photovoltaic Devices. Macromolecules 2010, 43, 2873¨C2879. "
1057,CC1=CC(N(C(CCCCCCCCCC)CCCCCCCCCC)C2=C3C=CC(C4=CC=C(C5=C6C(N=C(C)C(C)=N6)=C(C7=CC=C(C)S7)S5)S4)=C2)=C3C=C1,TP3,5.24,3.45,0.56,4.41,0.41,1.02,"Zhou, E.; Cong, J.; Yamakawa, S.; Wei, Q.; Nakamura, M.; Tajima, K.; Yang, C.; Hashimoto, K. Synthesis of thieno[3,4-b]pyrazine-Based and 2,1,3-BenzothiadiazoleBased Donor-Acceptor Copolymers and Their Application in Photovoltaic Devices. Macromolecules 2010, 43, 2873¨C2879. "
1058,CC1=CC(N(C(CCCCCCCCCC)CCCCCCCCCC)C2=C3C=CC(C4=CC=C(C5=C6C(N=C(C7=CC=CC=C7)C(C8=CC=CC=C8)=N6)=C(C9=CC=C(C)S9)S5)S4)=C2)=C3C=C1,TP4,5.23,3.55,0.62,3.94,0.37,0.9,"Zhou, E.; Cong, J.; Yamakawa, S.; Wei, Q.; Nakamura, M.; Tajima, K.; Yang, C.; Hashimoto, K. Synthesis of thieno[3,4-b]pyrazine-Based and 2,1,3-BenzothiadiazoleBased Donor-Acceptor Copolymers and Their Application in Photovoltaic Devices. Macromolecules 2010, 43, 2873¨C2879. "
1059,CC1=CC=C(C2=CC=C(C3=CC=C(C4=CC=C(C5=CC=C(C)S5)C6=NSN=C64)S3)C=C2C7(CC(CC)CCCC)CC(CC)CCCC)C7=C1,PF-DTBT,5.56,3.47,1.02,5.12,0.51,2.67,"Zhou, E.; Cong, J.; Yamakawa, S.; Wei, Q.; Nakamura, M.; Tajima, K.; Yang, C.; Hashimoto, K. Synthesis of thieno[3,4-b]pyrazine-Based and 2,1,3-BenzothiadiazoleBased Donor-Acceptor Copolymers and Their Application in Photovoltaic Devices. Macromolecules 2010, 43, 2873¨C2879. "
1060,CC1=CC=C(C2=CC=C(C3=CC=C(C4=C(N=C(C)C(C)=N5)C5=C(C6=CC=C(C)S6)S4)S3)C=C2C7(CC(CC)CCCC)CC(CC)CCCC)C7=C1,TP1,5.26,3.45,0.6,3.97,0.57,1.37,"Zhou, E.; Cong, J.; Yamakawa, S.; Wei, Q.; Nakamura, M.; Tajima, K.; Yang, C.; Hashimoto, K. Synthesis of thieno[3,4-b]pyrazine-Based and 2,1,3-BenzothiadiazoleBased Donor-Acceptor Copolymers and Their Application in Photovoltaic Devices. Macromolecules 2010, 43, 2873¨C2879. "
1061,CC1=CC=C(C2=CC=C(C3=CC=C(C4=C(N=C(C5=CC=CC=C5)C(C6=CC=CC=C6)=N7)C7=C(C8=CC=C(C)S8)S4)S3)C=C2C9(CC(CC)CCCC)CC(CC)CCCC)C9=C1,TP2,5.27,3.53,0.64,4.07,0.34,0.89,"Zhou, E.; Cong, J.; Yamakawa, S.; Wei, Q.; Nakamura, M.; Tajima, K.; Yang, C.; Hashimoto, K. Synthesis of thieno[3,4-b]pyrazine-Based and 2,1,3-BenzothiadiazoleBased Donor-Acceptor Copolymers and Their Application in Photovoltaic Devices. Macromolecules 2010, 43, 2873¨C2879. "
1062,CC1=CC=C(C2=CC(N(C(CCCCCCCCCC)CCCCCCCCCC)C3=CC(C4=CC=C(C5=CC=C(C6=CC=C(C)S6)C7=NSN=C75)S4)=CC=C38)=C8C=C2N9C(CCCCCCCCCC)CCCCCCCCCC)C9=C1,PIC-DTBT,5.45,3.55,0.94,3.77,0.41,1.47,"Zhou, E.; Cong, J.; Yamakawa, S.; Wei, Q.; Nakamura, M.; Tajima, K.; Yang, C.; Hashimoto, K. Synthesis of thieno[3,4-b]pyrazine-Based and 2,1,3-BenzothiadiazoleBased Donor-Acceptor Copolymers and Their Application in Photovoltaic Devices. Macromolecules 2010, 43, 2873¨C2879. "
1063,CC1=CC=C(C2=CC(N(C(CCCCCCCCCC)CCCCCCCCCC)C3=CC(C4=CC=C(C5=C(N=C(C)C(C)=N6)C6=C(C7=CC=C(C)S7)S5)S4)=CC=C38)=C8C=C2N9C(CCCCCCCCCC)CCCCCCCCCC)C9=C1,TP5,5.3,3.47,0.68,2.55,0.49,0.84,"Zhou, E.; Cong, J.; Yamakawa, S.; Wei, Q.; Nakamura, M.; Tajima, K.; Yang, C.; Hashimoto, K. Synthesis of thieno[3,4-b]pyrazine-Based and 2,1,3-BenzothiadiazoleBased Donor-Acceptor Copolymers and Their Application in Photovoltaic Devices. Macromolecules 2010, 43, 2873¨C2879. "
1064,CC1=CC=C(C2=CC(N(C(CCCCCCCCCC)CCCCCCCCCC)C3=CC(C4=CC=C(C5=C(N=C(C6=CC=CC=C6)C(C7=CC=CC=C7)=N8)C8=C(C9=CC=C(C)S9)S5)S4)=CC=C3%10)=C%10C=C2N%11C(CCCCCCCCCC)CCCCCCCCCC)C%11=C1,TP6,5.32,3.59,0.7,3.94,0.46,1.27,"Zhou, E.; Cong, J.; Yamakawa, S.; Wei, Q.; Nakamura, M.; Tajima, K.; Yang, C.; Hashimoto, K. Synthesis of thieno[3,4-b]pyrazine-Based and 2,1,3-BenzothiadiazoleBased Donor-Acceptor Copolymers and Their Application in Photovoltaic Devices. Macromolecules 2010, 43, 2873¨C2879. "
1065,CC1=C2C(C=C(S(=O)(CC(CC)CCCC)=O)S2)=C(C3=CC4=C(C(OCC(CC)CCCC)=C(C=C(C)S5)C5=C4OCC(CC)CCCC)S3)S1,PBDTTT-S,5.12,3.49,0.76,14.1,0.58,6.22,"Huang, Y.; Huo, L.; Zhang, S.; Guo, X.; Han, C. C.; Li, Y.; Hou, J. Sulfonyl: A New Application of Electron-Withdrawing Substituent in Highly Efficient Photovoltaic Polymer. Chem. Commun. 2011, 47, 8904¨C8906. "
1066,CC1=C2C(C=C(C(OCC(CC)CCCC)=O)S2)=C(C3=CC4=C(C(OCCCCCCCC)=C(C=C(C)S5)C5=C4OCCCCCCCC)S3)S1,PTB2,4.94,3.22,0.58,14.1,0.624,5.1,"Carsten, B.; Szarko, J. M.; Son, H. J.; Wang, W.; Lu, L.; He, F.; Rolczynski, B. S.; Lou, S. J.; Chen, L. X.; Yu, L. Examining the Effect of the Dipole Moment on Charge Separation in Donor¨CAcceptor Polymers for Organic Photovoltaic Applications. J. Am. Chem. Soc. 2011, 133, 20468¨C20475. "
1067,O=C(OCC(CC)CCCC)C1=CC2=C(C)SC(C3=C(F)C4=C(C(OCC(CC)CCCC)=C(C(F)=C(C)S5)C5=C4OCC(CC)CCCC)S3)=C2S1,PTBF2,5.41,3.6,0.68,11.1,0.422,3.2,"Carsten, B.; Szarko, J. M.; Son, H. J.; Wang, W.; Lu, L.; He, F.; Rolczynski, B. S.; Lou, S. J.; Chen, L. X.; Yu, L. Examining the Effect of the Dipole Moment on Charge Separation in Donor¨CAcceptor Polymers for Organic Photovoltaic Applications. J. Am. Chem. Soc. 2011, 133, 20468¨C20475. "
1068,O=C(OCC(CCCCCC)CCCC)C1=CC2=C(C3=CC4=C(C(OCC(CCCCCC)CCCC)=C(C=C(C)S5)C5=C4OCC(CCCCCC)CCCC)S3)SC(C6=C(SC(C(OCC(CCCCCC)CCCC)=O)=C7)C7=C(C)S6)=C2S1,PBB3,4.95,3.28,0.63,6.37,0.51,2.04,"Carsten, B.; Szarko, J. M.; Son, H. J.; Wang, W.; Lu, L.; He, F.; Rolczynski, B. S.; Lou, S. J.; Chen, L. X.; Yu, L. Examining the Effect of the Dipole Moment on Charge Separation in Donor¨CAcceptor Polymers for Organic Photovoltaic Applications. J. Am. Chem. Soc. 2011, 133, 20468¨C20475. "
1069,CC1=C(C(SC(C(CCCCCCC)=O)=C2)=C2C3=O)C3=C(C4=CC5=C(C(OCC(CC)CCCC)=C(C=C(C)S6)C6=C5OCC(CC)CCCC)S4)S1,PBDT-CPDTO (P1),5.44,3.15,0.86,4.97,0.55,2.72,"Zhang, W.; Cao, J. M.; Liu, Y.; Xiao, Z.; Zhu, W. G.; Zuo, Q. Q.; Ding, L. M. Using Cyclopenta [2,1-b:3,4-c¡¯] Dithiophene-4-One as a Building Block for Low-Bandgap Conjugated Copolymers Applied in Solar Cells. Macromol. Rapid Commun. 2012, 33, 1574¨C1579. "
1070,CC1=C(C(SC(C(CCCCCCC)=O)=C2)=C2C3=O)C3=C(C4=CC5=C(C(SC(C)=C6)=C6[Si]5(CC(CC)CCCC)CC(CC)CCCC)S4)S1,PSB-CPDTO (P2),5.41,3.34,0.89,4.13,0.51,2.2,"Zhang, W.; Cao, J. M.; Liu, Y.; Xiao, Z.; Zhu, W. G.; Zuo, Q. Q.; Ding, L. M. Using Cyclopenta [2,1-b:3,4-c¡¯] Dithiophene-4-One as a Building Block for Low-Bandgap Conjugated Copolymers Applied in Solar Cells. Macromol. Rapid Commun. 2012, 33, 1574¨C1579. "
1071,CC1=C(C(SC(C(CCCCCCC)=O)=C2)=C2C3=O)C3=C(C4=CC(N(C(CCCCCCCC)CCCCCCCC)C5=C6C=CC(C)=C5)=C6C=C4)S1,PCz-CPDTO (P3),5.79,3.04,0.74,0.43,0.35,0.13,"Zhang, W.; Cao, J. M.; Liu, Y.; Xiao, Z.; Zhu, W. G.; Zuo, Q. Q.; Ding, L. M. Using Cyclopenta [2,1-b:3,4-c¡¯] Dithiophene-4-One as a Building Block for Low-Bandgap Conjugated Copolymers Applied in Solar Cells. Macromol. Rapid Commun. 2012, 33, 1574¨C1579. "
1072,CC1=C(C(SC(C(CCCCCCC)=O)=C2)=C2C3=O)C3=C(C4=CC(C(CCCCCCCC)(CCCCCCCC)C5=C6C=CC(C)=C5)=C6C=C4)S1,PFL-CPDTO (P4),5.92,3.06,0.68,0.11,0.28,0.03,"Zhang, W.; Cao, J. M.; Liu, Y.; Xiao, Z.; Zhu, W. G.; Zuo, Q. Q.; Ding, L. M. Using Cyclopenta [2,1-b:3,4-c¡¯] Dithiophene-4-One as a Building Block for Low-Bandgap Conjugated Copolymers Applied in Solar Cells. Macromol. Rapid Commun. 2012, 33, 1574¨C1579. "
1073,CC1=CC2=C(C(CCC(CCCCCC)CCCC)=C(C=C(C3=C(CC(CC)CCCC)C=C(C4=CC=C(C5=CC(CC(CC)CCCC)=C(C)S5)C6=NSN=C64)S3)S7)C7=C2CCC(CCCCCC)CCCC)S1,PBnDT-DTBT,5.4,3.13,0.87,10.03,0.573,5,"Zhou, H.; Yang, L.; Stuart, A. C.; Price, S. C.; Liu, S.; You, W. Development of Fluorinated Benzothiadiazole as a Structural Unit for a Polymer Solar Cell of 7% Efficiency. Angew. Chem. Int. Ed. 2011, 50, 2995¨C2998. "
1074,CC1=CC2=C(C(CCC(CCCCCC)CCCC)=C(C=C(C3=C(CC(CC)CCCC)C=C(C4=C(F)C(F)=C(C5=CC(CC(CC)CCCC)=C(C)S5)C6=NSN=C64)S3)S7)C7=C2CCC(CCCCCC)CCCC)S1,PBnDT-DTffBT,5.54,3.33,0.91,12.91,0.612,7.2,"Zhou, H.; Yang, L.; Stuart, A. C.; Price, S. C.; Liu, S.; You, W. Development of Fluorinated Benzothiadiazole as a Structural Unit for a Polymer Solar Cell of 7% Efficiency. Angew. Chem. Int. Ed. 2011, 50, 2995¨C2998. "
1075,CC1=CC2=C(C(OCC(CC)CCCC)=C(C=C(C3=CC=C(C4=C(OCCCCCCCC)C(OCCCCCCCC)=C(C5=CC=C(C)S5)C6=NSN=C64)S3)S7)C7=C2OCC(CC)CCCC)S1,PBDT-DODTBT,5.17,3.61,0.76,8.96,0.59,4.02,"Ding, P.; Chu, C. C.; Liu, B.; Peng, B.; Zou, Y.; He, Y.; Zhou, K.; Hsu, C. S. A HighMobility Low-Bandgap Copolymer for Efficient Solar Cells. Macromol. Chem. Phys. 2010, 211, 2555¨C2561. "
1076,CC1=CC2=C(C(OCC(CC)CCCC)=C(C=C(C3=CC(/C=C/C4=C(CCCCCC)C=C(C5=CC=C(C6=CC(CCCCCC)=CS6)C7=NSN=C75)S4)=C(C)S3)S8)C8=C2OCC(CC)CCCC)S1,PTG1,5.56,3.63,0.84,10.59,0.49,4.32,"Gu, Z.; Shen, P.; Tsang, S.-W.; Tao, Y.; Zhao, B.; Tang, P.; Nie, Y.; Fang, Y.; Tan, S. Development of a New Benzo(1,2-b:4,5-b¡¯dithiophene-Based Copolymer with Conjugated Dithienylbenzothiadiazole-Vinylene Side Chains for Efficient Solar Cells. Chem. Commun. 2011, 47, 9381¨C9383. "
1077,CC1=CC2=C(C(OCC(CC)CCCC)=C(C=C(C3=CC(/C=C/C4=C(CC(CC)CCCC)C=C(C5=C(F)C(F)=C(C6=CC(C[C@@H](CCCC)CC)=CS6)C7=NSN=C75)S4)=C(C)S3)S8)C8=C2OCC(CC)CCCC)S1,P(BDT-TBTF),5.36,3.19,0.88,13.21,0.534,6.21,"Shen, P.; Bin, H.; Xiao, L.; Li, Y. Enhancing Photovoltaic Performance of Copolymers Containing Thiophene Unit with D-A Conjugated Side Chain by Rational Molecular Design. Macromolecules 2013, 46, 9575¨C9586. "
1078,CC1=CC2=C(C(OCC(CC)CCCC)=C(C=C(C3=CC=C(N(C4=CC=C(C)C=C4)C5=CC=C(C6=CC=C(C7=CC=C(C8=CC=C(CCCCCCCC)S8)C9=NSN=C97)S6)C=C5)C=C3)S%10)C%10=C2OCC(CC)CCCC)S1,PBDT-TPA (P1),5.38,3.57,0.86,9.4,0.39,3.17,"Nie, K.; Tan, H.; Deng, X.; Wang, Y.; Chen, Q.; Huang, Y.; Liu, Y.; Yang, C.; Huang, Z.; Zhu, M.; Zhu, W. Reduced-Bandgap Triphenylamine-Alt-benzo[1,2-b:4,5- b¡ä]dithiophene Copolymers Pending Benzothiadiazole or Diketopyrrolopyrrole Units for Efficient Polymer Solar Cells. J. Polym. Sci. Part A Polym. Chem. 2013, 51, 4103¨C4110. "
1079,CC1=CC2=C(C(OCC(CC)CCCC)=C(C=C(C3=CC=C(N(C4=CC=C(C)C=C4)C5=CC=C(C6=CC=C(C7=C8C(C(N7CC(CCCC)CC)=O)=C(C9=CC=C(C%10=CC=C(CCCCCCCC)S%10)S9)N(CC(CC)CCCC)C8=O)S6)C=C5)C=C3)S%11)C%11=C2OCC(CC)CCCC)S1,PBDT-TPA (P2),5.22,3.53,0.8,10.77,0.35,3.05,"Nie, K.; Tan, H.; Deng, X.; Wang, Y.; Chen, Q.; Huang, Y.; Liu, Y.; Yang, C.; Huang, Z.; Zhu, M.; Zhu, W. Reduced-Bandgap Triphenylamine-Alt-benzo[1,2-b:4,5- b¡ä]dithiophene Copolymers Pending Benzothiadiazole or Diketopyrrolopyrrole Units for Efficient Polymer Solar Cells. J. Polym. Sci. Part A Polym. Chem. 2013, 51, 4103¨C4110. "
1080,CC1=CC2=C(C(OCC(CC)CCCC)=C(C=C(C3=CC=C(N(C4=CC=C(C5=CC=C(C6=CC=C(CCCCCCCC)S6)C7=NSN=C75)S4)C8=CC=C(C)C=C8)C=C3)S9)C9=C2OCC(CC)CCCC)S1,PDPAT-BDT-BT,5.42,3.6,0.87,7.61,0.498,3.27,"Su, W.; Fan, Q.; Xiao, M.; Chen, J.; Zhou, P.; Liu, B.; Tan, H.; Liu, Y.; Yang, R.; Zhu, W. Improved Photovoltaic Performance of a Side-Chain D-A Polymer in Polymer Solar Cells by Shortening the Phenyl Spacer between the D and A Units. Macromol. Chem. Phys. 2014, 215, 2075¨C2083. "
1081,CC1=CC2=C(C(C3=CC=C(CCCCCCCCCCCC)S3)=C(C=C(C4=CC=C(C5=CC(OCCCCCCCC)=C(C6=CC=C(C)S6)C7=NSN=C75)S4)S8)C8=C2C9=CC=C(CCCCCCCCCCCC)S9)S1,PBDT-OBT,5.32,3.58,0.82,12.53,0.549,5.64,"Peng, Q.; Liu, X.; Su, D.; Fu, G.; Xu, J.; Dai, L. Novel benzo[1,2-b:4,5- b¡ä]dithiophene-Benzothiadiazole Derivatives with Variable Side Chains for HighPerformance Solar Cells. Adv. Mater. 2011, 23, 4554¨C4558. "
1082,CC1=CC2=C(C(C3=CC=C(CCCCCCCCCCCC)S3)=C(C=C(C4=C(CCCCCCCC)C=C(C5=CC(F)=C(C6=CC(CCCCCCCC)=C(C)S6)C7=NSN=C75)S4)S8)C8=C2C9=CC=C(CCCCCCCCCCCC)S9)S1,PBDT-FBT,5.41,3.72,0.86,12.05,0.599,6.21,"Peng, Q.; Liu, X.; Su, D.; Fu, G.; Xu, J.; Dai, L. Novel benzo[1,2-b:4,5- b¡ä]dithiophene-Benzothiadiazole Derivatives with Variable Side Chains for HighPerformance Solar Cells. Adv. Mater. 2011, 23, 4554¨C4558. "
1083,CC1=CC(N(C2=CC=C(N(C3=CC=C(OCC(CCCCCC)CCCC)C=C3)C4=CC=C(OCC(CCCCCC)CCCC)C=C4)C=C2)C5=C6C=CC(C7=CC=C(C8=C(N=C(C9=CC=CC=C9)C(C%10=CC=CC=C%10)=N%11)C%11=C(C%12=CC=C(C)S%12)C%13=NSN=C%138)S7)=C5)=C6C=C1,P3,4.8,3.7,0.41,5.16,0.29,0.61,"Yi, H.; Johnson, R. G.; Iraqi, A.; Mohamad, D.; Royce, R.; Lidzey, D. G. Narrow Energy Gap Polymers with Absorptions up to 1200 Nm and Their Photovoltaic Properties. Macromol. Rapid Commun. 2008, 29, 1804¨C1809. "
1084,CC1=CC2=C(C(CCC(CCCCCC)CCCC)=C(C=C(C3=CC=C(C4=C(F)C(F)=C(C5=CC=C(C)S5)C6=NN(CCC(CCCCCC)CCCC)N=C64)S3)S7)C7=C2CCC(CCCCCC)CCCC)S1,PBnDT-FTAZ,5.46,3.42,0.78,7.8,0.544,4.1,"Li, W.; Yang, L.; Tumbleston, J. R.; Yan, L.; Ade, H.; You, W. Controlling Molecular Weight of a High Efficiency Donor-Acceptor Conjugated Polymer and Understanding Its Significant Impact on Photovoltaic Properties. Adv. Mater. 2014, 26, 4456¨C4462. "
1085,CC1=CC2=C(C(CCC(CCCCCC)CCCC)=C(C=C(C3=CC=C(C4=C(F)C(F)=C(C5=CC=C(C)S5)C6=NN(CCC(CCCCCC)CCCC)N=C64)S3)S7)C7=C2CCC(CCCCCC)CCCC)S1,PBnDT-FTAZ,5.51,3.48,0.76,11.4,0.642,5.8,"Li, W.; Yang, L.; Tumbleston, J. R.; Yan, L.; Ade, H.; You, W. Controlling Molecular Weight of a High Efficiency Donor-Acceptor Conjugated Polymer and Understanding Its Significant Impact on Photovoltaic Properties. Adv. Mater. 2014, 26, 4456¨C4462. "
1086,CC1=CC2=C(C(CCC(CCCCCC)CCCC)=C(C=C(C3=CC=C(C4=C(F)C(F)=C(C5=CC=C(C)S5)C6=NN(CCC(CCCCCC)CCCC)N=C64)S3)S7)C7=C2CCC(CCCCCC)CCCC)S1,PBnDT-FTAZ,5.59,3.57,0.78,13.3,0.705,7.7,"Li, W.; Yang, L.; Tumbleston, J. R.; Yan, L.; Ade, H.; You, W. Controlling Molecular Weight of a High Efficiency Donor-Acceptor Conjugated Polymer and Understanding Its Significant Impact on Photovoltaic Properties. Adv. Mater. 2014, 26, 4456¨C4462. "
1087,CC1=CC2=C(C(CCC(CCCCCC)CCCC)=C(C=C(C3=CC=C(C4=C(F)C(F)=C(C5=CC=C(C)S5)C6=NN(CCC(CCCCCC)CCCC)N=C64)S3)S7)C7=C2CCC(CCCCCC)CCCC)S1,PBnDT-FTAZ,5.51,3.49,0.75,12.7,0.633,6.4,"Li, W.; Yang, L.; Tumbleston, J. R.; Yan, L.; Ade, H.; You, W. Controlling Molecular Weight of a High Efficiency Donor-Acceptor Conjugated Polymer and Understanding Its Significant Impact on Photovoltaic Properties. Adv. Mater. 2014, 26, 4456¨C4462. "
1088,CC1=C(C[C@@H](CCCC)CC)C=C(S1)C(C2=NSN=C23)=NC=C3C4=CC(C[C@@H](CC)CCCC)=C(S4)C5=CC(C(C=C(CCCCCCCC)C(CCCCCCCC)=C6)=C6C7=C8SC(C)=C7)=C8S5,PNDT-DTPyT,5.36,3.42,0.71,14.16,0.617,6.2,"Zhou, H.; Yang, L.; Price, S. C.; Knight, K. J.; You, W. Enhanced Photovoltaic Performance of Low-Bandgap Polymers with Deep LUMO Levels. Angew. Chem. Int. Ed. 2010, 49, 7992¨C7995. "
1089,CC1=C(C[C@@H](CCCC)CC)C=C(S1)C(C2=NSN=C23)=NC=C3C4=CC(C[C@@H](CC)CCCC)=C(S4)C5=CC(C(N=C(CCCCCCCC)C(CCCCCCCC)=N6)=C6C7=C8SC(C)=C7)=C8S5,PQDT-DTPyT,5.5,3.44,0.75,13.49,0.551,5.57,"Zhou, H.; Yang, L.; Price, S. C.; Knight, K. J.; You, W. Enhanced Photovoltaic Performance of Low-Bandgap Polymers with Deep LUMO Levels. Angew. Chem. Int. Ed. 2010, 49, 7992¨C7995. "
1090,CC1=C(C[C@@H](CCCC)CC)C=C(S1)C(C2=NSN=C23)=NC=C3C4=CC(C[C@@H](CC)CCCC)=C(S4)C5=CC(C(CCC(CCCCCC)CCCC)=C(SC(C)=C6)C6=C7CCC(CCCC)CCCCCC)=C7S5,PBnDT-DTPyT,5.47,3.44,0.85,12.78,0.582,6.32,"Zhou, H.; Yang, L.; Price, S. C.; Knight, K. J.; You, W. Enhanced Photovoltaic Performance of Low-Bandgap Polymers with Deep LUMO Levels. Angew. Chem. Int. Ed. 2010, 49, 7992¨C7995. "
1091,CC1=CC2=C(C=C(C=C(C3=CC=C(C4=CC=C(C5=CC=C(C)S5)C6=NN(C(CCCCCCCC)CCCCCCCC)N=C64)S3)S7)C7=C2)S1,PBDT-DTBTz,5.26,3.29,0.77,7.87,0.48,2.88,"Kim, J. H.; Song, C. E.; Shin, N.; Kang, H.; Wood, S.; Kang, I. N.; Kim, B. J.; Kim, B.; Kim, J. S.; Shin, W. S.; Hwang, D. H. High-Crystalline Medium-Band-Gap Polymers Consisting of Benzodithiophene and Benzotriazole Derivatives for Organic Photovoltaic Cells. ACS Appl. Mater. Interfaces 2013, 5, 12820¨C12831. "
1092,CC1=CC2=C(C(OCC(CCCC)CC)=C(C=C(C3=C4C(C(C(C=CC(CCCCCCCC)=C5)=C5C4=O)=O)=C(C)S3)O6)C6=C2OCC(CC)CCCC)O1,PBDFNTDO,5.33,3.4,0.87,9.14,0.592,4.71,"Chen, X.; Liu, B.; Zou, Y.; Xiao, L.; Guo, X.; He, Y.; Li, Y. A New benzo[1,2-b:4,5- b¡ä]difuran-Based Copolymer for Efficient Polymer Solar Cells. J. Mater. Chem. 2012, 22, 17724. "
1093,CC1=CC2=C(C(C3=CC=C(OCC(CCCC)CCCCCC)C(F)=C3)=C(C=C(C4=C(CC(CC)CCCC)C=C(C5=CC=C(C6=CC(CC(CCCC)CC)=C(C)S6)C7=NSN=C75)S4)S8)C8=C2C9=CC=C(OCC(CCCCCC)CCCC)C(F)=C9)S1,PBDTPF-DTBT,5.39,3.66,0.82,13.11,0.653,7.02,"Chen, W.; Du, Z.; Han, L.; Xiao, M.; Shen, W.; Wang, T.; Zhou, Y.; Yang, R. Efficient Polymer Solar Cells Based on a New benzo[1,2-b:4,5-b¡ä]dithiophene Derivative with Fluorinated Alkoxyphenyl Side Chain. J. Mater. Chem. A 2015, 3, 3130¨C3135. "
1094,CC1=CC2=C(C(C3=CC(CCCCCCCCCC)=C(CCCCCCCCCC)S3)=C(C=C(C4=CC=C(C5=CC=C(C6=CC=C(C)S6)C7=NSN=C75)S4)S8)C8=C2C9=CC(CCCCCCCCCC)=C(CCCCCCCCCC)S9)S1,BDT-BT-2T,5.18,3.55,0.75,11.2,0.64,5.4,"Duan, C.; Furlan, A.; Van Franeker, J. J.; Willems, R. E. M.; Wienk, M. M.; Janssen, R. A. J. Wide-Bandgap Benzodithiophene-Benzothiadiazole Copolymers for Highly Efficient Multijunction Polymer Solar Cells. Adv. Mater. 2015, 27, 4461¨C4468. "
1095,CC1=CC2=C(C(C3=CC(CCCCCCCCCC)=C(CCCCCCCCCC)S3)=C(C=C(C4=CC=C(C5=C(F)C(F)=C(C6=CC=C(C)S6)C7=NSN=C75)S4)S8)C8=C2C9=CC(CCCCCCCCCC)=C(CCCCCCCCCC)S9)S1,BDT-FBT-2T,5.33,3.63,0.85,13.3,0.68,7.7,"Duan, C.; Furlan, A.; Van Franeker, J. J.; Willems, R. E. M.; Wienk, M. M.; Janssen, R. A. J. Wide-Bandgap Benzodithiophene-Benzothiadiazole Copolymers for Highly Efficient Multijunction Polymer Solar Cells. Adv. Mater. 2015, 27, 4461¨C4468. "
