Repository: JinYSun/TeLLAgent

# 🤖**TeLLAgent**👑

------

### **<u>** TeLLAgent: A Tool-Enhanced Large Language Model-based Agent for Autonomous Design and Discovery of High-Performance Molecules</u>

## 😀Motivation

Large language model (LLM) agents have demonstrated significantly enhanced capabilities compared to individual LLMs. However, their application in the chemistry domain remains constrained by limited multimodal synergy, restricted toolsets, static knowledge bases, and insufficient multi-step reasoning and tool-calling capabilities.

File: tool/dataset.csv (part 12 of 48)
ID,SMILES,Name,HOMO,LUMO,Voc (V),Jsc (mA cm^2),FF,PCE(%),ref
1096,CC1=CC2=C(C(C3=CC(CCCCCCCCCC)=C(CCCCCCCCCC)S3)=C(C=C(C4=CC=C(C5=CC=C(C6=CC=C(C)O6)C7=NSN=C75)O4)S8)C8=C2C9=CC(CCCCCCCCCC)=C(CCCCCCCCCC)S9)S1,BDT-BT-2Fu,5.36,3.59,0.86,7.9,0.55,3.7,"Duan, C.; Furlan, A.; Van Franeker, J. J.; Willems, R. E. M.; Wienk, M. M.; Janssen, R. A. J. Wide-Bandgap Benzodithiophene-Benzothiadiazole Copolymers for Highly Efficient Multijunction Polymer Solar Cells. Adv. Mater. 2015, 27, 4461¨C4468. "
1097,CC1=CC2=C(C(C3=CC(CCCCCCCCCC)=C(CCCCCCCCCC)S3)=C(C=C(C4=CC=C(C5=C(F)C(F)=C(C6=CC=C(C)O6)C7=NSN=C75)O4)S8)C8=C2C9=CC(CCCCCCCCCC)=C(CCCCCCCCCC)S9)S1,BDT-FBT-2Fu,5.28,3.6,0.86,8.7,0.59,4.4,"Duan, C.; Furlan, A.; Van Franeker, J. J.; Willems, R. E. M.; Wienk, M. M.; Janssen, R. A. J. Wide-Bandgap Benzodithiophene-Benzothiadiazole Copolymers for Highly Efficient Multijunction Polymer Solar Cells. Adv. Mater. 2015, 27, 4461¨C4468. "
1098,CC1=CC2=C(C(C3=CC(CCCCCC)=C(C4=C(CCCCCC)C=C(CCCCCC)S4)S3)=C(C=C(C5=C(F)C(F)=C(C)C6=NSN=C65)S7)C7=C2C8=CC(CCCCCC)=C(C9=C(CCCCCC)C=C(CCCCCC)S9)S8)S1,PBDT-ffBT (P1),5.64,3.39,0.55,3.19,0.29,0.51,"Kularatne, R. S.; Taenzler, F. J.; Magurudeniya, H. D.; Du, J.; Murphy, J. W.; Sheina, E. E.; Gnade, B. E.; Biewer, M. C.; Stefan, M. C. Structural Variation of Donor-Acceptor Copolymers Containing Benzodithiophene with Bithienyl Substituents to Achieve High Open Circuit Voltage in Bulk Heterojunction Solar Cells. J. Mater. Chem. A 2013, 1, 15535¨C15543. "
1099,CC1=CC2=C(C(C3=CC(CCCCCC)=C(C4=C(CCCCCC)C=C(CCCCCC)S4)S3)=C(C=C(C5=CC=C(C6=CC=C(C7=CC=C(C)S7)C8=NSN=C86)S5)S9)C9=C2C%10=CC(CCCCCC)=C(C%11=C(CCCCCC)C=C(CCCCCC)S%11)S%10)S1,PBDT-BT (P2),5.47,3.13,1.03,7.05,0.48,3.52,"Kularatne, R. S.; Taenzler, F. J.; Magurudeniya, H. D.; Du, J.; Murphy, J. W.; Sheina, E. E.; Gnade, B. E.; Biewer, M. C.; Stefan, M. C. Structural Variation of Donor-Acceptor Copolymers Containing Benzodithiophene with Bithienyl Substituents to Achieve High Open Circuit Voltage in Bulk Heterojunction Solar Cells. J. Mater. Chem. A 2013, 1, 15535¨C15543. "
1100,CC1=CC2=C(C(C3=CC(CCCCCC)=C(C4=C(CCCCCC)C=C(CCCCCC)S4)S3)=C(C=C(C5=CC=C(C6=C(F)C(F)=C(C7=CC=C(C)S7)C8=NSN=C86)S5)S9)C9=C2C%10=CC(CCCCCC)=C(C%11=C(CCCCCC)C=C(CCCCCC)S%11)S%10)S1,PBDT-TffBT (P3),5.52,3.15,0.86,7.72,0.43,2.93,"Kularatne, R. S.; Taenzler, F. J.; Magurudeniya, H. D.; Du, J.; Murphy, J. W.; Sheina, E. E.; Gnade, B. E.; Biewer, M. C.; Stefan, M. C. Structural Variation of Donor-Acceptor Copolymers Containing Benzodithiophene with Bithienyl Substituents to Achieve High Open Circuit Voltage in Bulk Heterojunction Solar Cells. J. Mater. Chem. A 2013, 1, 15535¨C15543. "
1101,CC1=CC2=C(C(C3=CC=C(CCC(CCCCCC)CCCC)S3)=C(C=C(C4=C(CC(CC)CCCC)C=C(C5=C(F)C(F)=C(C6=CC(CC(CCCC)CC)=C(C)S6)C7=NSN=C75)S4)S8)C8=C2C9=CC=C(CCC(CCCC)CCCCCC)S9)S1,PBDT2FBT,5.6,3.59,0.94,7.21,0.519,3.47,"Lee, J.; Kim, M.; Kang, B.; Jo, S. B.; Kim, H. G.; Shin, J.; Cho, K. Side-Chain Engineering for Fine-Tuning of Energy Levels and Nanoscale Morphology in Polymer Solar Cells. Adv. Energy Mater. 2014, 4, 1400087/1¨C12. "
1102,CC1=CC2=C(C(C3=CC=C(OCC(CCCCCC)CCCC)S3)=C(C=C(C4=C(CC(CC)CCCC)C=C(C5=C(F)C(F)=C(C6=CC(CC(CCCC)CC)=C(C)S6)C7=NSN=C75)S4)S8)C8=C2C9=CC=C(OCC(CCCC)CCCCCC)S9)S1,PBDT2FBT-O,5.48,3.59,0.9,7.87,0.647,4.53,"Lee, J.; Kim, M.; Kang, B.; Jo, S. B.; Kim, H. G.; Shin, J.; Cho, K. Side-Chain Engineering for Fine-Tuning of Energy Levels and Nanoscale Morphology in Polymer Solar Cells. Adv. Energy Mater. 2014, 4, 1400087/1¨C12. "
1103,CC1=CC2=C(C(C3=CC=C(C[C@@H](CCCC)CCCCCC)S3)=C(C=C(C4=C(CC(CC)CCCC)C=C(C5=C(F)C(F)=C(C6=CC(CC(CCCC)CC)=C(C)S6)C7=NSN=C75)S4)S8)C8=C2C9=CC=C(CC(CCCCCC)CCCC)S9)S1,PBDT2FBT-T,5.55,3.58,0.98,10.6,0.578,6.37,"Lee, J.; Kim, M.; Kang, B.; Jo, S. B.; Kim, H. G.; Shin, J.; Cho, K. Side-Chain Engineering for Fine-Tuning of Energy Levels and Nanoscale Morphology in Polymer Solar Cells. Adv. Energy Mater. 2014, 4, 1400087/1¨C12. "
1104,CC1=CC2=C(C(C3=CC=C(OC[C@@H](CCCC)CCCCCC)S3)=C(C=C(C4=C(CC(CC)CCCC)C=C(C5=C(F)C(F)=C(C6=CC(CC(CCCC)CC)=C(C)S6)C7=NSN=C75)S4)S8)C8=C2C9=CC=C(OCC(CCCCCC)CCCC)S9)S1,PBDT2FBT-T-O,5.41,3.69,0.84,7.87,0.528,3.65,"Lee, J.; Kim, M.; Kang, B.; Jo, S. B.; Kim, H. G.; Shin, J.; Cho, K. Side-Chain Engineering for Fine-Tuning of Energy Levels and Nanoscale Morphology in Polymer Solar Cells. Adv. Energy Mater. 2014, 4, 1400087/1¨C12. "
1105,CC1=CC2=C(C(OCC(CC)CCCC)=C(C=C(C3=C4C([Se]C(C(OCC(CC)CCCC)=O)=C4)=C(C)[Se]3)S5)C5=C2OCC(CCCC)CC)S1,PSeB1,5.05,3.27,0.602,15.4,0.59,5.47,"Saadeh, H. a; Lu, L.; He, F.; Bullock, J. E.; Wang, W.; Carsten, B.; Yu, L. Polyselenopheno 3,4-b Selenophene for Highly Efficient Bulk Heterojunction Solar Cells. ACS Macro Lett. 2012, 1, 361¨C365. "
1106,CC1=CC2=C(C(OCC(CC)CCCC)=C(C=C(C3=C4C([Se]C(C(OCC(CC)CCCC)=O)=C4)=C(C)[Se]3)[Se]5)C5=C2OCC(CCCC)CC)[Se]1,PSeB2,5.04,3.26,0.64,16.8,0.64,6.87,"Saadeh, H. a; Lu, L.; He, F.; Bullock, J. E.; Wang, W.; Carsten, B.; Yu, L. Polyselenopheno 3,4-b Selenophene for Highly Efficient Bulk Heterojunction Solar Cells. ACS Macro Lett. 2012, 1, 361¨C365. "
1107,CC1=CC2=C(C(OCC(CC)CCCC)=C(C=C(C3=C4C(SC(C(OCC(CC)CCCC)=O)=C4)=C(C)S3)[Se]5)C5=C2OCC(CCCC)CC)[Se]1,PSeB3,5.05,3.27,0.635,14.6,0.66,6.13,"Saadeh, H. a; Lu, L.; He, F.; Bullock, J. E.; Wang, W.; Carsten, B.; Yu, L. Polyselenopheno 3,4-b Selenophene for Highly Efficient Bulk Heterojunction Solar Cells. ACS Macro Lett. 2012, 1, 361¨C365. "
1108,O=C1N(CC(CCCCCC)CCCCCCCC)C(C2=CC=C(C)S2)=C3C1=C(C4=CC=C(C5=CC=C(C)S5)S4)N(CC(CCCCCCCC)CCCCCC)C3=O,PDPP3T,5.17,3.61,0.65,11.8,0.6,4.7,"Bijleveld, J. C.; Zoombelt, A. P.; Mathijssen, S. G. J.; Wienk, M. M.; Turbiez, M.; de Leeuw, D. M.; Janssen, R. A. J. Poly (Diketopyrrolopyrrole- Terthiophene for Ambipolar Logic and Photovoltaics. J. Am. Chem. Soc. 2009, 131, 16616¨C16617. "
1109,CC1=CC2=C(C(C3=CC=C(CC(CCCC)CC)S3)=C(C=C(C4=CC=C(C5=C(OCCCCCCCC)C(OCCCCCCCC)=C(C6=CC=C(C)S6)C7=NON=C75)S4)S8)C8=C2C9=CC=C(CC(CC)CCCC)S9)S1,PBDTTTBO,5.46,3.68,0.85,11.8,0.59,5.9,"Jiang, J. M.; Raghunath, P.; Lin, H. K.; Lin, Y. C.; Lin, M. C.; Wei, K. H. Location and Number of Selenium Atoms in Two-Dimensional Conjugated Polymers Affect Their Band-Gap Energies and Photovoltaic Performance. Macromolecules 2014, 47, 7070¨C 7080. "
1110,CC1=CC2=C(C(C3=CC=C(CC(CCCC)CC)S3)=C(C=C(C4=CC=C(C5=C(OCCCCCCCC)C(OCCCCCCCC)=C(C6=CC=C(C)S6)C7=N[Se]N=C75)S4)S8)C8=C2C9=CC=C(CC(CC)CCCC)S9)S1,PBDTTTBS,5.29,3.6,0.66,10.1,0.5,3.3,"Jiang, J. M.; Raghunath, P.; Lin, H. K.; Lin, Y. C.; Lin, M. C.; Wei, K. H. Location and Number of Selenium Atoms in Two-Dimensional Conjugated Polymers Affect Their Band-Gap Energies and Photovoltaic Performance. Macromolecules 2014, 47, 7070¨C 7080. "
1111,CC1=CC2=C(C(C3=CC=C(CC(CCCC)CC)S3)=C(C=C(C4=CC=C(C5=C(OCCCCCCCC)C(OCCCCCCCC)=C(C6=CC=C(C)[Se]6)C7=NSN=C75)[Se]4)S8)C8=C2C9=CC=C(CC(CC)CCCC)S9)S1,PBDTTTBO,5.4,3.71,0.79,11.9,0.5,4.7,"Jiang, J. M.; Raghunath, P.; Lin, H. K.; Lin, Y. C.; Lin, M. C.; Wei, K. H. Location and Number of Selenium Atoms in Two-Dimensional Conjugated Polymers Affect Their Band-Gap Energies and Photovoltaic Performance. Macromolecules 2014, 47, 7070¨C 7080. "
1112,CC1=CC2=C(C(C3=CC=C(CC(CCCC)CC)[Se]3)=C(C=C(C4=CC=C(C5=C(OCCCCCCCC)C(OCCCCCCCC)=C(C6=CC=C(C)S6)C7=NSN=C75)S4)S8)C8=C2C9=CC=C(CC(CC)CCCC)[Se]9)S1,PBDTSTBO,5.46,3.68,0.86,13.9,0.64,7.6,"Jiang, J. M.; Raghunath, P.; Lin, H. K.; Lin, Y. C.; Lin, M. C.; Wei, K. H. Location and Number of Selenium Atoms in Two-Dimensional Conjugated Polymers Affect Their Band-Gap Energies and Photovoltaic Performance. Macromolecules 2014, 47, 7070¨C 7080. "
1113,CC1=CC2=C(C(C3=CC=C(CC(CCCC)CC)S3)=C(C=C(C4=CC=C(C5=C(OCCCCCCCC)C(OCCCCCCCC)=C(C6=CC=C(C)[Se]6)C7=N[Se]N=C75)[Se]4)S8)C8=C2C9=CC=C(CC(CC)CCCC)S9)S1,PBDTTSBS,5.29,3.73,0.67,9.5,0.49,3,"Jiang, J. M.; Raghunath, P.; Lin, H. K.; Lin, Y. C.; Lin, M. C.; Wei, K. H. Location and Number of Selenium Atoms in Two-Dimensional Conjugated Polymers Affect Their Band-Gap Energies and Photovoltaic Performance. Macromolecules 2014, 47, 7070¨C 7080. "
1114,CC1=CC2=C(C(C3=CC=C(CC(CCCC)CC)[Se]3)=C(C=C(C4=CC=C(C5=C(OCCCCCCCC)C(OCCCCCCCC)=C(C6=CC=C(C)S6)C7=N[Se]N=C75)S4)S8)C8=C2C9=CC=C(CC(CC)CCCC)[Se]9)S1,PBDTSTBS,5.29,3.6,0.67,11.4,0.52,4,"Jiang, J. M.; Raghunath, P.; Lin, H. K.; Lin, Y. C.; Lin, M. C.; Wei, K. H. Location and Number of Selenium Atoms in Two-Dimensional Conjugated Polymers Affect Their Band-Gap Energies and Photovoltaic Performance. Macromolecules 2014, 47, 7070¨C 7080. "
1115,CC1=CC2=C(C(C3=CC=C(CC(CCCC)CC)[Se]3)=C(C=C(C4=CC=C(C5=C(OCCCCCCCC)C(OCCCCCCCC)=C(C6=CC=C(C)[Se]6)C7=NSN=C75)[Se]4)S8)C8=C2C9=CC=C(CC(CC)CCCC)[Se]9)S1,PBDTSSBO,5.4,3.71,0.78,10,0.42,3.3,"Jiang, J. M.; Raghunath, P.; Lin, H. K.; Lin, Y. C.; Lin, M. C.; Wei, K. H. Location and Number of Selenium Atoms in Two-Dimensional Conjugated Polymers Affect Their Band-Gap Energies and Photovoltaic Performance. Macromolecules 2014, 47, 7070¨C 7080. "
1116,CC1=CC2=C(C(C3=CC=C(CC(CCCC)CC)[Se]3)=C(C=C(C4=CC=C(C5=C(OCCCCCCCC)C(OCCCCCCCC)=C(C6=CC=C(C)[Se]6)C7=N[Se]N=C75)[Se]4)S8)C8=C2C9=CC=C(CC(CC)CCCC)[Se]9)S1,PBDTSSBS,5.29,3.73,0.66,8.3,0.44,2.4,"Jiang, J. M.; Raghunath, P.; Lin, H. K.; Lin, Y. C.; Lin, M. C.; Wei, K. H. Location and Number of Selenium Atoms in Two-Dimensional Conjugated Polymers Affect Their Band-Gap Energies and Photovoltaic Performance. Macromolecules 2014, 47, 7070¨C 7080. "
1117,CC1=CC2=C(C(C3=CC=C(CC(CC)CCCC)S3)=C(C=C(C4=C(CC(CC)CCCC)C=C(C5=C(F)C(F)=C(C6=CC(CC(CCCC)CC)=C(C)S6)C7=NSN=C75)S4)S8)C8=C2C9=CC=C(CC(CC)CCCC)S9)S1,PBDTBT,5.34,3.23,0.88,10.73,0.536,5.06,"Shen, P.; Bin, H.; Zhang, Y.; Li, Y. Synthesis and Optoelectronic Properties of New D¨CA Copolymers Based on Fluorinated Benzothiadiazole and Benzoselenadiazole. Polym. Chem. 2014, 5, 567¨C577. "
1118,CC1=CC2=C(C(C3=CC=C(CC(CC)CCCC)S3)=C(C=C(C4=C(CC(CC)CCCC)C=C(C5=C(F)C(F)=C(C6=CC(CC(CCCC)CC)=C(C)S6)C7=N[Se]N=C75)S4)S8)C8=C2C9=CC=C(CC(CC)CCCC)S9)S1,PBDTBSe,5.3,3.47,0.81,5.36,0.506,2.2,"Shen, P.; Bin, H.; Zhang, Y.; Li, Y. Synthesis and Optoelectronic Properties of New D¨CA Copolymers Based on Fluorinated Benzothiadiazole and Benzoselenadiazole. Polym. Chem. 2014, 5, 567¨C577. "
1119,CC1=CC2=C(C(OCC(CCCC)CC)=C(C=C(C3=CC=C(C4=C(OCCCCCCCC)C(OCCCCCCCC)=C(C5=CC=C(C)O5)C6=NON=C64)O3)S7)C7=C2OCC(CC)CCCC)S1,PBDT-DFBO,5.34,3.43,0.83,10.6,0.647,5.9,"Wang, Y.; Liu, Y.; Chen, S.; Peng, R.; Ge, Z. Significant Enhancement of Polymer Solar Cell Performance via Side- Chain Engineering and Simple Solvent Treatment. Chem. Mater. 2013, 25, 3196¨C3204. "
1120,CC1=CC2=C(C(C3=CC=C(CC(CCCC)CC)S3)=C(C=C(C4=CC=C(C5=C(OCCCCCCCC)C(OCCCCCCCC)=C(C6=CC=C(C)O6)C7=NON=C75)O4)S8)C8=C2C9=CC=C(CC(CC)CCCC)S9)S1,PBDTT-DFBO,5.44,3.59,0.86,9.1,0.586,4.8,"Wang, Y.; Liu, Y.; Chen, S.; Peng, R.; Ge, Z. Significant Enhancement of Polymer Solar Cell Performance via Side- Chain Engineering and Simple Solvent Treatment. Chem. Mater. 2013, 25, 3196¨C3204. "
1121,CC1=CC2=C(C(C3=CC=C(CC(CCCC)CC)O3)=C(C=C(C4=CC=C(C5=C(OCCCCCCCC)C(OCCCCCCCC)=C(C6=CC=C(C)O6)C7=NON=C75)O4)S8)C8=C2C9=CC=C(CC(CC)CCCC)O9)S1,PBDTF-DFBO,5.4,3.61,0.83,12.7,0.62,6.6,"Wang, Y.; Liu, Y.; Chen, S.; Peng, R.; Ge, Z. Significant Enhancement of Polymer Solar Cell Performance via Side- Chain Engineering and Simple Solvent Treatment. Chem. Mater. 2013, 25, 3196¨C3204. "
1122,O=C1/C(C2=CC=C(C(S3)=CC(CCCCCCCCCC)=C3C(O4)=C(CCCCCCCCCC)C(C4=C5)=CC6=C5C(CCCCCCCCCC)=C(C7=C(CCCCCCCCCC)C=C(C)S7)O6)C=C2N1CC(CCCCCCCC)CCCCCCCCCC)=C8C(N(C[C@@H](CCCCCCCCCC)CCCCCCCC)C9=C/8C=CC(C)=C9)=O,PinBDFID,5.7,3.8,0.737,1.66,0.486,0.59,"Kobilka, B. M.; Dubrovskiy, A. V.; Ewan, M. D.; Tomlinson, A. L.; Larock, R. C.; Chaudhary, S.; Jeffries-EL, M. Synthesis of 3,7-Diiodo-2,6-Di(thiophen-2-ylbenzo[1,2- b:4,5-b¡ä]difurans: Functional Building Blocks for the Design of New Conjugated Polymers. Chem. Commun. 2012, 48, 8919¨C8921. "
1123,O=C1/C(C2=CC=C(C(S3)=C(CCCCCCCCCC)C=C3C(O4)=C(CCCCCCCCCC)C(C4=C5)=CC6=C5C(CCCCCCCCCC)=C(C7=CC(CCCCCCCCCC)=C(C)S7)O6)C=C2N1CC(CCCCCCCC)CCCCCCCCCC)=C8C(N(C[C@@H](CCCCCCCCCC)CCCCCCCC)C9=C/8C=CC(C)=C9)=O,PoutBDFID,5.7,3.8,0.641,1.306,0.36,0.3,"Kobilka, B. M.; Dubrovskiy, A. V.; Ewan, M. D.; Tomlinson, A. L.; Larock, R. C.; Chaudhary, S.; Jeffries-EL, M. Synthesis of 3,7-Diiodo-2,6-Di(thiophen-2-ylbenzo[1,2- b:4,5-b¡ä]difurans: Functional Building Blocks for the Design of New Conjugated Polymers. Chem. Commun. 2012, 48, 8919¨C8921. "
1124,O=C1N(CCCCCCCC)C(C2=C(C)SC(C(S3)=CC4=C3C(OC[C@@H](CC)CCCC)=C5C(SC(C)=C5)=C4OCC(CC)CCCC)=C21)=O,P1,5.39,3.56,0.888,8,0.67,4.8,"Braunecker, W. A.; Owczarczyk, Z. R.; Garcia, A.; Kopidakis, N.; Larsen, R. E.; Hammond, S. R.; Ginley, D. S.; Olson, D. C. Benzodithiophene and Imide-Based Copolymers for Photovoltaic Applications. Chem. Mater. 2012, 24, 1346¨C1356. "
1125,O=C1N(CCCCCCCC)C(C2=C(C)SC(C(S3)=CC4=C3C(CC[C@@H](CC)CCCC)=C5C(SC(C)=C5)=C4CCC(CC)CCCC)=C21)=O,P2,5.67,3.74,1.005,2,0.39,0.8,"Braunecker, W. A.; Owczarczyk, Z. R.; Garcia, A.; Kopidakis, N.; Larsen, R. E.; Hammond, S. R.; Ginley, D. S.; Olson, D. C. Benzodithiophene and Imide-Based Copolymers for Photovoltaic Applications. Chem. Mater. 2012, 24, 1346¨C1356. "
1126,CC1=C(C=C(C(N(CCCCCCCC)C2=O)=O)C2=C3)C3=C(S1)C(S4)=CC5=C4C(OC[C@@H](CC)CCCC)=C6C(SC(C)=C6)=C5OCC(CC)CCCC,P4,5.37,3.94,0.792,5,0.52,2.1,"Braunecker, W. A.; Owczarczyk, Z. R.; Garcia, A.; Kopidakis, N.; Larsen, R. E.; Hammond, S. R.; Ginley, D. S.; Olson, D. C. Benzodithiophene and Imide-Based Copolymers for Photovoltaic Applications. Chem. Mater. 2012, 24, 1346¨C1356. "
1127,CC(S1)=CC2=C1C(OCC(CCCC)CC)=C(C=C(C3=C4C(C(N(CCCCCCCC)C4=O)=O)=C(C)S3)S5)C5=C2OCC(CCCC)CC,PBDT-TPD (P1),5.56,3.75,0.94,10.8,0.51,5.2,"Najari, A.; Beaupr¨¦, S.; Berrouard, P.; Zou, Y.; Pouliot, J. R.; Lepage-P¨¦russe, C.; Leclerc, M. Synthesis and Characterization of New thieno[3,4-c]pyrrole-4,6-Dione Derivatives for Photovoltaic Applications. Adv. Funct. Mater. 2011, 21, 718¨C728. "
1128,CC(S1)=CC2=C1C(OCC(CCCC)CC)=C(C=C(C3=C4C(C(N(CC(CCCC)CC)C4=O)=O)=C(C)S3)S5)C5=C2OCC(CCCC)CC,PBDT-TPD (P2),5.66,3.87,0.96,6.2,0.43,2.6,"Najari, A.; Beaupr¨¦, S.; Berrouard, P.; Zou, Y.; Pouliot, J. R.; Lepage-P¨¦russe, C.; Leclerc, M. Synthesis and Characterization of New thieno[3,4-c]pyrrole-4,6-Dione Derivatives for Photovoltaic Applications. Adv. Funct. Mater. 2011, 21, 718¨C728. "
1129,CC(S1)=CC2=C1C(OCC(CCCC)CC)=C(C=C(C3=C4C(C(N(CCCCCCCCCCCC)C4=O)=O)=C(C)S3)S5)C5=C2OCC(CCCC)CC,PBDT-TPD (P3),5.6,3.82,0.93,10,0.51,4.8,"Najari, A.; Beaupr¨¦, S.; Berrouard, P.; Zou, Y.; Pouliot, J. R.; Lepage-P¨¦russe, C.; Leclerc, M. Synthesis and Characterization of New thieno[3,4-c]pyrrole-4,6-Dione Derivatives for Photovoltaic Applications. Adv. Funct. Mater. 2011, 21, 718¨C728. "
1130,CC(S1)=CC2=C1C(OCC(CCCC)CC)=C(C=C(C3=CC=C(C4=C5C(C(N(CC(CC)CCCC)C5=O)=O)=C(C6=CC=C(C)S6)S4)S3)S7)C7=C2OCC(CCCC)CC,PBDT-TPD (P5),5.49,3.7,0.76,2.9,0.43,0.95,"Najari, A.; Beaupr¨¦, S.; Berrouard, P.; Zou, Y.; Pouliot, J. R.; Lepage-P¨¦russe, C.; Leclerc, M. Synthesis and Characterization of New thieno[3,4-c]pyrrole-4,6-Dione Derivatives for Photovoltaic Applications. Adv. Funct. Mater. 2011, 21, 718¨C728. "
1131,CC(S1)=CC2=C1C(OCC(CCCC)CC)=C(C=C(C3=CC(CCCCCCCC)=C(C4=C5C(C(N(CCCCCCCC)C5=O)=O)=C(C6=C(CCCCCCCC)C=C(C)S6)S4)S3)S7)C7=C2OCC(CCCC)CC,PBDT-TPD (P7),5.56,3.7,0.89,7.6,0.57,3.9,"Najari, A.; Beaupr¨¦, S.; Berrouard, P.; Zou, Y.; Pouliot, J. R.; Lepage-P¨¦russe, C.; Leclerc, M. Synthesis and Characterization of New thieno[3,4-c]pyrrole-4,6-Dione Derivatives for Photovoltaic Applications. Adv. Funct. Mater. 2011, 21, 718¨C728. "
1132,CC(S1)=CC2=C1C(OCC(CCCC)CC)=C(C=C(C3=CC(CC)=C(C4=C5C(C(N(CCCCCCCC)C5=O)=O)=C(C6=C(CC)C=C(C)S6)S4)S3)S7)C7=C2OCC(CCCC)CC,PBDT-TPD (P8),5.54,3.78,0.76,9,0.51,3.5,"Najari, A.; Beaupr¨¦, S.; Berrouard, P.; Zou, Y.; Pouliot, J. R.; Lepage-P¨¦russe, C.; Leclerc, M. Synthesis and Characterization of New thieno[3,4-c]pyrrole-4,6-Dione Derivatives for Photovoltaic Applications. Adv. Funct. Mater. 2011, 21, 718¨C728. "
1133,CC(S1)=CC2=C1C(OCC(CCCC)CC)=C(C=C(C3=C(CCCCCCCC)C=C(C4=C5C(C(N(CCCCCCCC)C5=O)=O)=C(C6=CC(CCCCCCCC)=C(C)S6)S4)S3)S7)C7=C2OCC(CCCC)CC,PBDT-TPD (P9),5.66,3.83,0.66,1.2,0.26,0.2,"Najari, A.; Beaupr¨¦, S.; Berrouard, P.; Zou, Y.; Pouliot, J. R.; Lepage-P¨¦russe, C.; Leclerc, M. Synthesis and Characterization of New thieno[3,4-c]pyrrole-4,6-Dione Derivatives for Photovoltaic Applications. Adv. Funct. Mater. 2011, 21, 718¨C728. "
1134,CC(S1)=CC2=C1C(OCC(CCCC)CC)=C(C=C(C3=CC(CCCCCCCC)=C(C4=C5C(C(N(CCCCCCCCCCCC)C5=O)=O)=C(C6=C(CCCCCCCC)C=C(C)S6)S4)S3)S7)C7=C2OCC(CCCC)CC,PBDT-TPD (P10),5.56,3.7,0.87,7.2,0.58,3.6,"Najari, A.; Beaupr¨¦, S.; Berrouard, P.; Zou, Y.; Pouliot, J. R.; Lepage-P¨¦russe, C.; Leclerc, M. Synthesis and Characterization of New thieno[3,4-c]pyrrole-4,6-Dione Derivatives for Photovoltaic Applications. Adv. Funct. Mater. 2011, 21, 718¨C728. "
1135,CC(S1)=CC2=C1C(OCC(CCCC)CC)=C(C=C(C3=C(CCCCCCCC)C=C(C4=C5C(C(N(CCCCCCCCCCCC)C5=O)=O)=C(C6=CC(CCCCCCCC)=C(C)S6)S4)S3)S7)C7=C2OCC(CCCC)CC,PBDT-TPD (P11),5.73,3.78,0.92,2.3,0.34,0.7,"Najari, A.; Beaupr¨¦, S.; Berrouard, P.; Zou, Y.; Pouliot, J. R.; Lepage-P¨¦russe, C.; Leclerc, M. Synthesis and Characterization of New thieno[3,4-c]pyrrole-4,6-Dione Derivatives for Photovoltaic Applications. Adv. Funct. Mater. 2011, 21, 718¨C728. "
1136,CC(S1)=CC2=C1C(C3=CC=C(CC(CC)CCCC)S3)=C(C=C(C4=C5C(C(N(C(C)=O)C5=O)=O)=C(C)S4)S6)C6=C2C7=CC=C(CC(CCCC)CC)S7,TPO(CO)(2EH/C1),5.41,3.62,1.05,10.3,0.57,6.1,"Warnan, J.; Bude, R.; Labban, A. El; Li, L.; Beaujuge, P. M. Electron-De Fi Cient N - Alkyloyl Derivatives of Thieno[3,4 - c ]Pyrrole-4,6- Dione Yield E Ffi Cient Polymer Solar Cells with Open-Circuit Voltages >1V. Chem. Mater. 2014, 26, 2829¨C2835. "
1137,CC(S1)=CC2=C1C(C3=CC=C(CC(CC)CCCC)S3)=C(C=C(C4=C5C(C(N(C(CCC)=O)C5=O)=O)=C(C)S4)S6)C6=C2C7=CC=C(CC(CCCC)CC)S7,TPO(CO)(2EH/C3),5.41,3.62,1.08,10.7,0.57,6.5,"Warnan, J.; Bude, R.; Labban, A. El; Li, L.; Beaujuge, P. M. Electron-De Fi Cient N - Alkyloyl Derivatives of Thieno[3,4 - c ]Pyrrole-4,6- Dione Yield E Ffi Cient Polymer Solar Cells with Open-Circuit Voltages >1V. Chem. Mater. 2014, 26, 2829¨C2835. "
1138,CC(S1)=CC2=C1C(C3=CC=C(CC(CC)CCCC)S3)=C(C=C(C4=C5C(C(N(C(CCCCCCC)=O)C5=O)=O)=C(C)S4)S6)C6=C2C7=CC=C(CC(CCCC)CC)S7,TPO(CO)(2EH/C7),5.41,3.62,1.05,10.6,0.6,6.7,"Warnan, J.; Bude, R.; Labban, A. El; Li, L.; Beaujuge, P. M. Electron-De Fi Cient N - Alkyloyl Derivatives of Thieno[3,4 - c ]Pyrrole-4,6- Dione Yield E Ffi Cient Polymer Solar Cells with Open-Circuit Voltages >1V. Chem. Mater. 2014, 26, 2829¨C2835. "
1139,CC(S1)=CC2=C1C(C3=CC=C(CC(CC)CCCC)S3)=C(C=C(C4=C5C(C(N(C(CCCCCCCCCCC)=O)C5=O)=O)=C(C)S4)S6)C6=C2C7=CC=C(CC(CCCC)CC)S7,TPO(CO)(2EH/C11),5.41,3.62,1.06,7.7,0.57,4.6,"Warnan, J.; Bude, R.; Labban, A. El; Li, L.; Beaujuge, P. M. Electron-De Fi Cient N - Alkyloyl Derivatives of Thieno[3,4 - c ]Pyrrole-4,6- Dione Yield E Ffi Cient Polymer Solar Cells with Open-Circuit Voltages >1V. Chem. Mater. 2014, 26, 2829¨C2835. "
1140,CC(S1)=CC2=C1C(C3=CC=C(CC(CC)CCCC)S3)=C(C=C(C4=C5C(C(N(C(CCCCCCCCCCCCC)=O)C5=O)=O)=C(C)S4)S6)C6=C2C7=CC=C(CC(CCCC)CC)S7,TPO(CO)(2EH/C13),5.41,3.62,1.05,7,0.56,4.1,"Warnan, J.; Bude, R.; Labban, A. El; Li, L.; Beaujuge, P. M. Electron-De Fi Cient N - Alkyloyl Derivatives of Thieno[3,4 - c ]Pyrrole-4,6- Dione Yield E Ffi Cient Polymer Solar Cells with Open-Circuit Voltages >1V. Chem. Mater. 2014, 26, 2829¨C2835. "
1141,CC(S1)=CC2=C1C(C3=CC=C(CC(CC)CCCC)S3)=C(C=C(C4=C5C(C(N(CCCCCCCC)C5=O)=O)=C(C)S4)S6)C6=C2C7=CC=C(CC(CCCC)CC)S7,TPD(2EH/C8),5.29,3.41,1,11.1,0.58,6.5,"Warnan, J.; Bude, R.; Labban, A. El; Li, L.; Beaujuge, P. M. Electron-De Fi Cient N - Alkyloyl Derivatives of Thieno[3,4 - c ]Pyrrole-4,6- Dione Yield E Ffi Cient Polymer Solar Cells with Open-Circuit Voltages >1V. Chem. Mater. 2014, 26, 2829¨C2835. "
1142,CC1=CC2=C(C(C3=CC=C(CC(CC)CCCC)S3)=C(C=C(C4=CC=C(C5=C6C(C(N(CCCCCCCC)C6=O)=O)=C(C7=CC=C(C)S7)S5)S4)S8)C8=C2C9=CC=C(CC(CC)CCCC)S9)S1,PBDTTPD,5.54,3.52,0.99,8.7,0.453,3.87,"Lu, K.; Fang, J.; Yan, H.; Zhu, X.; Yi, Y.; Wei, Z. A Facile Strategy to Enhance Absorption Coefficient and Photovoltaic Performance of Two-Dimensional Benzo [1,2-b:4,5-b¡¯]dithiophene and thieno[3,4-C]pyrrole-4,6-Dione Polymers via Subtle Chemical Structure Variations. Org. Electron. 2013, 14, 2652¨C2661. "
1143,CC1=CC2=C(C(C3=CC=C(CC(CC)CCCC)S3)=C(C=C(C4=C(CCCCCC)C=C(C5=C6C(C(N(CCCCCCCC)C6=O)=O)=C(C7=CC(CCCCCC)=C(C)S7)S5)S4)S8)C8=C2C9=CC=C(CC(CC)CCCC)S9)S1,PBDTTPD-HT,5.3,3.59,0.92,10.94,0.604,6.08,"Lu, K.; Fang, J.; Yan, H.; Zhu, X.; Yi, Y.; Wei, Z. A Facile Strategy to Enhance Absorption Coefficient and Photovoltaic Performance of Two-Dimensional Benzo [1,2-b:4,5-b¡¯]dithiophene and thieno[3,4-C]pyrrole-4,6-Dione Polymers via Subtle Chemical Structure Variations. Org. Electron. 2013, 14, 2652¨C2661. "
1144,O=C(N1C2=CC=C(OCC(CCCCCCCCCC)CCCCCCCC)C=C23)C(C4=CC=C(C5=CC=C(C)S5)S4)=C6C7=C1C3=C(C8=CC=C(C)S8)C(N7C9=C6C=C(OCC(CCCCCCCC)CCCCCCCCCC)C=C9)=O,INDT-T,4.24,3.02,0.59,6.88,0.58,2.35,"Fallon, K. J.; Wijeyasinghe, N.; Yaacobi-Gross, N.; Ashraf, R. S.; Freeman, D. M. E.; Palgrave, R. G.; Al-Hashimi, M.; Marks, T. J.; McCulloch, I.; Anthopoulos, T. D.; Bronstein, H. A Nature-Inspired Conjugated Polymer for High Performance Transistors and Solar Cells. Macromolecules 2015, 48, 5148¨C5154. "
1145,CC1=CC2=C(C(C3=CC(CCCCCC)=C(C4=C(CCCCCC)C=C(CCCCCC)S4)S3)=C(C=C(C5=CC=C(C)C6=NSN=C56)S7)C7=C2C8=CC(CCCCCC)=C(C9=C(CCCCCC)C=C(CCCCCC)S9)S8)S1,PBDTBT (P1),5.53,3.57,1,5.36,0.47,2.54,"Kularatne, R. S.; Sista, P.; Nguyen, H. Q.; Bhatt, M. P.; Biewer, M. C.; Stefan, M. C. Donor-Acceptor Semiconducting Polymers Containing Benzodithiophene with Bithienyl Substituents. Macromolecules 2012, 45, 7855¨C7862. "
1146,CC1=CC2=C(C(C3=CC(CCCCCC)=C(C4=C(CCCCCC)C=C(CCCCCC)S4)S3)=C(C=C(C5=C(C(N(CCCCCC)C6=O)=O)C6=C(C)S5)S7)C7=C2C8=CC(CCCCCC)=C(C9=C(CCCCCC)C=C(CCCCCC)S9)S8)S1,PBDTTPD (P2),5.52,3.48,0.91,3.22,0.45,1.33,"Kularatne, R. S.; Sista, P.; Nguyen, H. Q.; Bhatt, M. P.; Biewer, M. C.; Stefan, M. C. Donor-Acceptor Semiconducting Polymers Containing Benzodithiophene with Bithienyl Substituents. Macromolecules 2012, 45, 7855¨C7862. "
1147,CC1=CC2=C(C(C3=CC=C(C4=CC=CC(OCC(CC)CCCC)=C4)S3)=C(C=C(C5=CC=C(C6=C7C(C(N(CC(CCCC)CC)C7=O)=O)=C(C8=CC=C(C)S8)S6)S5)S9)C9=C2C%10=CC=C(C%11=CC(OCC(CCCC)CC)=CC=C%11)S%10)S1,P1,5.42,3.66,0.96,13.2,0.559,7.14,"Kranthiraja, K.; Gunasekar, K.; Cho, W.; Song, M.; Park, Y. G.; Lee, J. Y.; Shin, Y.; Kang, I.; Kim, A.; Kim, H.; Kim, B.; Jin, S. ¨CH. Alkoxyphenylthiophene Linked Benzodithiophene Based Medium Band Gap Polymers for Organic Photovoltaics: Efficiency Improvement upon Methanol Treatment Depends on the Planarity of Backbone. Macromolecules 2014, 47, 7060?7069. "
1148,CC1=CC2=C(C(C3=CC=C(C4=CC=CC(OCC(CC)CCCC)=C4)S3)=C(C=C(C5=CC=C(C6=C(OCCCCCCCC)C(OCCCCCCCC)=C(C7=CC=C(C)S7)C8=NSN=C86)S5)S9)C9=C2C%10=CC=C(C%11=CC(OCC(CCCC)CC)=CC=C%11)S%10)S1,P2,5.34,3.6,0.72,7.4,0.341,1.82,"Kranthiraja, K.; Gunasekar, K.; Cho, W.; Song, M.; Park, Y. G.; Lee, J. Y.; Shin, Y.; Kang, I.; Kim, A.; Kim, H.; Kim, B.; Jin, S. ¨CH. Alkoxyphenylthiophene Linked Benzodithiophene Based Medium Band Gap Polymers for Organic Photovoltaics: Efficiency Improvement upon Methanol Treatment Depends on the Planarity of Backbone. Macromolecules 2014, 47, 7060?7069. "
1149,CC1=CC2=C(C(C3=CC=C(CC(CCCC)CC)S3)=C(C=C(C4=CC=C(C5=C6C(C(N(CC(CCCCCCCCCC)CCCCCCCC)C6=O)=O)=C(C7=CC=C(C)S7)S5)S4)S8)C8=C2C9=CC=C(CC(CC)CCCC)S9)S1,PBDTT-DTTPD,5.43,3.55,0.89,8.05,0.68,4.82,"Chung, H.-S.; Lee, W.-H.; Song, C. E.; Shin, Y.; Kim, J.; Lee, S. K.; Shin, W. S.; Moon, S.-J.; Kang, I.-N. Highly Conjugated Side-Chain-Substituted Benzo[1,2-b:4,5-b¡¯]dithiophene-Based Conjugated Polymers for Use in Polymer Solar Cells. Macromolecules 2014, 47, 97¨C105. "
1150,CC1=CC2=C(C(C3=CC=C(/C=C/C4=CC=C(CC(CC)CCCC)S4)S3)=C(C=C(C5=CC=C(C6=C7C(C(N(CC(CCCCCCCCCC)CCCCCCCC)C7=O)=O)=C(C8=CC=C(C)S8)S6)S5)S9)C9=C2C%10=CC=C(/C=C/C%11=CC=C(CC(CCCC)CC)S%11)S%10)S1,PBDTTVT-DTTPD,5.4,3.53,0.87,10.9,0.63,6.04,"Chung, H.-S.; Lee, W.-H.; Song, C. E.; Shin, Y.; Kim, J.; Lee, S. K.; Shin, W. S.; Moon, S.-J.; Kang, I.-N. Highly Conjugated Side-Chain-Substituted Benzo[1,2-b:4,5-b¡¯]dithiophene-Based Conjugated Polymers for Use in Polymer Solar Cells. Macromolecules 2014, 47, 97¨C105. "
1151,CC1=CC2=C(C(OCC(CCCCCC)CCCC)=C(C=C(C3=C4C(C=C(C(OC)=O)C(C(OC)=O)=C4)=C(C)S3)S5)C5=C2OCC(CCCC)CCCCCC)S1,P1,5.59,3.48,0.87,6.69,0.46,2.74,"Douglas, J. D.; Griffini, G.; Holcombe, T. W.; Young, E. P.; Lee, O. P.; Chen, M. S.; Fr¨¦chet, J. M. J. Functionalized Isothianaphthene Monomers That Promote Quinoidal Character in Donor-Acceptor Copolymers for Organic Photovoltaics. Macromolecules2012, 45, 4069¨C4074. "
1152,CC1=CC2=C(C(OCC(CCCC)CC)=C(C=C(C3=C4C(C=C(C(N(CCCCCCCC)C5=O)=O)C5=C4)=C(C)S3)S6)C6=C2OCC(CC)CCCC)S1,P2a,5.66,3.63,0.71,7.7,0.53,2.94,"Douglas, J. D.; Griffini, G.; Holcombe, T. W.; Young, E. P.; Lee, O. P.; Chen, M. S.; Fr¨¦chet, J. M. J. Functionalized Isothianaphthene Monomers That Promote Quinoidal Character in Donor-Acceptor Copolymers for Organic Photovoltaics. Macromolecules2012, 45, 4069¨C4074. "
1153,CC1=CC2=C(C(OCCCCCCCC)=C(C=C(C3=C4C(C=C(C(N(CC(CC)CCCC)C5=O)=O)C5=C4)=C(C)S3)S6)C6=C2OCCCCCCCC)S1,P2b,5.63,3.63,0.78,7.05,0.55,3.07,"Douglas, J. D.; Griffini, G.; Holcombe, T. W.; Young, E. P.; Lee, O. P.; Chen, M. S.; Fr¨¦chet, J. M. J. Functionalized Isothianaphthene Monomers That Promote Quinoidal Character in Donor-Acceptor Copolymers for Organic Photovoltaics. Macromolecules2012, 45, 4069¨C4074. "
1154,CC1=CC2=C(C(OCC(CCCC)CC)=C(C=C(C3=C4C(C=C(C(N(CC(CC)CCCC)C5=O)=O)C5=C4)=C(C)S3)S6)C6=C2OCC(CC)CCCC)S1,P2c,5.69,3.64,0.76,8.46,0.47,3.04,"Douglas, J. D.; Griffini, G.; Holcombe, T. W.; Young, E. P.; Lee, O. P.; Chen, M. S.; Fr¨¦chet, J. M. J. Functionalized Isothianaphthene Monomers That Promote Quinoidal Character in Donor-Acceptor Copolymers for Organic Photovoltaics. Macromolecules2012, 45, 4069¨C4074. "
1155,CC1=CC2=C(C(OCCCCCCCC)=C(C=C(C3=C4C(C=C(C(N(CCCCCCCC)C5=O)=O)C5=C4)=C(C)S3)S6)C6=C2OCCCCCCCC)S1,P3,5.64,3.66,0.75,3.66,0.48,1.36,"Douglas, J. D.; Griffini, G.; Holcombe, T. W.; Young, E. P.; Lee, O. P.; Chen, M. S.; Fr¨¦chet, J. M. J. Functionalized Isothianaphthene Monomers That Promote Quinoidal Character in Donor-Acceptor Copolymers for Organic Photovoltaics. Macromolecules2012, 45, 4069¨C4074. "
1156,CC1=CC2=C(C(OCCCCCCCC)=C(C=C(C3=C4C(SC(C(N5CCCCCCCC)=O)=C4C5=O)=C(C)S3)S6)C6=C2OCCCCCCCC)S1,POBDTPD,5.23,4,0.7,10.6,0.64,4.7,"Kim, S.; Kim, Y.; Yun, H.; Kang, I.; Yoon, Y.; Shin, N.; Son, H. J.; Kim, H.; Ko, M. J.; Kim, B.; Kim, K.; Kim, Y.; Kwon, S. N - Octyl-2,7-Dithia-5-Azacyclopenta [a] Pentalene-4,6-Dione-Based Low Band Gap Polymers for Efficient Solar Cells.Macromolecules 2013, 46, 3861?3869. "
1157,CC1=CC2=C(C(OC[C@@H](CCCC)CC)=C(C=C(C3=C4C(SC(C(N5CCCCCCCC)=O)=C4C5=O)=C(C)S3)S6)C6=C2OCC(CC)CCCC)S1,PEBDTPO,5.37,4.06,0.72,13.5,0.54,5.3,"Kim, S.; Kim, Y.; Yun, H.; Kang, I.; Yoon, Y.; Shin, N.; Son, H. J.; Kim, H.; Ko, M. J.; Kim, B.; Kim, K.; Kim, Y.; Kwon, S. N - Octyl-2,7-Dithia-5-Azacyclopenta [a] Pentalene-4,6-Dione-Based Low Band Gap Polymers for Efficient Solar Cells.Macromolecules 2013, 46, 3861?3869. "
1158,CC1=CC2=C(C(OC[C@@H](CCCCCCCC)CCCCCC)=C(C=C(C3=CC=C(C4=C(C=C(C(N(CC(CCCC)CC)C5=O)=O)C5=C6)C6=C(C7=CC=C(C)S7)S4)S3)S8)C8=C2OCC(CCCCCC)CCCCCCCC)S1,PBDTTID,5.4,3.78,0.8,6.5,0.6,3.12,"Wu, Y.; Jing, Y.; Guo, X.; Zhang, S.; Zhang, M.; Huo, L.; Hou, J. A thieno[3,4-f]isoindole-5,7-Dione Based Copolymer for Polymer Solar Cells. Polym. Chem. 2013, 4, 536¨C541. "
1159,CC(S1)=CC2=C1C(OCC(CC)CCCC)=C(C=C(C3=C4C(C(N(CCCCCCCC)S4(=O)=O)=O)=C(C)S3)S5)C5=C2OCC(CCCC)CC,PID1,5.44,3.55,0.85,7.06,0.547,3.28,"Xu, T.; Lu, L.; Zheng, T.; Szarko, J. M.; Schneider, A.; Chen, L. X.; Yu, L. Tuning the Polarizability in Donor Polymers with a Thiophenesaccharin Unit for Organic Photovoltaic Applications. Adv. Funct. Mater. 2014, 24, 3432¨C3437. "
1160,CC(S1)=CC2=C1C(OCC(CC)CCCC)=C(C=C(C3=C4C(C(N(CC(CC)CCCC)S4(=O)=O)=O)=C(C)S3)S5)C5=C2OCC(CCCC)CC,PID2,5.52,3.4,0.88,5.94,0.586,3.05,"Xu, T.; Lu, L.; Zheng, T.; Szarko, J. M.; Schneider, A.; Chen, L. X.; Yu, L. Tuning the Polarizability in Donor Polymers with a Thiophenesaccharin Unit for Organic Photovoltaic Applications. Adv. Funct. Mater. 2014, 24, 3432¨C3437. "
1161,CC(S1)=CC2=C1C(OCC(CC)CCCC)=C(C=C(C3=C4C(C(N(CCCCCCCC)C4=O)=O)=C(C)S3)S5)C5=C2OCC(CCCC)CC,PPB1,5.38,3.55,0.86,10.4,0.666,5.97,"Xu, T.; Lu, L.; Zheng, T.; Szarko, J. M.; Schneider, A.; Chen, L. X.; Yu, L. Tuning the Polarizability in Donor Polymers with a Thiophenesaccharin Unit for Organic Photovoltaic Applications. Adv. Funct. Mater. 2014, 24, 3432¨C3437. "
1162,CC(S1)=CC2=C1C(OCC(CC)CCCC)=C(C=C(C3=C4C(C(N(CC(CC)CCCC)C4=O)=O)=C(C)S3)S5)C5=C2OCC(CCCC)CC,PPB2,5.4,3.55,0.88,8.23,0.622,4.48,"Xu, T.; Lu, L.; Zheng, T.; Szarko, J. M.; Schneider, A.; Chen, L. X.; Yu, L. Tuning the Polarizability in Donor Polymers with a Thiophenesaccharin Unit for Organic Photovoltaic Applications. Adv. Funct. Mater. 2014, 24, 3432¨C3437. "
1163,CC(S1)=CC2=C1C(OCC(CC)CCCC)=C(C=C(C3=C4C(CC(C(OCC)=O)(C(OCC)=O)C4)=C(C)S3)S5)C5=C2OCC(CCCC)CC,PBTCT,5.25,2.75,0.62,3.39,0.53,1.13,"Kim, B. G.; Ma, X.; Chen, C.; Ie, Y.; Coir, E. W.; Hashemi, H.; Aso, Y.; Green, P. F.; Kieffer, J.; Kim, J. Energy Level Modulation of HOMO, LUMO, and Band-Gap in Conjugated Polymers for Organic Photovoltaic Applications. Adv. Funct. Mater. 2013, 23, 439¨C445. "
1164,CC(S1)=CC2=C1C(OCC(CC)CCCC)=C(C=C(C3=C4C(C=CC4=O)=C(C)S3)S5)C5=C2OCC(CCCC)CC,PBTCTO,5.4,3.42,0.72,8.76,0.62,3.9,"Kim, B. G.; Ma, X.; Chen, C.; Ie, Y.; Coir, E. W.; Hashemi, H.; Aso, Y.; Green, P. F.; Kieffer, J.; Kim, J. Energy Level Modulation of HOMO, LUMO, and Band-Gap in Conjugated Polymers for Organic Photovoltaic Applications. Adv. Funct. Mater. 2013, 23, 439¨C445. "
1165,CC(S1)=CC2=C1C(OCC(CC)CCCC)=C(C=C(C3=C4C(C(/C(C4=O)=C(C)/C)=O)=C(C)S3)S5)C5=C2OCC(CCCC)CC,PBTPDO,5.42,3.51,0.73,10.68,0.62,4.84,"Kim, B. G.; Ma, X.; Chen, C.; Ie, Y.; Coir, E. W.; Hashemi, H.; Aso, Y.; Green, P. F.; Kieffer, J.; Kim, J. Energy Level Modulation of HOMO, LUMO, and Band-Gap in Conjugated Polymers for Organic Photovoltaic Applications. Adv. Funct. Mater. 2013, 23, 439¨C445. "
1166,CC(S1)=CC2=C1C(OCC(CC)CCCC)=C(C=C(C3=C4C(C(C(F)(F)C4=O)=O)=C(C)S3)S5)C5=C2OCC(CCCC)CC,PBTFDO,5.45,3.92,0.79,1.2,0.45,0.27,"Kim, B. G.; Ma, X.; Chen, C.; Ie, Y.; Coir, E. W.; Hashemi, H.; Aso, Y.; Green, P. F.; Kieffer, J.; Kim, J. Energy Level Modulation of HOMO, LUMO, and Band-Gap in Conjugated Polymers for Organic Photovoltaic Applications. Adv. Funct. Mater. 2013, 23, 439¨C445. "
1167,CC(S1)=CC2=C1C(OCC(CC)CCCC)=C(C=C(C3=C4C(C(N(C5=CC=C(CCCCCCCC)C=C5)C4=O)=O)=C(C)S3)S6)C6=C2OCC(CCCC)CC,PBT8PT,5.36,3.51,0.88,12.37,0.62,6.78,"Kim, B. G.; Ma, X.; Chen, C.; Ie, Y.; Coir, E. W.; Hashemi, H.; Aso, Y.; Green, P. F.; Kieffer, J.; Kim, J. Energy Level Modulation of HOMO, LUMO, and Band-Gap in Conjugated Polymers for Organic Photovoltaic Applications. Adv. Funct. Mater. 2013, 23, 439¨C445. "
1168,CC(S1)=CC2=C1C(C3=CC=C(CC(CCCC)CC)S3)=C(C=C(C4=C5C(C(N(C6=CC=C(CCCCCCCC)C=C6)C5=O)=O)=C(C)S4)S7)C7=C2C8=CC=C(CC(CC)CCCC)S8,PTP8,5.59,3.62,0.96,11,0.585,6.18,"Yuan, J.; Dong, H.; Li, M.; Huang, X.; Zhong, J.; Li, Y.; Ma, W. High Polymer/fullerene Ratio Realized in Efficient Polymer Solar Cells by Tailoring of the Polymer Side-Chains. Adv. Mater. 2014, 26, 3624¨C3630."
1169,CC(S1)=CC2=C1C(C3=CC=C(CC(CCCC)CC)S3)=C(C=C(C4=C5C(C(C(C=C(CCCCCCCC)C=C6)=C6C5=O)=O)=C(C)S4)S7)C7=C2C8=CC=C(CC(CC)CCCC)S8,PTN8,5.6,3.81,0.97,8.28,0.417,3.35,"Yuan, J.; Liu, Y.; Dong, H.; Shi, X.; Liu, Z.; Li, Y.; Ma, W. The Effect of Molecular Geometry on the Polymer/fullerene Ratio in Polymer Solar Cells. Polym. Chem. 2015, 6, 7550¨C7557. "
1170,CC(S1)=CC2=C1C(OCC(CCCC)CC)=C(C=C(C3=C4C(C(C(SC(CCCCCC)=C5)=C5C4=O)=O)=C(C)S3)S6)C6=C2OCC(CC)CCCC,P1,5.49,3.53,0.87,4.75,0.45,2.18,"Cao, J.; Zhang, W.; Xiao, Z.; Liao, L.; Zhu, W.; Zuo, Q.; Ding, L. Synthesis and Photovoltaic Properties of Low Band Gap Polymers Containing Benzo[1,2-b:4,5-c¡¯]dithiophene-4,8-dione. Macromolecules 2012, 45, 1710?1714. "
1171,O=C1N(CCCCCCCCCC)C(C2=CC=C(C)S2)=C3C1=C(C4=CC=C(C(C=C5)=CC6=C5C7=CC=C(C)C=C7N6C(CCCCCCCCCC)CCCCCCCCCC)S4)N(CCCCCCCCCC)C3=O,PCBTDPP,5.4,3.9,0.77,9.1,0.55,3.8,"Jo, J.; Gendron, D.; Najari, A.; Moon, J. S.; Cho, S.; Leclerc, M.; Heeger, A. J. Bulk Heterojunction Solar Cells Based on a Low-Bandgap Carbazole- Diketopyrrolopyrrole Copolymer. Appl. Phys. Lett. 2010, 97, 2008¨C2011. "
1172,CC1=CC2=C(C(C3=CC=C(CC(CCCC)CC)C=C3)=C(C=C(C4=CC=C(C5=C(C(C6=C(CC(CC)CCCC)SC(CC(CCCC)CC)=C6C7=O)=O)C7=C(C8=CC=C(C)S8)S5)S4)O9)C9=C2C%10=CC=C(CC(CC)CCCC)C=C%10)O1,PBDF-T1,4.74,2.54,0.91,13.49,0.755,9.23,"Huo, L.; Liu, T.; Fan, B.; Zhao, Z.; Sun, X.; Wei, D.; Yu, M.; Liu, Y.; Sun, Y. Organic Solar Cells Based on a 2D Benzo[1,2-b:4,5-b¡ä]difuran-Conjugated Polymer with HighPower Conversion Efficiency. Adv. Mater. 2015, 27, 6969¨C6975. "
1173,CC1=CC2=C(C(C3=CC=C(CC(CCCC)CC)C=C3)=C(C=C(C4=CC=C(C5=C(C(C6=C(CC(CC)CCCC)SC(CC(CCCC)CC)=C6C7=O)=O)C7=C(C8=CC=C(C)S8)S5)S4)S9)C9=C2C%10=CC=C(CC(CC)CCCC)C=C%10)S1,PBDT-T1,4.8,2.52,0.86,13.13,0.718,8.12,"Huo, L.; Liu, T.; Fan, B.; Zhao, Z.; Sun, X.; Wei, D.; Yu, M.; Liu, Y.; Sun, Y. Organic Solar Cells Based on a 2D Benzo[1,2-b:4,5-b¡ä]difuran-Conjugated Polymer with HighPower Conversion Efficiency. Adv. Mater. 2015, 27, 6969¨C6975. "
1174,CC1=CC=C(C2=CC=C(C)C3=C2N=C(C4=CC=C(OCCCCCCCC)C=C4)C(C5=CC=C(OCCCCCCCC)C=C5)=N3)S1,P(T-QX),5.57,3.92,0.79,6.3,0.659,3.3,"Fu, Y.; Cha, H.; Song, S.; Lee, G. Y.; Eon Park, C.; Park, T. Low-Bandgap Quinoxaline-Based D - A-Type Copolymers: Synthesis, Characterization, and Photovoltaic Properties. J. Polym. Sci. Part A Polym. Chem. 2013, 51, 372¨C382. "
1175,CC(C1=C2N=C(C3=CC=C(OCCCCCCCC)C=C3)C(C4=CC=C(OCCCCCCCC)C=C4)=N1)=CC=C2C5=CC6=C(C(OCC(CCCC)CC)=C(C=C(C)S7)C7=C6OCC(CC)CCCC)S5,P(BDT-Qx),5.41,3.63,0.77,5,0.503,1.9,"Fu, Y.; Cha, H.; Song, S.; Lee, G. Y.; Eon Park, C.; Park, T. Low-Bandgap Quinoxaline-Based D - A-Type Copolymers: Synthesis, Characterization, and Photovoltaic Properties. J. Polym. Sci. Part A Polym. Chem. 2013, 51, 372¨C382. "
1176,CC(S1)=CC=C1C2=CC=C(C(S3)=CC=C3C(S4)=CC(C4=C5OCC(CC)CCCC)=C(OCC(CCCC)CC)C6=C5C=C(C)S6)C7=C2N=C(C8=CC=C(OCCCCCCCC)C=C8)C(C9=CC=C(OCCCCCCCC)C=C9)=N7,P(BDT-DTQx),5.43,3.75,0.65,6.3,0.552,2.3,"Fu, Y.; Cha, H.; Song, S.; Lee, G. Y.; Eon Park, C.; Park, T. Low-Bandgap Quinoxaline-Based D - A-Type Copolymers: Synthesis, Characterization, and Photovoltaic Properties. J. Polym. Sci. Part A Polym. Chem. 2013, 51, 372¨C382. "
1177,CC(S1)=CC=C1C2=CC=C(C(S3)=CC=C3C(S4)=CC(C4=C5OCCCCCCCC)=C(OCCCCCCCC)C6=C5C=C(C)S6)C7=C2N=C(C8=CC=C(C9=CC(CCCCCCCC)=CS9)C=C8)C(C%10=CC=C(C%11=CC(CCCCCCCC)=CS%11)C=C%10)=N7,PBDT-PTQ,5.11,3.64,0.65,12.5,0.54,4.39,"Qin, H.; Li, L.; Liang, T.; Peng, X.; Peng, J.; Cao, Y. Donor-Acceptor (Donor Polymers with Differently Conjugated Side Groups at the Acceptor Units for Photovoltaics. J. Polym. Sci. Part A Polym. Chem. 2013, 51, 1565¨C1572. "
1178,CC(S1)=CC=C1C2=CC=C(C(S3)=CC=C3C(S4)=CC(C4=C5OCCCCCCCC)=C(OCCCCCCCC)C6=C5C=C(C)S6)C7=C2N=C(C8=CC=C(C9=CC(CCCCCCCC)=C(C%10=CC(CCCCCCCC)=CS%10)S9)C=C8)C(C%11=CC=C(C%12=CC(CCCCCCCC)=C(C%13=CC(CCCCCCCC)=CS%13)S%12)C=C%11)=N7,PBDT-PTTQ,5.18,3.62,0.66,10.53,0.52,3.58,"Qin, H.; Li, L.; Liang, T.; Peng, X.; Peng, J.; Cao, Y. Donor-Acceptor (Donor Polymers with Differently Conjugated Side Groups at the Acceptor Units for Photovoltaics. J. Polym. Sci. Part A Polym. Chem. 2013, 51, 1565¨C1572. "
1179,CC(S1)=CC=C1C2=CC=C(C(S3)=CC=C3C(S4)=CC(C4=C5OCCCCCCCC)=C(OCCCCCCCC)C6=C5C=C(C)S6)C7=C2N=C(C8=CC=C(CCCCCC)S8)C(C9=CC=C(CCCCCC)S9)=N7,PBDT-TQ,4.99,3.62,0.72,8.13,0.45,2.62,"Qin, H.; Li, L.; Liang, T.; Peng, X.; Peng, J.; Cao, Y. Donor-Acceptor (Donor Polymers with Differently Conjugated Side Groups at the Acceptor Units for Photovoltaics. J. Polym. Sci. Part A Polym. Chem. 2013, 51, 1565¨C1572. "
1180,CC(S1)=CC=C1C2=CC=C(C(S3)=CC=C3C(S4)=CC(C4=C5OCCCCCCCC)=C(OCCCCCCCC)C6=C5C=C(C)S6)C7=C2N=C(C(S8)=CC=C8C9=CC(CCCCCCCC)=CS9)C(C%10=CC=C(S%10)C%11=CC(CCCCCCCC)=CS%11)=N7,PBDT-TTQ,5.08,3.61,0.62,4.8,0.51,1.52,"Qin, H.; Li, L.; Liang, T.; Peng, X.; Peng, J.; Cao, Y. Donor-Acceptor (Donor Polymers with Differently Conjugated Side Groups at the Acceptor Units for Photovoltaics. J. Polym. Sci. Part A Polym. Chem. 2013, 51, 1565¨C1572. "
1181,CC(S1)=CC=C1C2=C(N=C(C[C@@H](CCCC)CC)C(CC(CC)CCCC)=N3)C3=C(C(S4)=CC=C4C(S5)=CC(C5=C6OCCCCCCCCCCCC)=C(OCCCCCCCCCCCC)C7=C6C=C(C)S7)C8=NSN=C82,PBDT-DTQx,5.16,3.68,0.72,11.47,0.62,5.12,"Keshtov, M. L.; Marochkin, D. V.; Kochurov, V. S.; Khokhlov, A. R.; Koukaras, E. N.; Sharma, G. D. Synthesis and Characterization of a Low Band Gap Quinoxaline Based D¨CA Copolymer and Its Application as a Donor for Bulk Heterojunction Polymer Solar Cells. Polym. Chem. 2013, 4, 4033¨C4044. "
1182,CC(S1)=CC=C1C2=C(N=C(C3=CC(OCCCCCC)=CC=C3)C(C4=CC=CC(OCCCCCC)=C4)=N5)C5=C(C(S6)=CC=C6C(S7)=CC(C7=C8OCC(CC)CCCC)=C(OCC(CCCC)CC)C9=C8C=C(C)S9)C(F)=C2F,PBDT-TFQ,5.52,3.3,0.76,17.9,0.576,8,"Chen, H. C.; Chen, Y. H.; Liu, C. C.; Chien, Y. C.; Chou, S. W.; Chou, P. T. Prominent Short-Circuit Currents of Fluorinated Quinoxaline-Based Copolymer Solar Cells with a Power Conversion Efficiency of 8.0%. Chem. Mater. 2012, 24, 4766¨C4772. "
1183,CC(S1)=CC=C1C2=C(N=C(C3=CC(OC[C@H](CC)CCCC)=CC=C3)C(C4=CC=CC(OCC(CC)CCCC)=C4)=N5)C5=C(C(S6)=CC=C6C(S7)=CC(C7=C8OCC(CC)CCCC)=C(OCC(CCCC)CC)C9=C8C=C(C)S9)C=C2,PBDTDTQx-O,5.12,3.38,0.71,7,0.615,3.06,"Duan, R.; Ye, L.; Guo, X.; Huang, Y.; Wang, P.; Zhang, S.; Zhang, J.; Huo, L.; Hou, J. Application of Two-Dimensional Conjugated Benzo[1,2- b?:4,5- b¡ä]dithiophene in Quinoxaline-Based Photovoltaic Polymers. Macromolecules 2012, 45, 3032¨C3038. "
1184,CC(S1)=CC=C1C2=C(N=C(C3=CC(OC[C@H](CC)CCCC)=CC=C3)C(C4=CC=CC(OCC(CC)CCCC)=C4)=N5)C5=C(C(S6)=CC=C6C(S7)=CC(C7=C8C9=CC=C(CC(CC)CCCC)S9)=C(C%10=CC=C(CC(CCCC)CC)S%10)C%11=C8C=C(C)S%11)C=C2,PBDTDTQx-T,5.12,3.45,0.76,10.13,0.643,5,"Duan, R.; Ye, L.; Guo, X.; Huang, Y.; Wang, P.; Zhang, S.; Zhang, J.; Huo, L.; Hou, J. Application of Two-Dimensional Conjugated Benzo[1,2- b?:4,5- b¡ä]dithiophene in Quinoxaline-Based Photovoltaic Polymers. Macromolecules 2012, 45, 3032¨C3038. "
1185,CC1=CC2=C(C(C3=CC=C(CCCCCC)S3)=C(C=C(C4=CC=C(C)C5=C4N=C(C6=CC=C(CCCCCC)S6)C(C7=CC=C(CCCCCC)S7)=N5)S8)C8=C2C9=CC=C(CCCCCC)S9)S1,PBDT-DTQx,5.35,3.6,0.83,11.71,0.4,3.9,"Wang, K.; Zhang, Z.; Fu, Q.; Li, Y. Synthesis and Photovoltaic Properties of a D ¨C A Copolymer Based on the 2 , 3-Di ( 5-Hexylthio- Phen-2-yl Quinoxaline Acceptor Unit. Macromol. Chem. Phys. 2014, 215, 597?603. "
1186,CC(S1)=CC=C1C2=C(OCCCCCCCC)C(OCCCCCCCC)=C(C(S3)=CC=C3C(S4)=CC(C4=C5OCC(CCCC)CC)=C(OC[C@H](CC)CCCC)C6=C5C=C(C)S6)C7=C2N=C(C8=CC=C(OC)C=C8)C(C9=CC=C(OC)C=C9)=N7,PBDTDT(Qx-2)-O,5.29,2.77,0.91,9.38,0.52,4.44,"Su, W.; Xiao, M.; Fan, Q.; Zhong, J.; Chen, J.; Dang, D.; Shi, J.; Xiong, W.; Duan, X.; Tan, H.; Liu, Y.; Zhu, W. Significantly Increasing Open-Circuit Voltage of the benzo[1,2-b:4,5-b¡ä]dithiophene-Alt-5,8-Dithienyl-Quinoxaline Copolymers Based PSCs by Appending Dioctyloxy Chains at 6,7-Positions of Quinoxaline. Org. Electron. 2015, 17, 129¨C137. "
1187,CC(S1)=CC=C1C2=C(OCCCCCCCC)C(OCCCCCCCC)=C(C(S3)=CC=C3C(S4)=CC(C4=C5C6=CC=C(CC(CC)CCCC)S6)=C(C7=CC=C(CC(CC)CCCC)S7)C8=C5C=C(C)S8)C9=C2N=C(C%10=CC=C(OC)C=C%10)C(C%11=CC=C(OC)C=C%11)=N9,PBDTDT(Qx-2)-T,5.41,2.92,0.95,10.82,0.614,6.31,"Su, W.; Xiao, M.; Fan, Q.; Zhong, J.; Chen, J.; Dang, D.; Shi, J.; Xiong, W.; Duan, X.; Tan, H.; Liu, Y.; Zhu, W. Significantly Increasing Open-Circuit Voltage of the benzo[1,2-b:4,5-b¡ä]dithiophene-Alt-5,8-Dithienyl-Quinoxaline Copolymers Based PSCs by Appending Dioctyloxy Chains at 6,7-Positions of Quinoxaline. Org. Electron. 2015, 17, 129¨C137. "
1188,CC(S1)=CC=C1C2=C(OCCCCCCCC)C(OCCCCCCCC)=C(C(S3)=CC=C3C(S4)=CC(C4=C5C6=CC=C(CC(CC)CCCC)S6)=C(C7=CC=C(CC(CC)CCCC)S7)C8=C5C=C(C)S8)C9=C2N=C(C%10=CC=CC=C%10)C(C%11=CC=CC=C%11)=N9,PBDTDT(Qx-3)-T,5.51,3.57,0.94,11.28,0.647,6.9,"Fan, Q.; Xiao, M.; Liu, Y.; Su, W.; Gao, H.; Tan, H.; Wang, Y.; Lei, G.; Yang, R.; Zhu, W. Improved Photovoltaic Performance of 2D-Conjugated Benzodithiophene-Based Polymer by the Side Chain Engineering at Quinoxaline. Polym. Chem. 2015, 6, 4290¨C4298. "
