Repository: JinYSun/TeLLAgent

# 🤖**TeLLAgent**👑

------

### **<u>** TeLLAgent: A Tool-Enhanced Large Language Model-based Agent for Autonomous Design and Discovery of High-Performance Molecules</u>

## 😀Motivation

Large language model (LLM) agents have demonstrated significantly enhanced capabilities compared to individual LLMs. However, their application in the chemistry domain remains constrained by limited multimodal synergy, restricted toolsets, static knowledge bases, and insufficient multi-step reasoning and tool-calling capabilities.

File: tool/dataset.csv (part 13 of 48)
ID,SMILES,Name,HOMO,LUMO,Voc (V),Jsc (mA cm^2),FF,PCE(%),ref
1189,O=C1N(CCCCCCCC)C(C2=CC=C(C3=CC=C([Ge](CCCC)(CCCC)C4=C5C=CC(C)=C4)C5=C3)S2)=C6C1=C(C7=CC=C(C)S7)N(CCCCCCCC)C6=O,PGFDTDPP (C4),5.38,3.7,0.76,4.1,0.62,1.5,"Allard, N.; A?ch, R. B.; Gendron, D.; Boudreault, P. L. T.; Tessier, C.; Alem, S.; Tse, S. C.; Tao, Y.; Leclerc, M. Germafluorenes: New Heterocycles for Plastic Electronics. Macromolecules 2010, 43, 2328¨C2333. "
1190,CC1=CC([Ge](CCCCCCCC)(CCCCCCCC)C2=C3C=CC(C4=CC=C(C(N(CCCCCCCC)C5=O)=C6C5=C(C7=CC=C(C)S7)N(CCCCCCCC)C6=O)S4)=C2)=C3C=C1,PGFDTDPP (C8),5.38,3.64,0.76,2.8,0.56,1.2,"Allard, N.; A?ch, R. B.; Gendron, D.; Boudreault, P. L. T.; Tessier, C.; Alem, S.; Tse, S. C.; Tao, Y.; Leclerc, M. Germafluorenes: New Heterocycles for Plastic Electronics. Macromolecules 2010, 43, 2328¨C2333. "
1191,CC1=CC([Ge](CCCCCCCC)(CCCCCCCC)C2=C3C=C(C4=CC=C(C5=CC=C(C6=CC=C(C)S6)C7=NSN=C75)S4)C=C2)=C3C=C1,PGFDTBT,5.38,3.91,0.79,6.9,0.51,2.8,"Allard, N.; A?ch, R. B.; Gendron, D.; Boudreault, P. L. T.; Tessier, C.; Alem, S.; Tse, S. C.; Tao, Y.; Leclerc, M. Germafluorenes: New Heterocycles for Plastic Electronics. Macromolecules 2010, 43, 2328¨C2333. "
1192,CC(S1)=CC=C1C2=CC=C(C(S3)=CC=C3C(S4)=CC(C4=C5C6=CC=C(CCCCCCCCCCCC)S6)=C(C7=CC=C(CCCCCCCCCCCC)S7)C8=C5C=C(C)S8)C9=C2N=C(C%10=CC=CC=C%10)C(C%11=CC=CC=C%11)=N9,P0F,4.98,3.18,0.832,6.37,0.54,2.9,"Yang, P.; Yuan, M.; Zeigler, D. F.; Watkins, S. E.; Lee, J. A.; Luscombe, C. K. Influence of Fluorine Substituents on the Film Dielectric Constant and Open-Circuit Voltage in Organic Photovoltaics. J. Mater. Chem. C 2014, 2, 3278¨C3284. "
1193,CC(S1)=CC=C1C2=C(F)C=C(C(S3)=CC=C3C(S4)=CC(C4=C5C6=CC=C(CCCCCCCCCCCC)S6)=C(C7=CC=C(CCCCCCCCCCCC)S7)C8=C5C=C(C)S8)C9=C2N=C(C%10=CC=CC=C%10)C(C%11=CC=CC=C%11)=N9,P1F,5.07,3.27,0.872,6.52,0.55,3.1,"Yang, P.; Yuan, M.; Zeigler, D. F.; Watkins, S. E.; Lee, J. A.; Luscombe, C. K. Influence of Fluorine Substituents on the Film Dielectric Constant and Open-Circuit Voltage in Organic Photovoltaics. J. Mater. Chem. C 2014, 2, 3278¨C3284. "
1194,CC(S1)=CC=C1C2=C(F)C(F)=C(C(S3)=CC=C3C(S4)=CC(C4=C5C6=CC=C(CCCCCCCCCCCC)S6)=C(C7=CC=C(CCCCCCCCCCCC)S7)C8=C5C=C(C)S8)C9=C2N=C(C%10=CC=CC=C%10)C(C%11=CC=CC=C%11)=N9,P2F,5.08,3.27,0.914,6.84,0.59,3.7,"Yang, P.; Yuan, M.; Zeigler, D. F.; Watkins, S. E.; Lee, J. A.; Luscombe, C. K. Influence of Fluorine Substituents on the Film Dielectric Constant and Open-Circuit Voltage in Organic Photovoltaics. J. Mater. Chem. C 2014, 2, 3278¨C3284. "
1195,CC(S1)=CC=C1C2=C(F)C(F)=C(C(S3)=CC=C3C(S4)=CC(C4=C5C6=CC=C(OC[C@H](CCCC)CC)C=C6)=C(C7=CC=C(OCC(CC)CCCC)C=C7)C8=C5C=C(C)S8)C9=C2N=C(C%10=CC=C(OC[C@@H](CC)CCCC)C=C%10)C(C%11=CC=C(OCC(CC)CCCC)C=C%11)=N9,PBDT-DFQX-PP,5.35,3.53,0.89,8.66,0.514,3.96,"Wang, M.; Ma, D.; Shi, K.; Shi, S.; Chen, S.; Huang, C.; Qiao, Z.; Zhang, Z.-G.; Li, Y.; Li, X.; Wang, H. The Role of Conjugated Side Chains in High Performance Photovoltaic Polymers. J. Mater. Chem. A 2015, 3, 2802¨C2814. "
1196,CC(S1)=CC=C1C2=C(F)C(F)=C(C(S3)=CC=C3C(S4)=CC(C4=C5C6=CC=C(C[C@H](CCCC)CC)S6)=C(C7=CC=C(CC(CC)CCCC)S7)C8=C5C=C(C)S8)C9=C2N=C(C%10=CC=C(OC[C@@H](CC)CCCC)C=C%10)C(C%11=CC=C(OCC(CC)CCCC)C=C%11)=N9,PBDT-DFQX-TP,5.25,3.52,0.82,12.34,0.601,6.08,"Wang, M.; Ma, D.; Shi, K.; Shi, S.; Chen, S.; Huang, C.; Qiao, Z.; Zhang, Z.-G.; Li, Y.; Li, X.; Wang, H. The Role of Conjugated Side Chains in High Performance Photovoltaic Polymers. J. Mater. Chem. A 2015, 3, 2802¨C2814. "
1197,CC(S1)=CC=C1C2=C(F)C(F)=C(C(S3)=CC=C3C(S4)=CC(C4=C5C6=CC=C(OC[C@H](CCCC)CC)C=C6)=C(C7=CC=C(OCC(CC)CCCC)C=C7)C8=C5C=C(C)S8)C9=C2N=C(C(S%10)=CC=C%10C[C@@H](CC)CCCC)C(C%11=CC=C(S%11)CC(CC)CCCC)=N9,PBDT-DFQX-PT,5.29,3.58,0.85,12.13,0.635,6.54,"Wang, M.; Ma, D.; Shi, K.; Shi, S.; Chen, S.; Huang, C.; Qiao, Z.; Zhang, Z.-G.; Li, Y.; Li, X.; Wang, H. The Role of Conjugated Side Chains in High Performance Photovoltaic Polymers. J. Mater. Chem. A 2015, 3, 2802¨C2814. "
1198,CC(S1)=CC=C1C2=C(F)C(F)=C(C(S3)=CC=C3C(S4)=CC(C4=C5C6=CC=C(C[C@H](CCCC)CC)S6)=C(C7=CC=C(CC(CC)CCCC)S7)C8=C5C=C(C)S8)C9=C2N=C(C(S%10)=CC=C%10C[C@@H](CC)CCCC)C(C%11=CC=C(S%11)CC(CC)CCCC)=N9,PBDT-DFQX-TT,5.2,3.5,0.86,12.77,0.699,7.68,"Wang, M.; Ma, D.; Shi, K.; Shi, S.; Chen, S.; Huang, C.; Qiao, Z.; Zhang, Z.-G.; Li, Y.; Li, X.; Wang, H. The Role of Conjugated Side Chains in High Performance Photovoltaic Polymers. J. Mater. Chem. A 2015, 3, 2802¨C2814. "
1199,CC(S1)=CC=C1C2=C(F)C(F)=C(C(S3)=CC=C3C(S4)=CC(C4=C5C6=CC=C(CCCCCCCC)S6)=C(C7=CC=C(CCCCCCCC)S7)C8=C5C=C(C)S8)C9=C2N=C(C%10=CC(OCCCCCCCC)=CC=C%10)C(C%11=CC=CC(OCCCCCCCC)=C%11)=N9,PFQBDT-TR1,5.89,3.61,0.84,11.1,0.61,5.7,"Tessarolo, M.; Gedefaw, D.; Bolognesi, M.; Liscio, F.; Henriksson, P.; Zhuang, W.; Milita, S.; Muccini, M.; Wang, E.; Seri, M.; Andersson, M. R. Structural Tuning of Quinoxaline-Benzodithiophene Copolymers via Alkyl Side Chain Manipulation: Synthesis, Characterization and Photovoltaic Properties. J. Mater. Chem. A 2014, 2, 11162¨C11170. "
1200,CC(S1)=CC=C1C2=C(F)C(F)=C(C(S3)=CC=C3C(S4)=CC(C4=C5C6=CC(CCCCCC)=C(CCCCCC)S6)=C(C7=CC(CCCCCC)=C(CCCCCC)S7)C8=C5C=C(C)S8)C9=C2N=C(C%10=CC(OCCCCCCCC)=CC=C%10)C(C%11=CC=CC(OCCCCCCCC)=C%11)=N9,PFQBDT-T2R2,5.87,3.63,0.96,6.5,0.54,3.4,"Tessarolo, M.; Gedefaw, D.; Bolognesi, M.; Liscio, F.; Henriksson, P.; Zhuang, W.; Milita, S.; Muccini, M.; Wang, E.; Seri, M.; Andersson, M. R. Structural Tuning of Quinoxaline-Benzodithiophene Copolymers via Alkyl Side Chain Manipulation: Synthesis, Characterization and Photovoltaic Properties. J. Mater. Chem. A 2014, 2, 11162¨C11170. "
1201,CC(S1)=CC=C1C2=CC(F)=C(C(S3)=CC=C3C(S4)=CC(C4=C5C6=CC=C(CC(CCCC)CC)S6)=C(C7=CC=C(CC(CC)CCCC)S7)C8=C5C=C(C)S8)C9=C2N=C(C%10=CC(OCCCCCCCC)=CC=C%10)C(C%11=CC=CC(OCCCCCCCC)=C%11)=N9,PBDTTFTQ-EH,5.29,3.05,0.78,13.2,0.708,7.29,"Wu, H.; Zhao, B.; Wang, W.; Guo, Z.; Wei, W.; An, Z.; Gao, C.; Chen, H.; Xiao, B.; Xie, Y.; Wu, H.; Cao, Y. Side Chain Modification: An Effective Approach to Modulate the Energy Level of Benzodithiophene Based Polymers for High-Performance Solar Cells. J. Mater. Chem. A 2015, 3, 18115¨C18126. "
1202,CC(S1)=CC=C1C2=CC(F)=C(C(S3)=CC=C3C(S4)=CC(C4=C5C6=CC=C(CC(CCCC)CC)S6)=C(C7=CC=C(CC(CC)CCCC)S7)C8=C5C=C(C)S8)C9=C2N=C(C%10=CC=C(CCCCCCCC)S%10)C(C%11=CC=C(CCCCCCCC)S%11)=N9,PBDTTFTQ-DO,5.37,3.03,0.88,11.4,0.759,7.61,"Wu, H.; Zhao, B.; Wang, W.; Guo, Z.; Wei, W.; An, Z.; Gao, C.; Chen, H.; Xiao, B.; Xie, Y.; Wu, H.; Cao, Y. Side Chain Modification: An Effective Approach to Modulate the Energy Level of Benzodithiophene Based Polymers for High-Performance Solar Cells. J. Mater. Chem. A 2015, 3, 18115¨C18126. "
1203,CC(S1)=CC=C1C2=CC(F)=C(C(S3)=CC=C3C(S4)=CC(C4=C5C6=CC(CCCCCCCC)=C(CCCCCCCC)S6)=C(C7=CC(CCCCCCCC)=C(CCCCCCCC)S7)C8=C5C=C(C)S8)C9=C2N=C(C%10=CC(OCCCCCCCC)=CC=C%10)C(C%11=CC=CC(OCCCCCCCC)=C%11)=N9,PBDTTFTTQ-EH,5.12,3.03,0.72,13.4,0.708,6.82,"Wu, H.; Zhao, B.; Wang, W.; Guo, Z.; Wei, W.; An, Z.; Gao, C.; Chen, H.; Xiao, B.; Xie, Y.; Wu, H.; Cao, Y. Side Chain Modification: An Effective Approach to Modulate the Energy Level of Benzodithiophene Based Polymers for High-Performance Solar Cells. J. Mater. Chem. A 2015, 3, 18115¨C18126. "
1204,CC(S1)=CC=C1C2=CC(F)=C(C(S3)=CC=C3C(S4)=CC(C4=C5C6=CC(CCCCCCCC)=C(CCCCCCCC)S6)=C(C7=CC(CCCCCCCC)=C(CCCCCCCC)S7)C8=C5C=C(C)S8)C9=C2N=C(C%10=CC=C(CCCCCCCC)S%10)C(C%11=CC=C(CCCCCCCC)S%11)=N9,PBDTTFTTQ-DO,5.31,2.99,0.85,11.3,0.757,7.25,"Wu, H.; Zhao, B.; Wang, W.; Guo, Z.; Wei, W.; An, Z.; Gao, C.; Chen, H.; Xiao, B.; Xie, Y.; Wu, H.; Cao, Y. Side Chain Modification: An Effective Approach to Modulate the Energy Level of Benzodithiophene Based Polymers for High-Performance Solar Cells. J. Mater. Chem. A 2015, 3, 18115¨C18126. "
1205,CC(S1)=CC=C1C2=C(OCCCCCCCC)C(OCCCCCCCC)=C(C(S3)=CC=C3C(S4)=CC(C4=C5OCC(CC)CCCCCC)=C(OC[C@@H](CCCCCC)CC)C6=C5C=C(C)S6)C7=C2N=C(C8=CC=CC(C=C9)=C8C%10=C9C=CC=C%10%11)C%11=N7,PTTPPz-BDT,5.29,3.08,0.74,9.79,0.582,4.25,"Fan, Q.; Liu, Y.; Xiao, M.; Tan, H.; Wang, Y.; Su, W.; Yu, D.; Yang, R.; Zhu, W. Donor-Acceptor Copolymers Based on benzo[1,2-b:4,5-b¡ä]dithiophene and Pyrene-Fused Phenazine for High-Performance Polymer Solar Cells. Org. Electron. 2014, 15, 3375¨C3383. "
1206,CC(S1)=CC=C1C2=C(OCCCCCCCC)C(OCCCCCCCC)=C(C(S3)=CC=C3C(S4)=CC(C4=C5C6=CC=C(CC(CC)CCCCCC)S6)=C(C7=CC=C(C[C@@H](CCCCCC)CC)S7)C8=C5C=C(C)S8)C9=C2N=C(C%10=CC=CC(C=C%11)=C%10C%12=C%11C=CC=C%12%13)C%13=N9,PTTPPz-BDTT,5.34,3.15,0.7,11.1,0.625,4.86,"Fan, Q.; Liu, Y.; Xiao, M.; Tan, H.; Wang, Y.; Su, W.; Yu, D.; Yang, R.; Zhu, W. Donor-Acceptor Copolymers Based on benzo[1,2-b:4,5-b¡ä]dithiophene and Pyrene-Fused Phenazine for High-Performance Polymer Solar Cells. Org. Electron. 2014, 15, 3375¨C3383. "
1207,CC(S1)=CC=C1C2=C3C(C(N(CC(CC)CCCC)C3=O)=O)=C(C(S4)=CC=C4C(S5)=CC(C5=C6C7=CC(CCCCCCCC)=C(CCCCCCCC)S7)=C(C8=CC(CCCCCCCC)=C(CCCCCCCC)S8)C9=C6C=C(C)S9)C%10=C2N=C(C%11=CC(OCCCCCCCC)=CC=C%11)C(C%12=CC=CC(OCCCCCCCC)=C%12)=N%10,PBDT-PQD1,5.97,3.79,0.98,10.4,0.48,4.9,"Xu, X.; Wang, C.; B?cke, O.; James, D. I.; Bini, K.; Olsson, E.; Andersson, M. R.; Fahlman, M.; Wang, E. Pyrrolo[3,4-g]quinoxaline-6,8-Dione-Based Conjugated Copolymers for Bulk Heterojunction Solar Cells with High Photovoltages. Polym. Chem.2015, 6, 4624¨C4633. "
1208,CC(S1)=CC=C1C2=C3C(C(N(CC(CC)CCCC)C3=O)=O)=C(C(S4)=CC=C4C(S5)=CC(C5=C6C7=CC=C(CC(CCCC)CC)S7)=C(C8=CC=C(CC(CC)CCCC)S8)C9=C6C=C(C)S9)C%10=C2N=C(C%11=CC(OCCCCCCCC)=CC=C%11)C(C%12=CC=CC(OCCCCCCCC)=C%12)=N%10,PBDT-PQD2,5.96,3.74,1.08,7.6,0.43,3.5,"Xu, X.; Wang, C.; B?cke, O.; James, D. I.; Bini, K.; Olsson, E.; Andersson, M. R.; Fahlman, M.; Wang, E. Pyrrolo[3,4-g]quinoxaline-6,8-Dione-Based Conjugated Copolymers for Bulk Heterojunction Solar Cells with High Photovoltages. Polym. Chem.2015, 6, 4624¨C4633. "
1209,CC(S1)=CC=C1C2=C3C(C(N(CC(CC)CCCC)C3=O)=O)=C(C(S4)=CC=C4C(S5)=CC(C5=C6OCC(CCCC)CC)=C(OCC(CC)CCCC)C7=C6C=C(C)S7)C8=C2N=C(C9=CC(OCCCCCCCC)=CC=C9)C(C%10=CC=CC(OCCCCCCCC)=C%10)=N8,PBDT-PQD3,5.82,3.72,1.03,7.3,0.39,2.9,"Xu, X.; Wang, C.; B?cke, O.; James, D. I.; Bini, K.; Olsson, E.; Andersson, M. R.; Fahlman, M.; Wang, E. Pyrrolo[3,4-g]quinoxaline-6,8-Dione-Based Conjugated Copolymers for Bulk Heterojunction Solar Cells with High Photovoltages. Polym. Chem.2015, 6, 4624¨C4633. "
1210,CC(S1)=CC=C1C2=C3C(C(N(CC(CC)CCCC)C3=O)=O)=C(C(S4)=CC=C4C5=CC=C(C)S5)C6=C2N=C(C7=CC(OCCCCCCCC)=CC=C7)C(C8=CC=CC(OCCCCCCCC)=C8)=N6,PT-PQD,5.83,3.83,1,7.7,0.38,2.9,"Xu, X.; Wang, C.; B?cke, O.; James, D. I.; Bini, K.; Olsson, E.; Andersson, M. R.; Fahlman, M.; Wang, E. Pyrrolo[3,4-g]quinoxaline-6,8-Dione-Based Conjugated Copolymers for Bulk Heterojunction Solar Cells with High Photovoltages. Polym. Chem.2015, 6, 4624¨C4633. "
1211,CC1=CC=C(C(N(CC(CCCCCCCC)CCCCCC)C2=O)=C(C2=C(C(S3)=CC=C3C(S4)=CC(C4=C5CCCCCCCC)=C(CCCCCCCC)C6=C5C=C(C)S6)N7CC(CCCCCC)CCCCCCCC)C7=O)S1,O-HD,5.15,3.28,0.71,9.4,0.61,4.1,"Li, Z.; Zhang, Y.; Tsang, S. W.; Du, X.; Zhou, J.; Tao, Y.; Ding, J. Alkyl Side Chain Impact on the Charge Transport and Photovoltaic Properties of Benzodithiophene and Diketopyrrolopyrrole-Based Copolymers. J. Phys. Chem. C 2011, 115, 18002¨C18009. "
1212,CC1=CC=C(C(N(CC(CCCC)CCCCCC)C2=O)=C(C2=C(C(S3)=CC=C3C(S4)=CC(C4=C5CCC(CCCC)CCCCC)=C(CCC(CCCCC)CCCC)C6=C5C=C(C)S6)N7CC(CCCCCC)CCCC)C7=O)S1,BO-BO,5.14,3.34,0.59,3.4,0.46,0.93,"Li, Z.; Zhang, Y.; Tsang, S. W.; Du, X.; Zhou, J.; Tao, Y.; Ding, J. Alkyl Side Chain Impact on the Charge Transport and Photovoltaic Properties of Benzodithiophene and Diketopyrrolopyrrole-Based Copolymers. J. Phys. Chem. C 2011, 115, 18002¨C18009. "
1213,CC1=CC=C(C(N(CCCCCCCC)C2=O)=C(C2=C(C(S3)=CC=C3C(S4)=CC(C4=C5CCC(CCCCCCCC)CCCCC)=C(CCC(CCCCC)CCCCCCCC)C6=C5C=C(C)S6)N7CCCCCCCC)C7=O)S1,PU-O,5.1,3.31,0.62,5.2,0.43,1.4,"Li, Z.; Zhang, Y.; Tsang, S. W.; Du, X.; Zhou, J.; Tao, Y.; Ding, J. Alkyl Side Chain Impact on the Charge Transport and Photovoltaic Properties of Benzodithiophene and Diketopyrrolopyrrole-Based Copolymers. J. Phys. Chem. C 2011, 115, 18002¨C18009. "
1214,CC1=CC=C(C(N(CC(CCCCCC)CCCC)C2=O)=C(C2=C(C(S3)=CC=C3C(S4)=CC(C4=C5OCCCCCCCCCCCC)=C(OCCCCCCCCCCCC)C6=C5C=C(C)S6)N7CC(CCCC)CCCCCC)C7=O)S1,PBDT-DPP (P1),5.3,3.8,0.64,11.27,0.602,4.35,"Morse, G. E.; Tournebize, A.; Rivaton, A.; Chass¨¦, T.; Taviot-Gueho, C.; Blouin, N.; Lozman, O. R.; Tierney, S. The Effect of Polymer Solubilizing Side-Chains on Solar Cell Stability. Phys. Chem. Chem. Phys. 2015, 17, 11884¨C11897. "
1215,CC1=CC=C(C(N(CC(CCCCCC)CCCC)C2=O)=C(C2=C(C(S3)=CC=C3C(S4)=CC(C4=C5CCCCCCCCCCCC)=C(CCCCCCCCCCCC)C6=C5C=C(C)S6)N7CC(CCCC)CCCCCC)C7=O)S1,PBDT-DPP (P2),5.3,3.8,0.7,12.1,0.524,4.43,"Morse, G. E.; Tournebize, A.; Rivaton, A.; Chass¨¦, T.; Taviot-Gueho, C.; Blouin, N.; Lozman, O. R.; Tierney, S. The Effect of Polymer Solubilizing Side-Chains on Solar Cell Stability. Phys. Chem. Chem. Phys. 2015, 17, 11884¨C11897. "
1216,CC1=CC=C(C(N(CC(CCCCCCCCCCCC)CCCCCCCCCC)C2=O)=C(C2=C(C(S3)=CC=C3C(S4)=CC(C4=C5)=CC6=C5C=C(C)S6)N7CC(CCCCCCCCCCCC)CCCCCCCCCC)C7=O)S1,PBDT-DPP (P3),5.4,3.9,0.68,8.75,0.453,2.69,"Morse, G. E.; Tournebize, A.; Rivaton, A.; Chass¨¦, T.; Taviot-Gueho, C.; Blouin, N.; Lozman, O. R.; Tierney, S. The Effect of Polymer Solubilizing Side-Chains on Solar Cell Stability. Phys. Chem. Chem. Phys. 2015, 17, 11884¨C11897. "
1217,CC1=CC=C(C(N(CC(CCCCCC)CCCC)C2=O)=C(C2=C(C(S3)=CC=C3C(S4)=CC(C4=C5C6=CC=C(CC(CC)CCCC)S6)=C(C7=CC=C(CC(CC)CCCC)S7)C8=C5C=C(C)S8)N9CC(CCCC)CCCCCC)C9=O)S1,PBDT-DPP (P4),5.4,3.9,0.66,13.6,0.329,2.95,"Morse, G. E.; Tournebize, A.; Rivaton, A.; Chass¨¦, T.; Taviot-Gueho, C.; Blouin, N.; Lozman, O. R.; Tierney, S. The Effect of Polymer Solubilizing Side-Chains on Solar Cell Stability. Phys. Chem. Chem. Phys. 2015, 17, 11884¨C11897. "
1218,CC1=CC=C(C(N(CC(CCCC)CC)C2=O)=C(C2=C(C(S3)=CC=C3C(S4)=CC(C4=C5C6=CC=C(CC(CC)CCCC)O6)=C(C7=CC=C(CC(CC)CCCC)O7)C8=C5C=C(C)S8)N9CC(CC)CCCC)C9=O)S1,PBDTF-DPP,5.16,3.64,0.69,10.46,0.489,3.5,"Wang, Y.; Yang, F.; Liu, Y.; Peng, R.; Chen, S.; Ge, Z. New Alkylfuranyl-Substituted Benzo[1,2-b:4,5-b¡ä]Dithiophene-Based Donor ? Acceptor Polymers for Highly Efficient Solar Cells. Macromolecules 2013, 46, 1368¨C1375. "
1219,CC1=CC=C(C(N(CC(CCCC)CC)C2=O)=C(C2=C(C(O3)=CC=C3C(S4)=CC(C4=C5C6=CC=C(CC(CC)CCCC)O6)=C(C7=CC=C(CC(CC)CCCC)O7)C8=C5C=C(C)S8)N9CC(CC)CCCC)C9=O)O1,PBDTF-DPPF,5.24,3.74,0.72,12.64,0.565,5.1,"Wang, Y.; Yang, F.; Liu, Y.; Peng, R.; Chen, S.; Ge, Z. New Alkylfuranyl-Substituted Benzo[1,2-b:4,5-b¡ä]Dithiophene-Based Donor ? Acceptor Polymers for Highly Efficient Solar Cells. Macromolecules 2013, 46, 1368¨C1375. "
1220,CC1=CC=C(C(N(CC(CCCC)CC)C2=O)=C(C2=C(C(S3)=CC=C3C(S4)=CC(C4=C5OCC(CC)CCCC)=C(OCC(CC)CCCC)C6=C5C=C(C)S6)N7CC(CC)CCCC)C7=O)S1,PBDT-DPP,5.05,3.4,0.62,3.87,0.4,1,"Wang, Y.; Yang, F.; Liu, Y.; Peng, R.; Chen, S.; Ge, Z. New Alkylfuranyl-Substituted Benzo[1,2-b:4,5-b¡ä]Dithiophene-Based Donor ? Acceptor Polymers for Highly Efficient Solar Cells. Macromolecules 2013, 46, 1368¨C1375. "
1221,CC1=CC=C(C(N(CC(CCCC)CC)C2=O)=C(C2=C(C(O3)=CC=C3C(S4)=CC(C4=C5OCC(CC)CCCC)=C(OCC(CC)CCCC)C6=C5C=C(C)S6)N7CC(CC)CCCC)C7=O)O1,PBDT-DPPF,5.15,3.44,0.63,8.78,0.533,2.9,"Wang, Y.; Yang, F.; Liu, Y.; Peng, R.; Chen, S.; Ge, Z. New Alkylfuranyl-Substituted Benzo[1,2-b:4,5-b¡ä]Dithiophene-Based Donor ? Acceptor Polymers for Highly Efficient Solar Cells. Macromolecules 2013, 46, 1368¨C1375. "
1222,O=C1N(CC(CC)CCCC)C(C2=CC=C(C3=CC=C4C(N(C(CCCCCCCCCC)CCCCCCCCCC)C5=C4C=CC(C)=C5)=C3)S2)=C6C1=C(C7=CC=C(C)S7)N(CC(CC)CCCC)C6=O,PC-DTDPP,5.42,3.64,0.76,5.35,0.56,2.26,"Zhou, E.; Yamakawa, S.; Tajima, K.; Yang, C.; Hashimoto, K. Synthesis and Photovoltaic Properties of Diketopyrrolopyrrole-Based Donor-Acceptor Copolymers. Chem. Mater. 2009, 21, 4055¨C4061."
1223,O=C1N(CCCCCCCC)C(C2=CC=C(C)S2)=C3C1=C(C4=CC=C(C5=CC=C6C(C(CCCCCCCC)(CCCCCCCC)C7=C6C=CC(C)=C7)=C5)S4)N(CCCCCCCC)C3=O,PF-DTDPP,5.35,3.66,0.74,2.51,0.47,0.88,"Zhou, E.; Yamakawa, S.; Tajima, K.; Yang, C.; Hashimoto, K. Synthesis and Photovoltaic Properties of Diketopyrrolopyrrole-Based Donor-Acceptor Copolymers. Chem. Mater. 2009, 21, 4055¨C4061."
1224,O=C1N(C[C@@H](CCCC)CC)C(C2=CC=C(C)S2)=C3C1=C(C4=CC=C(C5=CC(N(C(C[C@@H](CCCC)CC)CC(CCCC)CC)C6=C7SC(C)=C6)=C7S5)S4)N(C[C@H](CC)CCCC)C3=O,PDTP-DTDPP,5.02,3.64,0.44,4.47,0.57,1.12,"Zhou, E.; Yamakawa, S.; Tajima, K.; Yang, C.; Hashimoto, K. Synthesis and Photovoltaic Properties of Diketopyrrolopyrrole-Based Donor-Acceptor Copolymers. Chem. Mater. 2009, 21, 4055¨C4061."
1225,CC1=CC2=C(C(C3=CC(C=C(CC(CC)CCCC)C=C4)=C4S3)=C(C=C(C5=CC=C(C6=C(OCC(CC(CC)CCCC)(CC(CCCC)CC)CO7)C7=C(C8=CC=C(C)C9=NSN=C89)S6)C%10=NSN=C5%10)S%11)C%11=C2C%12=CC(C=C(CC(CCCC)CC)C=C%13)=C%13S%12)S1,P1,5.2,3.56,0.81,6.27,0.369,1.93,"Chakravarthi, N.; Gunasekar, K.; Jin, S.-H.; Lee, J. H. Synthesis and Photovoltaic Properties of 2D ¦Ð-Conjugated Polymers Based on Alkylbenzothiophene Substituted Benzodithiophene Donor Unit with Titanium Sub-Oxide (TiOX as an Interlayer in the Bulk Heterojunction Device Structure. J. Inorg. Organomet. Polym. Mater. 2015, 25, 107¨C117. "
1226,CC1=CC=C(C(N(CC(CCCCCC)CCCCCCCC)C2=O)=C(C2=C(C(S3)=CC=C3C(S4)=CC(C4=C5C6=CC(C=C(CC(CCCC)CC)C=C7)=C7S6)=C(C8=CC(C=C(CC(CC)CCCC)C=C9)=C9S8)C%10=C5C=C(C)S%10)N%11CC(CCCCCCCC)CCCCCC)C%11=O)S1,P2,5.26,3.89,0.78,5.15,0.581,2.6,"Chakravarthi, N.; Gunasekar, K.; Jin, S.-H.; Lee, J. H. Synthesis and Photovoltaic Properties of 2D ¦Ð-Conjugated Polymers Based on Alkylbenzothiophene Substituted Benzodithiophene Donor Unit with Titanium Sub-Oxide (TiOX as an Interlayer in the Bulk Heterojunction Device Structure. J. Inorg. Organomet. Polym. Mater. 2015, 25, 107¨C117. "
1227,CC1=CC=C(C(N(CC(CCCC)CC)C2=O)=C(C2=C(C(S3)=CC=C3C(S4)=CC(C4=C5C#CC6=CC(C7=CC=C(OCC(CCCC)CC)C=C7)=CC=C6)=C(C#CC8=C([H])C(C9=CC=C(OCC(CCCC)CC)C=C9)=CC=C8[H])C%10=C5C=C(C)S%10)N%11CC(CC)CCCC)C%11=O)S1,PBDTBPA(H)-DPP,5.25,3.86,0.74,13.17,0.57,5.58,"Chakravarthi, N.; Gunasekar, K.; Kranthiraja, K.; Kim, T.; Cho, W.; Kim, C. S.; Kim, D.-H.; Song, M.; Jin, S.-H. The Effect of With/without Resonance-Mediated Interactions on the Organic Solar Cell Performance of New 2D ¦Ð-Conjugated Polymers. Polym. Chem.2015, 6, 7149¨C7159. "
1228,CC1=CC=C(C(N(CC(CCCC)CC)C2=O)=C(C2=C(C(S3)=CC=C3C(S4)=CC(C4=C5C#CC6=C(F)C(C7=CC=C(OCC(CCCC)CC)C=C7)=CC=C6F)=C(C#CC8=C(F)C(C9=CC=C(OCC(CCCC)CC)C=C9)=CC=C8F)C%10=C5C=C(C)S%10)N%11CC(CC)CCCC)C%11=O)S1,PBDTBPA(F)-DPP,5.2,3.91,0.68,9.89,0.5,4.04,"Chakravarthi, N.; Gunasekar, K.; Kranthiraja, K.; Kim, T.; Cho, W.; Kim, C. S.; Kim, D.-H.; Song, M.; Jin, S.-H. The Effect of With/without Resonance-Mediated Interactions on the Organic Solar Cell Performance of New 2D ¦Ð-Conjugated Polymers. Polym. Chem.2015, 6, 7149¨C7159. "
1229,CC1=CC=C(C(N(CCCCCCCCCCCCC2=CC=C(C3=CC=C(C#N)C=C3)C=C2)C4=O)=C(C4=C(C(S5)=CC=C5C6=CC(C(OCC(CC)CCCC)=C(SC(C)=C7)C7=C8OCC(CC)CCCC)=C8S6)N9CCCCCCCCCCCCC%10=CC=C(C%11=CC=C(C#N)C=C%11)C=C%10)C9=O)S1,PBDTDPPcbp,5.39,3.57,0.68,4.11,0.448,1.3,"Han, Y.; Chen, L.; Chen, Y. Diketopyrrolopyrrole-Based Liquid Crystalline Conjugated Donor-Acceptor Copolymers with Reduced Band Gap for Polymer Solar Cells. J. Polym. Sci. Part A Polym. Chem. 2013, 51, 258¨C266. "
1230,CC1=CC=C(C(N(CCCCCCCCCCCCC2=CC=C(C3=CC=C(C#N)C=C3)C=C2)C4=O)=C(C4=C(C(S5)=CC=C5C6=CC7=C(C8=CC=C(C)C=C8N7C(CCCCCCCC)CCCCCCCC)C=C6)N9CCCCCCCCCCCCC%10=CC=C(C%11=CC=C(C#N)C=C%11)C=C%10)C9=O)S1,PCBTDPPcbp,5.43,3.38,0.8,4.72,0.319,1.2,"Han, Y.; Chen, L.; Chen, Y. Diketopyrrolopyrrole-Based Liquid Crystalline Conjugated Donor-Acceptor Copolymers with Reduced Band Gap for Polymer Solar Cells. J. Polym. Sci. Part A Polym. Chem. 2013, 51, 258¨C266. "
1231,CC1=CN=C(C(N(CC(CCCCCCCCCC)CCCCCCCCCCCC)C2=O)=C3C2=C(C4=NC=C(C5=CC(C=C(SC(C)=C6)C6=C7)=C7S5)S4)N(C[C@H](CCCCCCCCCCCC)CCCCCCCCCC)C3=O)S1,PDPP2TzBDT,5.51,3.98,0.98,6.2,0.53,3.2,"Li, W.; Hendriks, K. H.; Furlan, A.; Wienk, M. M.; Janssen, R. A. J. High Quantum Efficiencies in Polymer Solar Cells at Energy Losses below 0.6 eV. J. Am. Chem. Soc.2015, 137, 2231¨C2234. "
1232,CC1=CN=C(C(N(CC(CCCCCCCCCC)CCCCCCCCCCCC)C2=O)=C3C2=C(C4=NC=C(C5=CC=C(C6=CC=C(C)S6)S5)S4)N(C[C@H](CCCCCCCCCCCC)CCCCCCCCCC)C3=O)S1,PDPP2Tz2T,5.46,3.99,0.92,8.8,0.63,5.1,"Li, W.; Hendriks, K. H.; Furlan, A.; Wienk, M. M.; Janssen, R. A. J. High Quantum Efficiencies in Polymer Solar Cells at Energy Losses below 0.6 eV. J. Am. Chem. Soc.2015, 137, 2231¨C2234. "
1233,CC1=CN=C(C(N(CC(CCCCCC)CCCC)C2=O)=C3C2=C(C4=NC=C(C5=CC(N(CC(CC)CCCC)C6=C7SC(C)=C6)=C7S5)S4)N(C[C@H](CCCCCC)CCCC)C3=O)S1,PDPP2TzDTP,5.18,3.9,0.69,14.9,0.54,5.6,"Li, W.; Hendriks, K. H.; Furlan, A.; Wienk, M. M.; Janssen, R. A. J. High Quantum Efficiencies in Polymer Solar Cells at Energy Losses below 0.6 eV. J. Am. Chem. Soc.2015, 137, 2231¨C2234. "
1234,CC1=C(CC(CCCCCC)CCCCCCCC)C=C(C2=C(F)C(F)=C(C3=CC(CC(CCCCCC)CCCCCCCC)=C(C4=CC=C(C5=CC=C(C)S5)S4)S3)C6=NSN=C62)S1,PffBT-T4-2HD,5.21,3.56,0.73,14.8,0.644,7.2,"Hu, H.; Jiang, K.; Yang, G.; Liu, J.; Li, Z.; Lin, H.; Liu, Y.; Zhao, J.; Zhang, J.; Huang, F.; Qu, Y.; Ma, W.; Yan, H. Terthiophene-Based D-A Polymer with an Asymmetric Arrangement of Alkyl Chains That Enables Efficient Polymer Solar Cells. J. Am. Chem. Soc. 2015, 137, 14149¨C14157. "
1235,CC1=C(CC(CCCCCC)CCCCCCCC)C=C(C2=C(F)C(F)=C(C3=CC(CC(CCCCCC)CCCCCCCC)=C(C4=CC=C(C)S4)S3)C5=NSN=C52)S1,"PffBT-T3(1,3)",5.35,3.75,0.77,10.6,0.453,3.9,"Hu, H.; Jiang, K.; Yang, G.; Liu, J.; Li, Z.; Lin, H.; Liu, Y.; Zhao, J.; Zhang, J.; Huang, F.; Qu, Y.; Ma, W.; Yan, H. Terthiophene-Based D-A Polymer with an Asymmetric Arrangement of Alkyl Chains That Enables Efficient Polymer Solar Cells. J. Am. Chem. Soc. 2015, 137, 14149¨C14157. "
1236,FC(C(F)=C(C1=CC(CC(CCCCCC)CCCCCCCC)=C(C2=CC(CC(CCCCCCCC)CCCCCC)=C(C3=CC=C(C4=C(F)C(F)=C(C5=CC=C(C)S5)C6=NSN=C64)S3)S2)S1)C7=NSN=C78)=C8C9=CC(CC(CCCCCC)CCCCCCCC)=C(C%10=CC(CC(CCCCCC)CCCCCCCC)=C(C)S%10)S9,"PffBT-T3((1,2)-1",5.31,3.68,0.82,18.5,0.641,10,"Hu, H.; Jiang, K.; Yang, G.; Liu, J.; Li, Z.; Lin, H.; Liu, Y.; Zhao, J.; Zhang, J.; Huang, F.; Qu, Y.; Ma, W.; Yan, H. Terthiophene-Based D-A Polymer with an Asymmetric Arrangement of Alkyl Chains That Enables Efficient Polymer Solar Cells. J. Am. Chem. Soc. 2015, 137, 14149¨C14157. "
1237,FC(C(F)=C(C1=CC(CC(CCCCCC)CCCCCCCC)=C(C2=CC(CC(CCCCCCC)CCCCCC)=C(C3=CC=C(C4=C(F)C(F)=C(C5=CC=C(C)S5)C6=NSN=C64)S3)S2)S1)C7=NSN=C78)=C8C9=CC(CC(CCCCCC)CCCCCCCC)=C(C%10=CC(CC(CCCCCC)CCCCCCC)=C(C)S%10)S9,"PffBT-T3(1,2)-2",5.31,3.68,0.82,18.7,0.683,10.7,"Hu, H.; Jiang, K.; Yang, G.; Liu, J.; Li, Z.; Lin, H.; Liu, Y.; Zhao, J.; Zhang, J.; Huang, F.; Qu, Y.; Ma, W.; Yan, H. Terthiophene-Based D-A Polymer with an Asymmetric Arrangement of Alkyl Chains That Enables Efficient Polymer Solar Cells. J. Am. Chem. Soc. 2015, 137, 14149¨C14157. "
1238,CC1=C(CC(CCCCCCCCCCCCCC)CCCCCCCCCCCCCC)C=C(C2=C(F)C(F)=C(C3=CC(CC(CCCCCCCCCCCCCC)CCCCCCCCCCCCCC)=C(C4=CC=C(C5=C(F)C(F)=C(C6=CC=C(C)S6)C7=NSN=C75)S4)S3)C8=NSN=C82)S1,PffBT-T2,5.38,3.77,0.88,10.1,0.486,4.5,"Hu, H.; Jiang, K.; Yang, G.; Liu, J.; Li, Z.; Lin, H.; Liu, Y.; Zhao, J.; Zhang, J.; Huang, F.; Qu, Y.; Ma, W.; Yan, H. Terthiophene-Based D-A Polymer with an Asymmetric Arrangement of Alkyl Chains That Enables Efficient Polymer Solar Cells. J. Am. Chem. Soc. 2015, 137, 14149¨C14157. "
1239,CC(S1)=C(CC(CCCCCCCCCCCC)CCCCCCCCCC)C=C1C2=CC3=C(C4=NSN=C42)C=C(C5=CC(CC(CCCCCCCCCC)CCCCCCCCCCCC)=C(C6=CC(CCCCCCCCCCCC)=C(C7=NC8=CC9=C(N=C(C%10=C(CCCCCCCCCCCC)C=C(C)S%10)S9)C=C8S7)S6)S5)C%11=NSN=C3%11,EC12-DT,5.51,3.8,0.861,13.3,0.575,6.59,"Al-Naamani, E.; Gopal, A.; Ide, M.; Osaka, I.; Saeki, A. Exploring Alkyl Chains in Benzobisthiazole-Naphthobisthiadiazole Polymers: Impact on Solar-Cell Performance, Crystalline Structures, and Optoelectronics. ACS Appl. Mater. Interfaces 2017, 9, 37702¨C37711. "
1240,CC(S1)=C(CC(CCCCCCCC)CCCCCCCCCC)C=C1C2=CC3=C(C4=NSN=C42)C=C(C5=CC(CC(CCCCCCCCCC)CCCCCCCC)=C(C6=CC(CCCCCCCCCCCC)=C(C7=NC8=CC9=C(N=C(C%10=C(CCCCCCCCCCCC)C=C(C)S%10)S9)C=C8S7)S6)S5)C%11=NSN=C3%11,EC12-OD,5.5,3.77,0.873,7.37,0.564,3.63,"Al-Naamani, E.; Gopal, A.; Ide, M.; Osaka, I.; Saeki, A. Exploring Alkyl Chains in Benzobisthiazole-Naphthobisthiadiazole Polymers: Impact on Solar-Cell Performance, Crystalline Structures, and Optoelectronics. ACS Appl. Mater. Interfaces 2017, 9, 37702¨C37711. "
1241,CC(S1)=C(CC(CCCCCCCC)CCCCCC)C=C1C2=CC3=C(C4=NSN=C42)C=C(C5=CC(CC(CCCCCC)CCCCCCCC)=C(C6=CC(CC(CCCCCC)CCCCCCCC)=C(C7=NC8=CC9=C(N=C(C%10=C(CC(CCCCCCCC)CCCCCC)C=C(C)S%10)S9)C=C8S7)S6)S5)C%11=NSN=C3%11,EHD-HD,5.57,3.85,0.931,4.32,0.629,2.53,"Al-Naamani, E.; Gopal, A.; Ide, M.; Osaka, I.; Saeki, A. Exploring Alkyl Chains in Benzobisthiazole-Naphthobisthiadiazole Polymers: Impact on Solar-Cell Performance, Crystalline Structures, and Optoelectronics. ACS Appl. Mater. Interfaces 2017, 9, 37702¨C37711. "
1242,CC(S1)=C(CC(CCCC)CCCCCC)C=C1C2=CC3=C(C4=NSN=C42)C=C(C5=CC(CC(CCCCCC)CCCC)=C(C6=CC(CC(CCCCCC)CCCCCCCC)=C(C7=NC8=CC9=C(N=C(C%10=C(CC(CCCCCCCC)CCCCCC)C=C(C)S%10)S9)C=C8S7)S6)S5)C%11=NSN=C3%11,EHD-BO,5.45,3.76,0.811,9.3,0.491,3.7,"Al-Naamani, E.; Gopal, A.; Ide, M.; Osaka, I.; Saeki, A. Exploring Alkyl Chains in Benzobisthiazole-Naphthobisthiadiazole Polymers: Impact on Solar-Cell Performance, Crystalline Structures, and Optoelectronics. ACS Appl. Mater. Interfaces 2017, 9, 37702¨C37711. "
1243,CC(S1)=C(CC(CCCC)CCCCCC)C=C1C2=CC3=C(C4=NSN=C42)C=C(C5=CC(CC(CCCCCC)CCCC)=C(C6=CC(CC(CCCCCC)CCCC)=C(C7=NC8=CC9=C(N=C(C%10=C(CC(CCCC)CCCCCC)C=C(C)S%10)S9)C=C8S7)S6)S5)C%11=NSN=C3%11,EBO-BO,5.44,3.76,0.834,8.61,0.43,3.09,"Al-Naamani, E.; Gopal, A.; Ide, M.; Osaka, I.; Saeki, A. Exploring Alkyl Chains in Benzobisthiazole-Naphthobisthiadiazole Polymers: Impact on Solar-Cell Performance, Crystalline Structures, and Optoelectronics. ACS Appl. Mater. Interfaces 2017, 9, 37702¨C37711. "
1244,CC1=CC=C(/C(C(N2CC(CCCCCCCC)CCCCCCCCCC)=O)=C(C(N3CC(CCCCCCCCCC)CCCCCCCC)=O)/C4=C3C=C(C=C4)C5=CC=C(C)S5)C2=C1,PT-ID1,5.49,3.91,0.87,1.76,0.6,0.92,"Zhang, G.; Fu, Y.; Xie, Z.; Zhang, Q. Synthesis and Photovoltaic Properties of New Low Bandgap Isoindigo-Based Conjugated Polymers. Macromolecules 2011, 44, 1414¨C1420. "
1245,CC1=CC=C(/C(C(N2CC(CCCCCCCC)CCCCCCCCCC)=O)=C(C(N3CC(CCCCCCCCCC)CCCCCCCC)=O)/C4=C3C=C(C=C4)C5=CC(SC(C)=C6)=C6S5)C2=C1,PTT-ID1,5.43,3.88,0.84,3.9,0.53,1.74,"Zhang, G.; Fu, Y.; Xie, Z.; Zhang, Q. Synthesis and Photovoltaic Properties of New Low Bandgap Isoindigo-Based Conjugated Polymers. Macromolecules 2011, 44, 1414¨C1420. "
1246,CC1=CC2=C(OCC(CC)CCCC)C(S3)=C(C(OCC(CC)CCCC)=C2S1)C=C3C4=CC5=C(/C(C(N5CC(CC)CCCC)=O)=C6C(N(CC(CCCC)CC)C7=CC(C)=CC=C7\6)=O)C=C4,PBDT-ID,5.2,3.66,0.71,7.93,0.34,1.91,"Zhang, G.; Fu, Y.; Xie, Z.; Zhang, Q. Synthesis and Photovoltaic Properties of New Low Bandgap Isoindigo-Based Conjugated Polymers. Macromolecules 2011, 44, 1414¨C1420. "
1247,CC1=CC2=C(OCC(CC)CCCC)C(S3)=C(C(OCC(CCCC)CC)=C2S1)C=C3C4=CC=C(/C(C(N5CC(CCCCCCCCCC)CCCCCCCC)=O)=C/C6=CC=C(C7=CC=C(/C=C8C(C=CC(C)=C9)=C9N(CC(CCCCCCCCCC)CCCCCCCC)C/8=O)S7)S6)C5=C4,PBDT?IBTI,5.24,3.72,0.77,11.71,0.71,6.41,"Li, S. G.; Yuan, Z. C.; Yuan, J. Y.; Deng, P.; Zhang, Q.; Sun, B. Q. An Expanded Isoindigo Unit as a New Building Block for a Conjugated Polymer Leading to HighPerformance Solar Cells. J. Mater. Chem. A 2014, 2, 5427¨C5433. "
1248,O=C(N1CC(CCCCCCCC)CCCCCC)/C(C2=C1C=C(C)C=C2)=C3C(N(CC(CCCCCC)CCCCCCCC)C4=CC(C5=CC(C)=C(C6=C(C)C=C(C)S6)S5)=CC=C4/3)=O,PMIM,5.93,3.84,0.73,6.24,0.36,1.64,"Zhuang, W.; Bolognesi, M.; Seri, M.; Henriksson, P.; Gedefaw, D.; Kroon, R.; Jarvid, M.; Lundin, A.; Wang, E.; Muccini, M.; Andersson, M. R. Influence of Incorporating Different Electron-Rich Thiophene-Based Units on the Photovoltaic Properties of Isoindigo-Based Conjugated Polymers: An Experimental and DFT Study. Macromolecules 2013, 46, 8488?8499. "
1249,O=C(N1CC(CCCCCCCC)CCCCCC)/C(C2=C1C=C(C)C=C2)=C3C(N(CC(CCCCCC)CCCCCCCC)C4=CC(C5=CC(C)=C(C6=CC=C(C7=C(C)C=C(C)S7)S6)S5)=CC=C4/3)=O,PT-MIM,5.78,3.83,0.7,10.56,0.48,3.55,"Zhuang, W.; Bolognesi, M.; Seri, M.; Henriksson, P.; Gedefaw, D.; Kroon, R.; Jarvid, M.; Lundin, A.; Wang, E.; Muccini, M.; Andersson, M. R. Influence of Incorporating Different Electron-Rich Thiophene-Based Units on the Photovoltaic Properties of Isoindigo-Based Conjugated Polymers: An Experimental and DFT Study. Macromolecules 2013, 46, 8488?8499. "
1250,O=C(N1CC(CCCCCCCC)CCCCCC)/C(C2=C1C=C(C)C=C2)=C3C(N(CC(CCCCCC)CCCCCCCC)C4=CC(C5=CC(C)=C(C6=CC7=C(OCC(CCCC)CC)C8=C(C=C(C9=C(C)C=C(C)S9)S8)C(OCC(CCCC)CC)=C7S6)S5)=CC=C4/3)=O,PBDTO-MIM,5.87,3.91,0.73,10.7,0.64,4.98,"Zhuang, W.; Bolognesi, M.; Seri, M.; Henriksson, P.; Gedefaw, D.; Kroon, R.; Jarvid, M.; Lundin, A.; Wang, E.; Muccini, M.; Andersson, M. R. Influence of Incorporating Different Electron-Rich Thiophene-Based Units on the Photovoltaic Properties of Isoindigo-Based Conjugated Polymers: An Experimental and DFT Study. Macromolecules 2013, 46, 8488?8499. "
1251,O=C(N1CC(CCCCCCCC)CCCCCC)/C(C2=C1C=C(C)C=C2)=C3C(N(CC(CCCCCC)CCCCCCCC)C4=CC(C5=CC(C)=C(C6=CC7=C(CCC(CCCC)CCCCCC)C8=C(C=C(C9=C(C)C=C(C)S9)S8)C(CCC(CCCC)CCCCCC)=C7S6)S5)=CC=C4/3)=O,PBDTA-MIM,5.94,3.81,0.8,10.2,0.65,5.36,"Zhuang, W.; Bolognesi, M.; Seri, M.; Henriksson, P.; Gedefaw, D.; Kroon, R.; Jarvid, M.; Lundin, A.; Wang, E.; Muccini, M.; Andersson, M. R. Influence of Incorporating Different Electron-Rich Thiophene-Based Units on the Photovoltaic Properties of Isoindigo-Based Conjugated Polymers: An Experimental and DFT Study. Macromolecules 2013, 46, 8488?8499. "
1252,CC1=CC2=C(OCC(CC)CCCC)C(S3)=C(C(OCC(CC)CCCC)=C2S1)C=C3C4=CC5=C(/C(C(N5CC(CCCCCCCC)CCCCCC)=O)=C6C(N(CC(CCCCCC)CCCCCCCC)C7=CC(C)=CC=C7\6)=O)C=C4,PBDT-ID,5.81,4.18,0.85,6.4,0.52,2.8,"Ma, Z.; Dang, D.; Tang, Z.; Gedefaw, D.; Bergqvist, J.; Zhu, W.; Mammo, W.; Andersson, M. R.; Ingan?s, O.; Zhang, F.; Wang, E. A Facile Method to Enhance Photovoltaic Performance of Benzodithiophene- Isoindigo Polymers by Inserting Bithiophene Spacer. Adv. Energy Mater. 2014, 4, 1301455/1¨C6. "
1253,CC1=CC2=C(OCC(CC)CCCC)C3=C(C(OCC(CC)CCCC)=C2S1)C=C(C4=CC=C(C5=CC6=C(/C(C(N6CC(CCCCCCCC)CCCCCC)=O)=C7C(N(CC(CCCCCC)CCCCCCCC)C8=CC(C9=CC=C(C)S9)=CC=C8\7)=O)C=C5)S4)S3,PBDT-TIT,5.75,4.08,0.79,9.38,0.66,4.85,"Ma, Z.; Dang, D.; Tang, Z.; Gedefaw, D.; Bergqvist, J.; Zhu, W.; Mammo, W.; Andersson, M. R.; Ingan?s, O.; Zhang, F.; Wang, E. A Facile Method to Enhance Photovoltaic Performance of Benzodithiophene- Isoindigo Polymers by Inserting Bithiophene Spacer. Adv. Energy Mater. 2014, 4, 1301455/1¨C6. "
1254,O=C(N1CC(CCCCCCCC)CCCCCC)/C(C2=C1C=C(C3=CC(CCCCCCCC)=C(S3)C(S4)=CC=C4C5=CC(C(OC[C@H](CC)CCCC)=C(SC(C6=CC=C(C7=C(CCCCCCCC)C=C(C)S7)S6)=C8)C8=C9OCC(CC)CCCC)=C9S5)C=C2)=C%10C(N(CC(CCCCCC)CCCCCCCC)C%11=CC(C)=CC=C%11/%10)=O,PBDT-BTI,5.62,3.99,0.72,14.96,0.68,7.31,"Ma, Z.; Dang, D.; Tang, Z.; Gedefaw, D.; Bergqvist, J.; Zhu, W.; Mammo, W.; Andersson, M. R.; Ingan?s, O.; Zhang, F.; Wang, E. A Facile Method to Enhance Photovoltaic Performance of Benzodithiophene- Isoindigo Polymers by Inserting Bithiophene Spacer. Adv. Energy Mater. 2014, 4, 1301455/1¨C6. "
1255,O=C(N1CC(CCCCCCCC)CCCCCC)/C(C2=C1C=C(C3=CC(CCCCCCCC)=C(S3)C4=CC(CCCCCCCC)=C(S4)C(S5)=CC=C5C6=CC(C(OC[C@@H](CC)CCCC)=C(SC(C7=CC=C(C8=C(CCCCCCCC)C=C(C9=C(CCCCCCCC)C=C(C)S9)S8)S7)=C%10)C%10=C%11OCC(CC)CCCC)=C%11S6)C=C2)=C%12C(N(CC(CCCCCC)CCCCCCCC)C%13=CC(C)=CC=C%13/%12)=O,PBDT-TTI,5.62,3.99,0.66,11.82,0.52,3.98,"Ma, Z.; Dang, D.; Tang, Z.; Gedefaw, D.; Bergqvist, J.; Zhu, W.; Mammo, W.; Andersson, M. R.; Ingan?s, O.; Zhang, F.; Wang, E. A Facile Method to Enhance Photovoltaic Performance of Benzodithiophene- Isoindigo Polymers by Inserting Bithiophene Spacer. Adv. Energy Mater. 2014, 4, 1301455/1¨C6. "
1256,O=C1N(CCCC)C(C2=CC=C(C)S2)=C3C1=C(C4=CC=C(C5=CC(N(C(C[C@@H](CCCC)CC)CC(CCCC)CC)C6=C7SC(C)=C6)=C7S5)S4)N(CCCC)C3=O,PDTP-DTDPP(Bu),4.9,3.63,0.38,14.87,0.48,2.71,"Zhou, E.; Wei, Q.; Yamakawa, S.; Zhang, Y.; Tajima, K.; Yang, C.; Hashimoto, K. Diketopyrrolopyrrole-Based Semiconducting Polymer for Photovoltaic Device with Photocurrent Response Wavelengths up to 1.1 ¦Ìm. Macromolecules 2010, 43, 821¨C826. "
1257,O=C(N1CC(CCCCCCCC)CCCCCCCCCC)/C(C2=C1C=C(C(S3)=CC=C3C4=CC(C(C5=CC=C(CC(CC)CCCC)S5)=C(SC(C6=CC=C(C)S6)=C7)C7=C8C9=CC=C(CC(CC)CCCC)S9)=C8S4)C=C2)=C%10C(N(CC(CCCCCCCCCC)CCCCCCCC)C%11=CC(C)=CC=C%11/%10)=O,PBDT-IIG,5.38,3.35,0.85,10.48,0.658,5.86,"Lu, C.; Chen, H. C.; Chuang, W. T.; Hsu, Y. H.; Chen, W. C.; Chou, P. T. Interplay of Molecular Orientation, Film Formation, and Optoelectronic Properties on Isoindigo- and Thienoisoindigo-Based Copolymers for Organic Field Effect Transistor and Organic Photovoltaic Applications. Chem. Mater. 2015, 27, 6837¨C6847. "
1258,O=C1/C(C2=C(C=C(C(S3)=CC=C3C4=CC(C(C5=CC=C(CC(CC)CCCC)S5)=C(SC(C6=CC=C(C)S6)=C7)C7=C8C9=CC=C(CC(CC)CCCC)S9)=C8S4)S2)N1CC(CCCCCCCC)CCCCCCCCCC)=C%10C(N(CC(CCCCCCCCCC)CCCCCCCC)C%11=C/%10SC(C)=C%11)=O,PBDT-TIIG,4.96,3.29,0.38,11.74,0.572,2.55,"Lu, C.; Chen, H. C.; Chuang, W. T.; Hsu, Y. H.; Chen, W. C.; Chou, P. T. Interplay of Molecular Orientation, Film Formation, and Optoelectronic Properties on Isoindigo- and Thienoisoindigo-Based Copolymers for Organic Field Effect Transistor and Organic Photovoltaic Applications. Chem. Mater. 2015, 27, 6837¨C6847. "
1259,O=C(N1CC(CC)CCCC)/C(C2=C1C=C(C(S3)=CC=C3C4=CC(C(C5=CC(CCCCCCCC)=C(CCCCCCCC)S5)=C(SC(C)=C6)C6=C7C8=CC(CCCCCCCC)=C(CCCCCCCC)S8)=C7S4)C=C2)=C9C(N(CC(CCCC)CC)C%10=CC(C%11=CC=C(C)S%11)=CC=C%10/9)=O,PBDTT?ID,5.52,3.92,0.88,8.95,0.6,4.76,"Yang, Y.; Wu, R.; Wang, X.; Xu, X.; Li, Z.; Li, K.; Peng, Q. Isoindigo Fluorination to Enhance Photovoltaic Performance of Donor-Acceptor Conjugated Copolymers. Chem. Commun. 2014, 50, 439¨C441. "
1260,O=C(N1CC(CC)CCCC)/C(C2=C1C(F)=C(C(S3)=CC=C3C4=CC(C(C5=CC(CCCCCCCC)=C(CCCCCCCC)S5)=C(SC(C)=C6)C6=C7C8=CC(CCCCCCCC)=C(CCCCCCCC)S8)=C7S4)C=C2)=C9C(N(CC(CCCC)CC)C%10=C(F)C(C%11=CC=C(C)S%11)=CC=C%10/9)=O,PBDTT?FID,5.64,4.06,0.92,11.3,0.68,7.04,"Yang, Y.; Wu, R.; Wang, X.; Xu, X.; Li, Z.; Li, K.; Peng, Q. Isoindigo Fluorination to Enhance Photovoltaic Performance of Donor-Acceptor Conjugated Copolymers. Chem. Commun. 2014, 50, 439¨C441. "
1261,CC1=CC(C(C#CC2=CC=C(CCCCCCCCCC)C=C2)=C(SC(C)=C3)C3=C4C#CC5=CC=C(CCCCCCCCCC)C=C5)=C4S1,P1,5.62,3.9,0.75,4,0.34,1.05,"Sista, P.; Nguyen, H.; Murphy, J. W.; Hao, J.; Dei, D. K.; Palaniappan, K.; Servello, J.; Kularatne, R. S.; Gnade, B. E.; Xue, B.; Dastoor, P. C.; Biewer, M. C.; Stefan, M. C. Synthesis and Electronic Properties of Semiconducting Polymers Containing Benzodithiophene with Alkyl Phenylethynyl Substituents. Macromolecules 2010, 43, 8063¨C8070. "
1262,CC1=CC(C(C#CC2=CC=C(CCCCCCCCCCCCCCCC)C=C2)=C(SC(C)=C3)C3=C4C#CC5=CC=C(CCCCCCCCCCCCCCCC)C=C5)=C4S1,P2,5.61,3.87,0.85,3.3,0.33,0.47,"Sista, P.; Nguyen, H.; Murphy, J. W.; Hao, J.; Dei, D. K.; Palaniappan, K.; Servello, J.; Kularatne, R. S.; Gnade, B. E.; Xue, B.; Dastoor, P. C.; Biewer, M. C.; Stefan, M. C. Synthesis and Electronic Properties of Semiconducting Polymers Containing Benzodithiophene with Alkyl Phenylethynyl Substituents. Macromolecules 2010, 43, 8063¨C8070. "
1263,CC(O1)=CC(C1=C(C#CC2=CC=C(CCCCCCCCCC)C=C2)C3=C4OC(C)=C3)=C4C#CC5=CC=C(CCCCCCCCCC)C=C5,P1,5.39,3.32,0.83,3.71,0.39,1.19,"Sista, P.; Huang, P.; Gunathilake, S. S.; Bhatt, M. P.; Kularatne, R. S.; Stefan, M. C.; Biewer, M. C. Synthesis and Optoelectronic Properties of Novel Benzodifuran Semiconducting Polymers. J. Polym. Sci. Part A Polym. Chem. 2012, 50, 4316¨C4324. "
1264,CC(O1)=CC(C1=C(C#CC2=CC=C(CCCCCCCCCC)C=C2)C3=C4OC(C(S5)=CC(C5=C(C#CC6=CC=C(CCCCCCCCCC)C=C6)C7=C8SC(C)=C7)=C8C#CC9=CC=C(CCCCCCCCCC)C=C9)=C3)=C4C#CC%10=CC=C(CCCCCCCCCC)C=C%10,P2,5.3,3.26,0.81,2.24,0.44,0.79,"Sista, P.; Huang, P.; Gunathilake, S. S.; Bhatt, M. P.; Kularatne, R. S.; Stefan, M. C.; Biewer, M. C. Synthesis and Optoelectronic Properties of Novel Benzodifuran Semiconducting Polymers. J. Polym. Sci. Part A Polym. Chem. 2012, 50, 4316¨C4324. "
1265,CC1=CC2=C(C=C(OC(C3=CC=C(/C(C(N4CC(CCCCCCCC)CCCCCCCCCC)=O)=C5C(N(CC(CCCCCCCCCC)CCCCCCCC)C6=C\5C=CC(C)=C6)=O)C4=C3)=C7)C7=C2)O1,syn-PBDFID,5.63,3.9,0.85,2.89,0.59,1.44,"Hu, C.; Fu, Y.; Li, S.; Xie, Z.; Zhang, Q. Synthesis and Photovoltaic Properties of New Conjugated Polymers Based on Syn- and Anti-Benzodifuran. Polym. Chem. 2012, 3, 2949¨C2955. "
1266,CC1=CC2=C(C=C(C=C(C3=CC=C(/C(C(N4CC(CCCCCCCC)CCCCCCCCCC)=O)=C5C(N(CC(CCCCCCCCCC)CCCCCCCC)C6=C\5C=CC(C)=C6)=O)C4=C3)O7)C7=C2)O1,anti-PBDFID,5.49,3.85,0.75,1.74,0.48,0.65,"Hu, C.; Fu, Y.; Li, S.; Xie, Z.; Zhang, Q. Synthesis and Photovoltaic Properties of New Conjugated Polymers Based on Syn- and Anti-Benzodifuran. Polym. Chem. 2012, 3, 2949¨C2955. "
1267,O=C1C(C2=C(C3=CC=C(C)O3)N1CC(CCCC)CC)=C(C(O4)=CC=C4C(S5)=CC(CCCCCCCCCC)=C5C(O6)=C(CCCCCCCCCC)C(C6=C7)=CC8=C7C(CCCCCCCCCC)=C(C9=C(CCCCCCCCCC)C=C(C)S9)O8)N(C[C@@H](CC)CCCC)C2=O,P1,5.5,3.7,0.69,7,0.6,2.89,"Kobilka, B. M.; Hale, B. J.; Ewan, M. D.; Dubrovskiy, A. V.; Nelson, T. L.; Duzhko, V.; Jeffries-EL, M. Influence of Heteroatoms on Photovoltaic Performance of Donor¨Cacceptor Copolymers Based on 2,6-Di(thiophen-2-ylbenzo[1,2-b:4,5-b¡ä]difurans and Diketopyrrolopyrrole. Polym. Chem. 2013, 4, 5329¨C5336. "
1268,O=C1C(C2=C(C3=CC=C(C)O3)N1CCCCCCCCCCCCCC)=C(C(O4)=CC=C4C(S5)=CC(CCCCCCCCCC)=C5C(O6)=C(CCCCCCCCCC)C(C6=C7)=CC8=C7C(CCCCCCCCCC)=C(C9=C(CCCCCCCCCC)C=C(C)S9)O8)N(CCCCCCCCCCCCCC)C2=O,P2,5.5,3.8,0.65,7.7,0.57,2.81,"Kobilka, B. M.; Hale, B. J.; Ewan, M. D.; Dubrovskiy, A. V.; Nelson, T. L.; Duzhko, V.; Jeffries-EL, M. Influence of Heteroatoms on Photovoltaic Performance of Donor¨Cacceptor Copolymers Based on 2,6-Di(thiophen-2-ylbenzo[1,2-b:4,5-b¡ä]difurans and Diketopyrrolopyrrole. Polym. Chem. 2013, 4, 5329¨C5336. "
1269,O=C1C(C2=C(C3=CC=C(C)S3)N1CC(CCCC)CC)=C(C(S4)=CC=C4C(S5)=CC(CCCCCCCCCC)=C5C(O6)=C(CCCCCCCCCC)C(C6=C7)=CC8=C7C(CCCCCCCCCC)=C(C9=C(CCCCCCCCCC)C=C(C)S9)O8)N(CC(CCCC)CC)C2=O,P3,5.6,3.8,0.66,7.4,0.47,2.28,"Kobilka, B. M.; Hale, B. J.; Ewan, M. D.; Dubrovskiy, A. V.; Nelson, T. L.; Duzhko, V.; Jeffries-EL, M. Influence of Heteroatoms on Photovoltaic Performance of Donor¨Cacceptor Copolymers Based on 2,6-Di(thiophen-2-ylbenzo[1,2-b:4,5-b¡ä]difurans and Diketopyrrolopyrrole. Polym. Chem. 2013, 4, 5329¨C5336. "
1270,O=C1C(C2=C(C3=CC=C(C)S3)N1CCCCCCCCCCCCCC)=C(C(S4)=CC=C4C(S5)=CC(CCCCCCCCCC)=C5C(O6)=C(CCCCCCCCCC)C(C6=C7)=CC8=C7C(CCCCCCCCCC)=C(C9=C(CCCCCCCCCC)C=C(C)S9)O8)N(CCCCCCCCCCCCCC)C2=O,P4,5.6,3.7,0.59,4.2,0.39,0.97,"Kobilka, B. M.; Hale, B. J.; Ewan, M. D.; Dubrovskiy, A. V.; Nelson, T. L.; Duzhko, V.; Jeffries-EL, M. Influence of Heteroatoms on Photovoltaic Performance of Donor¨Cacceptor Copolymers Based on 2,6-Di(thiophen-2-ylbenzo[1,2-b:4,5-b¡ä]difurans and Diketopyrrolopyrrole. Polym. Chem. 2013, 4, 5329¨C5336. "
1271,CC1=CC2=C(C(OCCCCCCCC)=C(C=C(C3=C4C(SC(C(C(CC)CCCC)=O)=C4)=C(C)S3)O5)C5=C2OCCCCCCCC)O1,PBDFTT-C,5.03,3.63,0.54,13.13,0.6,4.26,"Huo, L.; Li, Z.; Guo, X.; Wu, Y.; Zhang, M.; Ye, L.; Zhang, S.; Hou, J. BenzodifuranAlt-Thienothiophene Based Low Band Gap Copolymers: Substituent Effects on Their Molecular Energy Levels and Photovoltaic Properties. Polym. Chem. 2013, 4, 3047¨C3056. "
1272,CC1=CC2=C(C(OCCCCCCCC)=C(C=C(C3=C4C(SC(C(OCC(CC)CCCC)=O)=C4F)=C(C)S3)O5)C5=C2OCCCCCCCC)O1,PBDFTT-EF,5.07,3.61,0.61,15.75,0.538,5.17,"Huo, L.; Li, Z.; Guo, X.; Wu, Y.; Zhang, M.; Ye, L.; Zhang, S.; Hou, J. BenzodifuranAlt-Thienothiophene Based Low Band Gap Copolymers: Substituent Effects on Their Molecular Energy Levels and Photovoltaic Properties. Polym. Chem. 2013, 4, 3047¨C3056. "
1273,CC1=CC2=C(C(OCCCCCCCC)=C(C=C(C3=C4C(SC(C(C(CC)CCCC)=O)=C4F)=C(C)S3)O5)C5=C2OCCCCCCCC)O1,PBDFTT-CF,5.11,3.6,0.63,13.88,0.598,5.23,"Huo, L.; Li, Z.; Guo, X.; Wu, Y.; Zhang, M.; Ye, L.; Zhang, S.; Hou, J. BenzodifuranAlt-Thienothiophene Based Low Band Gap Copolymers: Substituent Effects on Their Molecular Energy Levels and Photovoltaic Properties. Polym. Chem. 2013, 4, 3047¨C3056. "
1274,CC1=CC2=C(C(OCCCCCCCC)=C(C=C(C3=C4C(SC(S(=O)(CC(CC)CCCC)=O)=C4)=C(C)S3)O5)C5=C2OCCCCCCCC)O1,PBDFTT-S,5.25,3.61,0.59,14.21,0.607,5.08,"Huo, L.; Li, Z.; Guo, X.; Wu, Y.; Zhang, M.; Ye, L.; Zhang, S.; Hou, J. BenzodifuranAlt-Thienothiophene Based Low Band Gap Copolymers: Substituent Effects on Their Molecular Energy Levels and Photovoltaic Properties. Polym. Chem. 2013, 4, 3047¨C3056. "
