Repository: JinYSun/TeLLAgent

# 🤖**TeLLAgent**👑

------

### **<u>** TeLLAgent: A Tool-Enhanced Large Language Model-based Agent for Autonomous Design and Discovery of High-Performance Molecules</u>

## 😀Motivation

Large language model (LLM) agents have demonstrated significantly enhanced capabilities compared to individual LLMs. However, their application in the chemistry domain remains constrained by limited multimodal synergy, restricted toolsets, static knowledge bases, and insufficient multi-step reasoning and tool-calling capabilities.

File: tool/dataset.csv (part 14 of 48)
ID,SMILES,Name,HOMO,LUMO,Voc (V),Jsc (mA cm^2),FF,PCE(%),ref
1275,CC1=CC2=C(C(OCCCCCCCC)=C(C=C(C3=C4C(SC(C(OCC(CC)CCCC)=O)=C4C#N)=C(C)S3)O5)C5=C2OCCCCCCCC)O1,PBDFTT-ECN,5.44,3.7,0.87,5.88,0.446,2.28,"Huo, L.; Li, Z.; Guo, X.; Wu, Y.; Zhang, M.; Ye, L.; Zhang, S.; Hou, J. BenzodifuranAlt-Thienothiophene Based Low Band Gap Copolymers: Substituent Effects on Their Molecular Energy Levels and Photovoltaic Properties. Polym. Chem. 2013, 4, 3047¨C3056. "
1276,CC1=CC2=C(C(OCC(CC)CCCC)=C(C=C(C3=C4C(C(F)=C(C(C(CC)CCCC)=O)S4)=C(C)S3)O5)C5=C2OCC(CCCC)CC)O1,PBDFTT-CF-O,4.98,3.18,0.63,13.87,0.597,5.22,"Huo, L.; Ye, L.; Wu, Y.; Li, Z.; Guo, X.; Zhang, M.; Zhang, S.; Hou, J. Conjugated and Nonconjugated Substitution Effect on Photovoltaic Properties of Benzodifuran-Based Photovoltaic Polymers. Macromolecules 2012, 45, 6923¨C6929. "
1277,CC1=CC2=C(C(C3=CC=C(CC(CC)CCCC)S3)=C(C=C(C4=C5C(C(F)=C(C(C(CC)CCCC)=O)S5)=C(C)S4)O6)C6=C2C7=CC=C(CC(CCCC)CC)S7)O1,PBDFTT-CF-T,5.21,3.2,0.78,13.04,0.616,6.26,"Huo, L.; Ye, L.; Wu, Y.; Li, Z.; Guo, X.; Zhang, M.; Zhang, S.; Hou, J. Conjugated and Nonconjugated Substitution Effect on Photovoltaic Properties of Benzodifuran-Based Photovoltaic Polymers. Macromolecules 2012, 45, 6923¨C6929. "
1278,CC1=CC2=C(C(C3=CC=C(CCCCCCCCCCCC)S3)=C(C=C(C4=C5C(SC(C(C(CC)CCCC)=O)=C5F)=C(C)S4)S6)C6=C2C7=CC=C(CCCCCCCCCCCC)S7)S1,P1,5.15,3.36,0.73,6.04,0.54,2.55,"Huang, P.; Du, J.; Gunathilake, S. S.; Rainbolt, E. A.; Murphy, J. W.; Black, K. T.; Barrera, D.; Hsu, J. W. P.; Gnade, B. E.; Stefan, M. C.; Biewer, M. C. Benzodifuran and Benzodithiophene Donor¨Cacceptor Polymers for Bulk Heterojunction Solar Cells. J. Mater. Chem. A 2015, 3, 6980¨C6989. "
1279,CC1=CC2=C(C(C3=CC=C(CCCCCCCCCCCC)O3)=C(C=C(C4=C5C(SC(C(C(CC)CCCC)=O)=C5F)=C(C)S4)S6)C6=C2C7=CC=C(CCCCCCCCCCCC)O7)S1,P2,5.07,3.29,0.67,6.32,0.59,2.61,"Huang, P.; Du, J.; Gunathilake, S. S.; Rainbolt, E. A.; Murphy, J. W.; Black, K. T.; Barrera, D.; Hsu, J. W. P.; Gnade, B. E.; Stefan, M. C.; Biewer, M. C. Benzodifuran and Benzodithiophene Donor¨Cacceptor Polymers for Bulk Heterojunction Solar Cells. J. Mater. Chem. A 2015, 3, 6980¨C6989. "
1280,CC1=CC2=C(C(C3=CC=C(CCCCCCCCCCCC)S3)=C(C=C(C4=C5C(SC(C(C(CC)CCCC)=O)=C5F)=C(C)S4)O6)C6=C2C7=CC=C(CCCCCCCCCCCC)S7)O1,P3,5.18,3.53,0.68,7.83,0.6,3.34,"Huang, P.; Du, J.; Gunathilake, S. S.; Rainbolt, E. A.; Murphy, J. W.; Black, K. T.; Barrera, D.; Hsu, J. W. P.; Gnade, B. E.; Stefan, M. C.; Biewer, M. C. Benzodifuran and Benzodithiophene Donor¨Cacceptor Polymers for Bulk Heterojunction Solar Cells. J. Mater. Chem. A 2015, 3, 6980¨C6989. "
1281,CC1=CC2=C(C(C3=CC=C(CCCCCCCCCCCC)O3)=C(C=C(C4=C5C(SC(C(C(CC)CCCC)=O)=C5F)=C(C)S4)O6)C6=C2C7=CC=C(CCCCCCCCCCCC)O7)O1,P4,5.12,3.56,0.65,12.11,0.64,5.23,"Huang, P.; Du, J.; Gunathilake, S. S.; Rainbolt, E. A.; Murphy, J. W.; Black, K. T.; Barrera, D.; Hsu, J. W. P.; Gnade, B. E.; Stefan, M. C.; Biewer, M. C. Benzodifuran and Benzodithiophene Donor¨Cacceptor Polymers for Bulk Heterojunction Solar Cells. J. Mater. Chem. A 2015, 3, 6980¨C6989. "
1282,CC1=CC2=C(C(OCC(CCCC)CC)=C(C=C(C3=C4C(C(N(CCCCCCC)C4=O)=O)=C(C)S3)O5)C5=C2OCC(CC)CCCC)O1,BDF(2EH/C7),5.41,3.44,0.94,10.8,0.65,6.6,"Warnan, J.; Cabanetos, C.; Labban, A. El; Hansen, M. R.; Tassone, C.; Toney, M. F.; Beaujuge, P. M. Ordering Effects in Benzo[1,2-b?:4,5-b¡ä]difuran-thieno[3,4-c]Pyrrole-4,6-Dione Polymers with >7% Solar Cell Efficiency. Adv. Mater. 2014, 26, 4357¨C4362."
1283,CC1=CC2=C(C(OCC(CCCC)CC)=C(C=C(C3=C4C(C(N(CCCCCCCC)C4=O)=O)=C(C)S3)O5)C5=C2OCC(CC)CCCC)O1,BDF(2EH/C8),5.41,3.44,0.97,11.2,0.68,7.4,"Warnan, J.; Cabanetos, C.; Labban, A. El; Hansen, M. R.; Tassone, C.; Toney, M. F.; Beaujuge, P. M. Ordering Effects in Benzo[1,2-b?:4,5-b¡ä]difuran-thieno[3,4-c]Pyrrole-4,6-Dione Polymers with >7% Solar Cell Efficiency. Adv. Mater. 2014, 26, 4357¨C4362."
1284,CC1=CC2=C(C(OCC(CCCC)CC)=C(C=C(C3=C4C(C(N(CCCCCCCCC)C4=O)=O)=C(C)S3)O5)C5=C2OCC(CC)CCCC)O1,BDF(2EH/C9),5.41,3.44,0.93,11.3,0.69,7.3,"Warnan, J.; Cabanetos, C.; Labban, A. El; Hansen, M. R.; Tassone, C.; Toney, M. F.; Beaujuge, P. M. Ordering Effects in Benzo[1,2-b?:4,5-b¡ä]difuran-thieno[3,4-c]Pyrrole-4,6-Dione Polymers with >7% Solar Cell Efficiency. Adv. Mater. 2014, 26, 4357¨C4362."
1285,CC1=CC2=C(C(OCC(CCCC)CC)=C(C=C(C3=C4C(C(N(CCCCCCCCCC)C4=O)=O)=C(C)S3)O5)C5=C2OCC(CC)CCCC)O1,BDF(2EH/C10),5.41,3.44,0.94,11.2,0.6,6.3,"Warnan, J.; Cabanetos, C.; Labban, A. El; Hansen, M. R.; Tassone, C.; Toney, M. F.; Beaujuge, P. M. Ordering Effects in Benzo[1,2-b?:4,5-b¡ä]difuran-thieno[3,4-c]Pyrrole-4,6-Dione Polymers with >7% Solar Cell Efficiency. Adv. Mater. 2014, 26, 4357¨C4362."
1286,CC1=CC2=C(C(OCC(CCCC)CC)=C(C=C(C3=C4C(C(N(CCCCCCCC)C4=O)=O)=C(C)S3)S5)C5=C2OCC(CC)CCCC)S1,BDT(2EH/C8),5.29,3.44,0.94,12,0.61,7.1,"Warnan, J.; Cabanetos, C.; Labban, A. El; Hansen, M. R.; Tassone, C.; Toney, M. F.; Beaujuge, P. M. Ordering Effects in Benzo[1,2-b?:4,5-b¡ä]difuran-thieno[3,4-c]Pyrrole-4,6-Dione Polymers with >7% Solar Cell Efficiency. Adv. Mater. 2014, 26, 4357¨C4362."
1287,O=C1N(CC(CC)CCCC)C(C2=CC=C(C)S2)=C3C1=C(C4=CC=C(C5=CC6=C(C(OCCCCCCCC)=C(C=C(C)S7)C7=C6OCCCCCCCC)S5)S4)N(CC(CCCC)CC)C3=O,PDPP-BDT,5.16,3.51,0.68,8.4,0.443,2.53,"Huo, L.; Hou, J.; Chen, H. Y.; Zhang, S.; Jiang, Y.; Chen, T. L.; Yang, Y. Bandgap and Molecular Level Control of the Low-Bandgap Polymers Based on 3,6-Dithiophen-2-yl-2,5-dihydropyrrolo[3,4-c]pyrrole-1,4-Dione toward Highly Efficient Polymer Solar Cells. Macromolecules 2009, 42, 6564¨C6571. "
1288,O=C1N(CC(CC)CCCC)C(C2=CC=C(C)S2)=C3C1=C(C4=CC=C(C5=CC(C(C(CCCCC)CC)=C(C(CCCCC)CC)C6=C7SC(C)=C6)=C7S5)S4)N(CC(CCCC)CC)C3=O,PDPP-BDP,5.21,3.63,0.68,10.1,0.627,4.31,"Huo, L.; Hou, J.; Chen, H. Y.; Zhang, S.; Jiang, Y.; Chen, T. L.; Yang, Y. Bandgap and Molecular Level Control of the Low-Bandgap Polymers Based on 3,6-Dithiophen-2-yl-2,5-dihydropyrrolo[3,4-c]pyrrole-1,4-Dione toward Highly Efficient Polymer Solar Cells. Macromolecules 2009, 42, 6564¨C6571. "
1289,CC1=CC2=C(C(C3=CC(CCCCCCCC)=C(CCCCCCCC)S3)=C(C=C(C4=CC=C(C5=CC(F)=C(C6=CC=C(C)S6)C7=C5N=C(C8=CC(OCCCCCCCC)=CC=C8)C(C9=CC(OCCCCCCCC)=CC=C9)=N7)S4)O%10)C%10=C2C%11=CC(CCCCCCCC)=C(CCCCCCCC)S%11)O1,P1,5.25,3.2,0.83,5.28,0.51,2.22,"Cong, Z.; Zhao, B.; Wu, H.; Guo, Z.; Wang, W.; Luo, G.; Xu, J.; Xia, Y.; Gao, C.; An, Z. Synthesis of Copolymers Based on benzo[1,2-b:4,5-b¡ä]difuran and Fluorinated Quinoxaline Derivatives and Their Photovoltaic Properties. Polymer 2015, 67, 55¨C62. "
1290,CC1=CC2=C(C(C3=CC(CCCCCCCC)=C(CCCCCCCC)S3)=C(C=C(C4=CC=C(C5=C(F)C(F)=C(C6=CC=C(C)S6)C7=C5N=C(C8=CC(OCCCCCCCC)=CC=C8)C(C9=CC(OCCCCCCCC)=CC=C9)=N7)S4)O%10)C%10=C2C%11=CC(CCCCCCCC)=C(CCCCCCCC)S%11)O1,P2,5.3,3.25,0.83,8.74,0.612,4.44,"Cong, Z.; Zhao, B.; Wu, H.; Guo, Z.; Wang, W.; Luo, G.; Xu, J.; Xia, Y.; Gao, C.; An, Z. Synthesis of Copolymers Based on benzo[1,2-b:4,5-b¡ä]difuran and Fluorinated Quinoxaline Derivatives and Their Photovoltaic Properties. Polymer 2015, 67, 55¨C62. "
1291,CC(S1)=CC2=C1C3=C(C(CC(CCCC)CCCC)=C(C4=C(C=C(C5=C6C(SC(C(OCC(CCCCCC)CCCC)=O)=C6F)=C(C)S5)S4)S7)C7=C3CC(CCCC)CCCC)S2,PTDBD2,5.24,3.57,0.89,13,0.653,7.6,"Son, H. J.; Lu, L.; Chen, W.; Xu, T.; Zheng, T.; Carsten, B.; Strzalka, J.; Darling, S. B.; Chen, L. X.; Yu, L. Synthesis and Photovoltaic Effect in dithieno[2,3-d:2¡ä,3¡ä-d¡ä]benzo[1,2-b:4,5-b¡ä]dithiophene-Based Conjugated Polymers. Adv. Mater. 2013, 25, 838¨C843. "
1292,CC(S1)=CC2=C1C3=C(C(CC(CCCC)CCCC)=C(C4=C(C=C(C5=C6C(SC(C(OC(CC(CC)CCCC)CCC(CCCC)CC)=O)=C6F)=C(C)S5)S4)S7)C7=C3CC(CCCC)CCCC)S2,PTDBD3,5.3,3.63,0.88,10.7,0.521,4.9,"Son, H. J.; Lu, L.; Chen, W.; Xu, T.; Zheng, T.; Carsten, B.; Strzalka, J.; Darling, S. B.; Chen, L. X.; Yu, L. Synthesis and Photovoltaic Effect in dithieno[2,3-d:2¡ä,3¡ä-d¡ä]benzo[1,2-b:4,5-b¡ä]dithiophene-Based Conjugated Polymers. Adv. Mater. 2013, 25, 838¨C843. "
1293,CC(S1)=CC2=C1C3=C(C(OCC(CCCC)CCCCCC)=C(C4=C(C=C(C5=C6C(C(F)=C(C(OCC(CCCCCC)CCCC)=O)S6)=C(C)S5)S4)S7)C7=C3OCC(CCCCCC)CCCC)S2,PTR5b,5.18,3.28,0.65,12.2,0.63,5,"Zheng, T.; Yu, L. Roles of Quinoidal Character, Regioregularity, and Polydispersity in Determining the Photovoltaic Performance of Conjugated Copolymers. Macromolecules2014, 47, 6252?6259. "
1294,CC1=C(C(F)=C(C(OCC(CC)CCCC)=O)S2)C2=C(S1)C(S3)=CC(S4)=C3C(C4=C5OCC(CCCCCC)CCCC)=C(OCC(CCCC)CC)C6=C5C7=C(C8=C(OCC(CCCC)CC)C9=C(C=C(C)S9)C(OCC(CC)CCCC)=C8S7)S6,PTR7a,5.2,3,0.2,0.28,0.25,0.01,"Zheng, T.; Yu, L. Roles of Quinoidal Character, Regioregularity, and Polydispersity in Determining the Photovoltaic Performance of Conjugated Copolymers. Macromolecules2014, 47, 6252?6259. "
1295,CC1=C(C(F)=C(C(OCC(CCCCCC)CCCC)=O)S2)C2=C(S1)C(S3)=CC(S4)=C3C(C4=C5OCC(CCCCCC)CCCC)=C(OCC(CCCC)CCCCCC)C6=C5C7=C(C8=C(OCC(CCCC)CC)C9=C(C=C(C)S9)C(OCC(CC)CCCC)=C8S7)S6,PTR7b,5.22,2.99,0.3,0.96,0.288,0.08,"Zheng, T.; Yu, L. Roles of Quinoidal Character, Regioregularity, and Polydispersity in Determining the Photovoltaic Performance of Conjugated Copolymers. Macromolecules2014, 47, 6252?6259. "
1296,CC1=C(C(F)=C(C(OCC(CC)CCCC)=O)S2)C2=C(C(S3)=CC(C3=C4OC[C@H](CC)CCCC)=C(OCC(CCCC)CC)C(S5)=C4C(S6)=C5C(C6=C7OCC(CCCCCC)CCCC)=C(OCC(CCCC)CC)C8=C7C9=C(C%10=C(OCC(CCCC)CC)C%11=C(C=C(C)S%11)C(OCC(CC)CCCC)=C%10S9)S8)S1,PTR9a,5.23,3.04,0.71,7.23,0.546,2.8,"Zheng, T.; Yu, L. Roles of Quinoidal Character, Regioregularity, and Polydispersity in Determining the Photovoltaic Performance of Conjugated Copolymers. Macromolecules2014, 47, 6252?6259. "
1297,CC1=C(C(F)=C(C(OCC(CCCCCC)CCCC)=O)S2)C2=C(C(S3)=CC(C3=C4OC[C@H](CC)CCCC)=C(OCC(CCCC)CC)C(S5)=C4C(S6)=C5C(C6=C7OCC(CCCCCC)CCCC)=C(OCC(CCCC)CCCCCC)C8=C7C9=C(C%10=C(OCC(CCCC)CC)C%11=C(C=C(C)S%11)C(OCC(CC)CCCC)=C%10S9)S8)S1,PTR9b,5.32,3.01,0.71,5.22,0.54,2,"Zheng, T.; Yu, L. Roles of Quinoidal Character, Regioregularity, and Polydispersity in Determining the Photovoltaic Performance of Conjugated Copolymers. Macromolecules2014, 47, 6252?6259. "
1298,CC(S1)=CC2=C1C3=C(C(C4=CC(CCCCCCCCCC)=C(CCCCCCCCCC)S4)=C(C5=C(C=C(C6=C7C(C=C(C(C(CC)CCCC)=O)S7)=C(C)S6)S5)S8)C8=C3C9=CC(CCCCCCCCCC)=C(CCCCCCCCCC)S9)S2,pDTBDT-TTEH,5.29,3.66,0.72,15.77,0.594,6.74,"Shin, N.; Yun, H.-J.; Yoon, Y.; Son, H. J.; Ju, S.-Y.; Kwon, S.-K.; Kim, B.; Kim, Y.-H. Highly Stable Polymer Solar Cells Based on Poly(dithienobenzodithiophene-coThienothiophene. Macromolecules 2015, 48, 3890¨C3899. "
1299,CC(S1)=CC2=C1C3=C(C(C4=CC(CCCCCCCCCC)=C(CCCCCCCCCC)S4)=C(C5=C(C=C(C6=C7C(C8=C(C(N(CCCCCCCC)C8=O)=O)S7)=C(C)S6)S5)S9)C9=C3C%10=CC(CCCCCCCCCC)=C(CCCCCCCCCC)S%10)S2,pDTBDT-DTPD,5.53,3.87,0.79,6.64,0.539,2.83,"Shin, N.; Yun, H.-J.; Yoon, Y.; Son, H. J.; Ju, S.-Y.; Kwon, S.-K.; Kim, B.; Kim, Y.-H. Highly Stable Polymer Solar Cells Based on Poly(dithienobenzodithiophene-coThienothiophene. Macromolecules 2015, 48, 3890¨C3899. "
1300,CC(S1)=CC2=C1C3=C(C(OCC(CCCCCCCC)CCCCCC)=C(C4=C(C=C(C5=CC=C(C6=C7C(C(N6CC(CCCCCCCC)CCCCCC)=O)=C(C8=CC=C(C)S8)N(CC(CCCCCC)CCCCCCCC)C7=O)S5)S4)S9)C9=C3OCC(CCCCCC)CCCCCCCC)S2,PBT-HD-DPP-C16,5.13,3.65,0.62,6.41,0.609,2.42,"Sun, S.; Zhang, P.; Li, J.; Li, Y.; Wang, J.; Zhang, S.; Xia, Y.; Meng, X.; Fan, D.; Chu, J Synthetically Controlling the Optoelectronic Properties of dithieno[2,3-d:2¡ä,3¡ä-d¡ä]benzo[1,2-b:4,5-b¡ä]dithiophene-Alt-Diketopyrrolopyrrole-Conjugated Polymers for Efficient Solar Cells. J. Mater. Chem. A 2014, 2, 15316¨C15325. "
1301,CC(S1)=CC2=C1C3=C(C(C4=CC(CCCCCCCCCC)=C(CCCCCCCCCC)S4)=C(C5=C(C=C(C6=CC=C(C7=C8C(C(N7CC(CCCC)CCCCCC)=O)=C(C9=CC=C(C)S9)N(CC(CCCCCC)CCCC)C8=O)S6)S5)S%10)C%10=C3C%11=CC(CCCCCCCCCC)=C(CCCCCCCCCC)S%11)S2,PBT-T-DPP-C12,5.19,3.72,0.65,12.61,0.634,5.19,"Sun, S.; Zhang, P.; Li, J.; Li, Y.; Wang, J.; Zhang, S.; Xia, Y.; Meng, X.; Fan, D.; Chu, J Synthetically Controlling the Optoelectronic Properties of dithieno[2,3-d:2¡ä,3¡ä-d¡ä]benzo[1,2-b:4,5-b¡ä]dithiophene-Alt-Diketopyrrolopyrrole-Conjugated Polymers for Efficient Solar Cells. J. Mater. Chem. A 2014, 2, 15316¨C15325. "
1302,O=C(N1CC(CCCCCCCCCC)CCCCCCCCCCCC)C(C2=C1C3=CC=C(S3)C4=CC(C(OCC(CC)CCCC)=C(SC(C)=C5)C5=C6OCC(CCCC)CC)=C6S4)=C(C7=CC=C(C)S7)N(CC(CCCCCCCCCCCC)CCCCCCCCCC)C2=O,PDPPBDT,5.37,3.39,0.741,7.33,0.61,3.31,"Ryu, T. I.; Yoon, Y.; Kim, J.-H.; Hwang, D.-H.; Ko, M. J.; Lee, D.-K.; Kim, J. Y.; Kim, H.; Park, N.-G.; Kim, B.; Son, H. J. Simultaneous Enhancement of Solar Cell Efficiency and Photostability via Chemical Tuning of Electron Donating Units in Diketopyrrolopyrrole-Based Push-Pull Type Polymers. Macromolecules 2014, 47, 6270¨C6280. "
1303,O=C(N1CC(CCCCCCCCCC)CCCCCCCCCCCC)C(C2=C1C3=CC=C(S3)C(S4)=CC5=C4C6=C(C=C(C)S6)S5)=C(C7=CC=C(C)S7)N(CC(CCCCCCCCCCCC)CCCCCCCCCC)C2=O,PDPPDTT,5.36,3.59,0.7,13.64,0.64,6.11,"Ryu, T. I.; Yoon, Y.; Kim, J.-H.; Hwang, D.-H.; Ko, M. J.; Lee, D.-K.; Kim, J. Y.; Kim, H.; Park, N.-G.; Kim, B.; Son, H. J. Simultaneous Enhancement of Solar Cell Efficiency and Photostability via Chemical Tuning of Electron Donating Units in Diketopyrrolopyrrole-Based Push-Pull Type Polymers. Macromolecules 2014, 47, 6270¨C6280. "
1304,CC(S1)=CC2=C1C3=C(C(CC(CC)CCCCC)=C(C4=C(C=C(C5=CC=C(C6=C7C(C(N6CC(CCCCCCCCCC)CCCCCCCCCCCC)=O)=C(C8=CC=C(C)S8)N(CC(CCCCCCCCCCCC)CCCCCCCCCC)C7=O)S5)S4)S9)C9=C3CC(CCCCC)CC)S2,PDPPDTBDT,5.35,3.35,0.745,9.8,0.65,4.75,"Ryu, T. I.; Yoon, Y.; Kim, J.-H.; Hwang, D.-H.; Ko, M. J.; Lee, D.-K.; Kim, J. Y.; Kim, H.; Park, N.-G.; Kim, B.; Son, H. J. Simultaneous Enhancement of Solar Cell Efficiency and Photostability via Chemical Tuning of Electron Donating Units in Diketopyrrolopyrrole-Based Push-Pull Type Polymers. Macromolecules 2014, 47, 6270¨C6280. "
1305,CC(S1)=CC2=C1C3=C(C(OCC(CC)CCCC)=C(C4=C(C=C(C5=CC=C(/C(C(N6CC(CCCCCC)CCCCCCCC)=O)=C7C(C=CC(C)=C8)=C8N(CC(CCCCCC)CCCCCCCC)C/7=O)C6=C5)S4)S9)C9=C3OCC(CCCC)CC)S2,PDTBDT-ID,5.38,3.8,0.7,12.58,0.503,4.43,"Xia, Y.; Zhang, H.; Li, J.; Tong, J.; Zhang, P.; Yang, C. Synthesis of dithieno[2,3-d:2¡¯,3¡¯-d¡¯]benzo[1,2-b:4,5-b¡¯]dithiophene -Alt-Isoindigo Conjugated Polymer and Enhancement of Photovoltaic Property with Diphenyl Sulfide Additives. J. Polym. Res.2015, 22, 633/1¨C8 . "
1306,CC(S1)=CC2=C1C3=C(C(C4=CC(CCCCCCCCCC)=C(CCCCCCCCCC)S4)=C(C5=C(C=C(C6=C(CCCCCC)C=C(C7=CC(C8=NSN=C8C(C9=CC(CCCCCC)=C(C)S9)=C%10)=C%10C%11=NSN=C%117)S6)S5)S%12)C%12=C3C%13=CC(CCCCCCCCCC)=C(CCCCCCCCCC)S%13)S2,PDTBDT-DTNT,5.51,3.9,0.65,17.51,0.66,7.52,"Guo, P.; Xia, Y.; Huang, F.; Luo, G.; Li, J.; Zhang, P.; Zhu, Y.; Yang, C.; Wu, H.; Cao, Y. An Alkylthieno-2-Yl Flanked dithieno[2,3-d:2¡ä,3¡ä-d¡ä]benzo[1,2-b:4,5-b¡ä]dithiopheneBased Low Band Gap Conjugated Polymer for High Performance Photovoltaic Solar Cells. RSC Adv. 2015, 5, 12879¨C12885. "
1307,CC(S1)=CC2=C1C3=C(C(C4=CC(CCCCCCCCCC)=C(CCCCCCCCCC)S4)=C(C5=C(C=C(C6=C(CCCCCCCCCCCC)C([P@](C7=C8SC(C)=C7CCCCCCCCCCCC)(C9=CC=CC=C9)=O)=C8S6)S5)S%10)C%10=C3C%11=CC(CCCCCCCCCC)=C(CCCCCCCCCC)S%11)S2,PDTP-DTBDT,5.44,3.01,0.83,15.1,0.543,6.81,"Kim, Y. J.; Kim, M.-J.; An, T. K.; Kim, Y.-H.; Park, C. E. A New Multi-Functional Conjugated Polymer for Use in High-Performance Bulk Heterojunction Solar Cells. Chem. Commun. 2015, 51, 11572¨C11575. "
1308,O=C1N(CC(CC)CCCC)C(C2=CC=C(C)S2)=C3C1=C(C4=CC=C(C5=C(C6=CC=C(C[C@H](CCCC)CC)S6)C=C(C7=CC(C8=CC=C(C[C@@H](CCCC)CC)S8)=C(C)S7)S5)S4)N(CC(CCCC)CC)C3=O,P4TDPP,5.17,3.62,0.65,8.05,0.46,2.43,"Tsai, J. H.; Lee, W. Y.; Chen, W. C.; Yu, C. Y.; Hwang, G. W.; Ting, C. New TwoDimensional Thiophene-Acceptor Conjugated Copolymers for Field Effect Transistor and Photovoltaic Cell Applications. Chem. Mater. 2010, 22, 3290¨C3299. "
1309,CC1=CC=C(C2=C(C3=CC=C(C[C@H](CCCC)CC)S3)C=C(C4=CC(C5=CC=C(CC(CCCC)CC)S5)=C(C)S4)S2)C6=NSN=C16,P4TBT,5.52,3.24,0.9,4.71,0.33,1.39,"Tsai, J. H.; Lee, W. Y.; Chen, W. C.; Yu, C. Y.; Hwang, G. W.; Ting, C. New TwoDimensional Thiophene-Acceptor Conjugated Copolymers for Field Effect Transistor and Photovoltaic Cell Applications. Chem. Mater. 2010, 22, 3290¨C3299. "
1310,CC[C@@H](CCCC)CC(S1)=CC=C1C2=C(C(S3)=CC=C3C4=CC=C(C5=CC=C(C)S5)C6=NSN=C64)SC(C7=CC(C8=CC=C(CC(CCCC)CC)S8)=C(C)S7)=C2,P4TDTBT,5.04,3.38,0.57,6.28,0.36,1.28,"Tsai, J. H.; Lee, W. Y.; Chen, W. C.; Yu, C. Y.; Hwang, G. W.; Ting, C. New TwoDimensional Thiophene-Acceptor Conjugated Copolymers for Field Effect Transistor and Photovoltaic Cell Applications. Chem. Mater. 2010, 22, 3290¨C3299. "
1311,CC[C@@H](CCCC)CC(S1)=CC=C1C2=C(C(S3)=CC=C3C4=CC=C(C5=CC=C(C)S5)C6=C4N=C(C7=CC=C(OCC(CC)CCCC)C=C7)C(C8=CC=C(OCC(CCCC)CC)C=C8)=N6)SC(C9=CC(C%10=CC=C(CC(CCCC)CC)S%10)=C(C)S9)=C2,P4TPDTQ,5.28,3.22,0.69,5.39,0.35,1.29,"Tsai, J. H.; Lee, W. Y.; Chen, W. C.; Yu, C. Y.; Hwang, G. W.; Ting, C. New TwoDimensional Thiophene-Acceptor Conjugated Copolymers for Field Effect Transistor and Photovoltaic Cell Applications. Chem. Mater. 2010, 22, 3290¨C3299. "
1312,CC1=CC([Ge](CC(CCCCCCCCCC)CCCCCCCC)(CC(CCCCCCCC)CCCCCCCCCC)C2=C3SC(C4=CC=C(C5=CC=C(C6=CC=C(C)S6)C7=NSN=C75)S4)=C2)=C3S1,P(Ge-DTBT),5.05,3.27,0.66,7.95,0.68,3.51,"Casey, A.; Dimitrov, S. D.; Shakya-Tuladhar, P.; Fei, Z.; Nguyen, M.; Han, Y.; Anthopoulos, T. D.; Durrant, J. R.; Heeney, M. Effect of Systematically Tuning Conjugated Donor Polymer Lowest Unoccupied Molecular Orbital Levels via Cyano Substitution on Organic Photovoltaic Device Performance. Chem. Mater. 2016, 28, 5110¨C5120. "
1313,CC1=CC([Ge](CC(CCCCCCCCCC)CCCCCCCC)(CC(CCCCCCCC)CCCCCCCCCC)C2=C3SC(C4=CC=C(C5=CC(C#N)=C(C6=CC=C(C)S6)C7=NSN=C75)S4)=C2)=C3S1,P(Ge-DTCNBT),5.11,3.54,0.68,14.83,0.7,6.55,"Casey, A.; Dimitrov, S. D.; Shakya-Tuladhar, P.; Fei, Z.; Nguyen, M.; Han, Y.; Anthopoulos, T. D.; Durrant, J. R.; Heeney, M. Effect of Systematically Tuning Conjugated Donor Polymer Lowest Unoccupied Molecular Orbital Levels via Cyano Substitution on Organic Photovoltaic Device Performance. Chem. Mater. 2016, 28, 5110¨C5120. "
1314,CC1=CC([Ge](CC(CCCCCCCCCC)CCCCCCCC)(CC(CCCCCCCC)CCCCCCCCCC)C2=C3SC(C4=CC=C(C5=C(C#N)C(C#N)=C(C6=CC=C(C)S6)C7=NSN=C75)S4)=C2)=C3S1,P(Ge-CTDCNBT),5.14,3.77,0.68,2.99,0.36,0.63,"Casey, A.; Dimitrov, S. D.; Shakya-Tuladhar, P.; Fei, Z.; Nguyen, M.; Han, Y.; Anthopoulos, T. D.; Durrant, J. R.; Heeney, M. Effect of Systematically Tuning Conjugated Donor Polymer Lowest Unoccupied Molecular Orbital Levels via Cyano Substitution on Organic Photovoltaic Device Performance. Chem. Mater. 2016, 28, 5110¨C5120. "
1315,CC1=CC(SC2=C3C=C4C(/C(C(N4CC(CCCCCCCCCC)CCCCCCCCCCCC)=O)=C5C(N(CC(CCCCCCCCCC)CCCCCCCCCCCC)C6=C\5C=C7C(C(SC(C8=CC=C(C)S8)=C9)=C9S7)=C6)=O)=C2)=C3S1,TBTIT-h,5.1,3.5,0.72,17.7,0.71,9.1,"Yue, W.; Ashraf, R. S.; Nielsen, C. B.; Collado-Fregoso, E.; Niazi, M. R.; Yousaf, S. A.; Kirkus, M.; Chen, H. Y.; Amassian, A.; Durrant, J. R.; McCulloch, I. A Thieno[3,2-b][1]benzothiophene Isoindigo Building Block for Additive- and Annealing-Free HighPerformance Polymer Solar Cells. Adv. Mater. 2015, 27, 4702¨C4707. "
1316,CC1=CC(SC2=C3C=C4C(/C(C(N4CC(CCCCCCCCCC)CCCCCCCCCCCC)=O)=C5C(N(CC(CCCCCCCCCC)CCCCCCCCCCCC)C6=C\5C=C7C(C(SC(C8=CC=C(C)S8)=C9)=C9S7)=C6)=O)=C2)=C3S1,TBTIT-i,5.2,3.6,0.73,13.6,0.54,5.3,"Yue, W.; Ashraf, R. S.; Nielsen, C. B.; Collado-Fregoso, E.; Niazi, M. R.; Yousaf, S. A.; Kirkus, M.; Chen, H. Y.; Amassian, A.; Durrant, J. R.; McCulloch, I. A Thieno[3,2-b][1]benzothiophene Isoindigo Building Block for Additive- and Annealing-Free HighPerformance Polymer Solar Cells. Adv. Mater. 2015, 27, 4702¨C4707. "
1317,CC1=CC(CCCCCCCCCCCC)=C(C2=NC3=CC(SC(C4=C(CCCCCCCCCCCC)C=C(C5=C(CCCCCCCCCCCC)C=C(C6=CC=C7C(N(CC(CCCCCC)CCCCCCCC)C(/C7=C8C(SC(C9=CC(CCCCCCCCCCCC)=C(C)S9)=C%10)=C%10N(CC(CCCCCC)CCCCCCCC)C\8=O)=O)=C6F)S5)S4)=N%11)=C%11C=C3S2)S1,F-BT2,5.44,3.95,0.64,4.48,0.57,1.66,"Ide, M.; Saeki, A. Fluorinated Benzothienoisoindigo Copolymers for Organic Solar Cells: A Comparative Study on Polymer Orientation and Device Performance. Chem. Lett.2017, 46, 1133¨C1136. "
1318,O=S(N(CC(CCCCCCCCCCCCCC)CCCCCCCCCCCCCC)C1=C2SC(C)=C1)(C3=C2SC(C4=CC=C(C5=CC=C(C)S5)S4)=C3)=O,BTSA5,5.39,3.55,0.85,9.5,0.682,5.5,"Melkonyan, F. S.; Zhao, W.; Drees, M.; Eastham, N. D.; Leonardi, M. J.; Butler, M. R.; Chen, Z.; Yu, X.; Chang, R. P. H.; Ratner, M. A.; Facchetti, A. F.; Marks, T. J. Bithiophenesulfonamide Building Block for ¦Ð-Conjugated Donor-Acceptor Semiconductors. J. Am. Chem. Soc. 2016, 138, 6944¨C6947. "
1319,CC1=CC(CC(CCCCCCCCCC)CCCCCCCCCCCC)=C(S1)C2=NC3=NC(S4)=C(N=C3S2)N=C4C5=C(CC(CCCCCCCCCCCC)CCCCCCCCCC)C=C(C6=C(CCCCCC)C=C(C7=CC(CCCCCC)=C(C)S7)S6)S5,P-PDTz-Tdt-HH,5.59,3.84,0.83,4.86,0.45,1.82,"Ie, Y.; Sasada, S.; Karakawa, M.; Aso, Y. Pyradinodithiazole: An Electron-Accepting Monomer Unit for Hole-Transporting and Electron-Transporting Conjugated Copolymers. Org. Lett. 2015, 17, 4580¨C4583. "
1320,CC1=CC=C(C2=CC=C(C3=C4C(C(N3CC(CCCCCC)CCCCCCCC)=O)=C(C5=CC=C(C)S5)N(CC(CCCCCCCC)CCCCCC)C4=O)S2)S1,TTT,5.27,3.89,0.7,10.05,0.548,4.01,"Homyak, P.; Liu, Y.; Liu, F.; Russel, T. P.; Coughlin, E. B. Systematic Variation of Fluorinated Diketopyrrolopyrrole Low Bandgap Conjugated Polymers: Synthesis by Direct Arylation Polymerization and Characterization and Performance in Organic Photovoltaics and Organic Field-Effect Transistors. Macromolecules 2015, 48, 6978¨C6986. "
1321,O=C(N1CC(CCCCCC)CCCCCCCC)C(C2=C1C(S3)=CC=C3C4=CC=C(C)C=C4)=C(C5=CC=C(C)S5)N(CC(CCCCCCCC)CCCCCC)C2=O,TPT,5.32,3.84,0.76,12.86,0.399,4.37,"Homyak, P.; Liu, Y.; Liu, F.; Russel, T. P.; Coughlin, E. B. Systematic Variation of Fluorinated Diketopyrrolopyrrole Low Bandgap Conjugated Polymers: Synthesis by Direct Arylation Polymerization and Characterization and Performance in Organic Photovoltaics and Organic Field-Effect Transistors. Macromolecules 2015, 48, 6978¨C6986. "
1322,O=C(N1CC(CCCCCC)CCCCCCCC)C(C2=C1C(S3)=CC=C3C4=C(F)C(F)=C(C)S4)=C(C5=CC=C(C)S5)N(CC(CCCCCCCC)CCCCCC)C2=O,TTfT,5.44,4.06,0.7,3.17,0.53,1.25,"Homyak, P.; Liu, Y.; Liu, F.; Russel, T. P.; Coughlin, E. B. Systematic Variation of Fluorinated Diketopyrrolopyrrole Low Bandgap Conjugated Polymers: Synthesis by Direct Arylation Polymerization and Characterization and Performance in Organic Photovoltaics and Organic Field-Effect Transistors. Macromolecules 2015, 48, 6978¨C6986. "
1323,O=C(N1CC(CCCCCC)CCCCCCCC)C(C2=C1C(S3)=CC=C3C4=CC(F)=C(C)C=C4F)=C(C5=CC=C(C)S5)N(CC(CCCCCCCC)CCCCCC)C2=O,TPfT,5.45,3.98,0.83,6.14,0.449,2.4,"Homyak, P.; Liu, Y.; Liu, F.; Russel, T. P.; Coughlin, E. B. Systematic Variation of Fluorinated Diketopyrrolopyrrole Low Bandgap Conjugated Polymers: Synthesis by Direct Arylation Polymerization and Characterization and Performance in Organic Photovoltaics and Organic Field-Effect Transistors. Macromolecules 2015, 48, 6978¨C6986. "
1324,CC1=CC=C(C2=CC=C(/C(C(N3CC(CCCCCC)CCCCCCCC)=O)=C4C(N(CC(CCCCCCCC)CCCCCC)C5=C\4C=CC(C)=C5)=O)C3=C2)S1,P[T-iI(HD)]-4,5.21,3.59,0.9,5.8,0.55,2.9,"Grand, C.; Baek, S.; Lai, T. H.; Deb, N.; Zajaczkowski, W.; Stalder, R.; M¨¹llen, K.; Pisula, W.; Bucknall, D. G.; So, F.; Reynolds, J. R. Structure-Property Relationships Directing Transport and Charge Separation in Isoindigo Polymers. Macromolecules 2016, 49, 4008¨C4022. "
1325,O=C(N1CC(CCCCCC)CCCCCCCC)/C(C(C1=C2)=CC=C2C3=CC(CCCCCC)=C(C4=CC=C(C5=C(CCCCCC)C=C(C)S5)S4)S3)=C6C(N(CC(CCCCCCCC)CCCCCC)C7=C/6C=CC(C)=C7)=O,P[T3(C6)-iI(HD)]-2,5.29,3.71,0.7,15.2,0.62,6.6,"Grand, C.; Baek, S.; Lai, T. H.; Deb, N.; Zajaczkowski, W.; Stalder, R.; M¨¹llen, K.; Pisula, W.; Bucknall, D. G.; So, F.; Reynolds, J. R. Structure-Property Relationships Directing Transport and Charge Separation in Isoindigo Polymers. Macromolecules 2016, 49, 4008¨C4022. "
1326,CC1=CC(SC2=C3C(C4=CC(CCCCCCCCCC)=C(CCCCCCCCCC)S4)=C5C(C(SC(C6=CC=C(C)C7=NSN=C76)=C8)=C8S5)=C2C9=CC(CCCCCCCCCC)=C(CCCCCCCCCC)S9)=C3S1,PDTBDT-BZ,5.3,3.2,0.83,10.28,0.649,5.54,"Lee, H. S.; Song, H. G.; Jung, H.; Kim, M. H.; Cho, C.; Lee, J. Y.; Park, S.; Son, H. J.; Yun, H. J.; Kwon, S. K.; Kim, Y. H.; Kim, B. Effects of Backbone Planarity and Tightly Packed Alkyl Chains in the Donor-Acceptor Polymers for High Photostability. Macromolecules 2016, 49, 7844¨C7856. "
1327,CC1=CC(SC2=C3C(C4=CC(CCCCCCCCCC)=C(CCCCCCCCCC)S4)=C5C(C(SC(C6=C(F)C=C(C)C7=NSN=C76)=C8)=C8S5)=C2C9=CC(CCCCCCCCCC)=C(CCCCCCCCCC)S9)=C3S1,PDTBDT-BZF,5.4,3.3,0.88,11.47,0.735,7.42,"Lee, H. S.; Song, H. G.; Jung, H.; Kim, M. H.; Cho, C.; Lee, J. Y.; Park, S.; Son, H. J.; Yun, H. J.; Kwon, S. K.; Kim, Y. H.; Kim, B. Effects of Backbone Planarity and Tightly Packed Alkyl Chains in the Donor-Acceptor Polymers for High Photostability. Macromolecules 2016, 49, 7844¨C7856. "
1328,CC1=CC(SC2=C3C(C4=CC(CCCCCCCCCC)=C(CCCCCCCCCC)S4)=C5C(C(SC(C6=C(F)C(F)=C(C)C7=NSN=C76)=C8)=C8S5)=C2C9=CC(CCCCCCCCCC)=C(CCCCCCCCCC)S9)=C3S1,PDTBDT-BZF2,5.4,3.3,0.9,10.02,0.605,5.46,"Lee, H. S.; Song, H. G.; Jung, H.; Kim, M. H.; Cho, C.; Lee, J. Y.; Park, S.; Son, H. J.; Yun, H. J.; Kwon, S. K.; Kim, Y. H.; Kim, B. Effects of Backbone Planarity and Tightly Packed Alkyl Chains in the Donor-Acceptor Polymers for High Photostability. Macromolecules 2016, 49, 7844¨C7856. "
1329,CC1=CC(CCCCCCCCCCCC)=C(C#CC#CC2=C(CCCCCCCCCCCC)C=C(C3=CC=C(C(N(CC(CCCCCC)CCCC)C4=O)=C5C4=C(C6=CC=C(C)S6)N(CC(CCCC)CCCCCC)C5=O)S3)S2)S1,DP3,5.16,3.46,0.674,7.06,0.573,2.73,"Eckstein, B. J.; Melkonyan, F. S.; Zhou, N.; Manley, E. F.; Smith, J.; Timalsina, A.; Chang, R. P. H.; Chen, L. X.; Facchetti, A.; Marks, T. J. Buta-1,3-Diyne-Based ¦Ð-Conjugated Polymers for Organic Transistors and Solar Cells. Macromolecules 2017, 50, 1430¨C1441. "
1330,CC1=CC(CC(CCCC)CC)=C(C#CC#CC2=C(CC(CC)CCCC)C=C(C3=CC=C(C(N(CC(CCCCCC)CCCC)C4=O)=C5C4=C(C6=CC=C(C)S6)N(CC(CCCC)CCCCCC)C5=O)S3)S2)S1,DP4,5.25,3.59,0.697,8.37,0.643,3.75,"Eckstein, B. J.; Melkonyan, F. S.; Zhou, N.; Manley, E. F.; Smith, J.; Timalsina, A.; Chang, R. P. H.; Chen, L. X.; Facchetti, A.; Marks, T. J. Buta-1,3-Diyne-Based ¦Ð-Conjugated Polymers for Organic Transistors and Solar Cells. Macromolecules 2017, 50, 1430¨C1441. "
1331,FC(C=CC=C1)=C1/N=C/C(N2)=CC=C2C3=NC4=C(C)C=CC(C5=CC6=C(C7=CC=C(CCCCCCCC)S7)C(SC(C)=C8)=C8C(C9=CC=C(CCCCCCCC)S9)=C6S5)=C4N=C3C%10=CC=C(/C=N/C%11=C(F)C=CC=C%11)N%10,PTF1,4.97,3.81,0.72,4.97,0.29,1.04,"Singh, A.; Singh, R.; Lin, C. M.; Pola, M. K.; Chang, C. K.; Wei, K. H.; Lin, H. C. Novel Fluoride-Substituted Donor/acceptor Polymers Containing Benzodithiophene and Quinoxaline Units for Use in Low-band Gap Solar Cells. Eur. Polym. J. 2016, 82, 334¨C346. "
1332,FC(C=CC=C1)=C1/N=C/C(N2)=CC=C2C3=NC4=C(C)C=CC(C5=CC6=C(OCCCCCCCC)C(SC(C)=C7)=C7C(OCCCCCCCC)=C6S5)=C4N=C3C8=CC=C(/C=N/C9=C(F)C=CC=C9)N8,POF1,4.84,3.67,0.79,5.17,0.3,1.22,"Singh, A.; Singh, R.; Lin, C. M.; Pola, M. K.; Chang, C. K.; Wei, K. H.; Lin, H. C. Novel Fluoride-Substituted Donor/acceptor Polymers Containing Benzodithiophene and Quinoxaline Units for Use in Low-band Gap Solar Cells. Eur. Polym. J. 2016, 82, 334¨C346. "
1333,FC(C=CC=C1F)=C1/N=C/C(N2)=CC=C2C3=NC4=C(C)C=CC(C5=CC6=C(C7=CC=C(CCCCCCCC)S7)C(SC(C)=C8)=C8C(C9=CC=C(CCCCCCCC)S9)=C6S5)=C4N=C3C%10=CC=C(/C=N/C%11=C(F)C=CC=C%11F)N%10,PTF2,4.88,3.74,0.72,8.7,0.34,2.13,"Singh, A.; Singh, R.; Lin, C. M.; Pola, M. K.; Chang, C. K.; Wei, K. H.; Lin, H. C. Novel Fluoride-Substituted Donor/acceptor Polymers Containing Benzodithiophene and Quinoxaline Units for Use in Low-band Gap Solar Cells. Eur. Polym. J. 2016, 82, 334¨C346. "
1334,FC(C=CC=C1F)=C1/N=C/C(N2)=CC=C2C3=NC4=C(C)C=CC(C5=CC6=C(OCCCCCCCC)C(SC(C)=C7)=C7C(OCCCCCCCC)=C6S5)=C4N=C3C8=CC=C(/C=N/C9=C(F)C=CC=C9F)N8,POF2,4.78,3.62,0.77,5.25,0.4,1.6,"Singh, A.; Singh, R.; Lin, C. M.; Pola, M. K.; Chang, C. K.; Wei, K. H.; Lin, H. C. Novel Fluoride-Substituted Donor/acceptor Polymers Containing Benzodithiophene and Quinoxaline Units for Use in Low-band Gap Solar Cells. Eur. Polym. J. 2016, 82, 334¨C346. "
1335,CC1=CC(C(CC(CCCC)CC)(CC(CCCC)CC)C2=C3SC(C4=CC=C(C)C5=NSN=C45)=C2)=C3S1,PCPDTBT,5.3,3.55,0.61,15.73,0.53,5.12,"Lee, J. K.; Ma, W. L.; Brabec, C. J.; Yuen, J.; Moon, J. S.; Kim, J. Y.; Lee, K.; Bazan, G. C.; Heeger, A. J. Processing Additives for Improved Efficiency from Bulk Heterojunction Solar Cells. J. Am. Chem. Soc. 2008, 130, 3619¨C3623. "
1336,O=C1N(CC(CC)CCCC)C(C2=CC=C(C)S2)=C3C1=C(C4=CC=C(C5=CC(C(CCCCCCCC)(CCCCCCCC)C6=C7SC(C)=C6)=C7S5)S4)N(CC(CCCC)CC)C3=O,PCTDPP,4.95,3.31,0.47,10.87,0.45,2.27,"Chen, G. Y.; Chiang, C. ¨CM.; Kekuda, D.; Lan, S. C.; Chu, C. -W.; Wei, K. ¨CH. Synthesis and Characterization of a Narrow-Bandgap Polymer Containing Alternating Cyclopentadithiophene and Diketo-Pyrrolo-Pyrrole Units for Solar Cell Applications. J. Polym. Sci. Part A Polym. Chem. 2010, 48, 1669¨C1675. "
1337,CC1=CC(C(OCC(CC)CCCC)=C(SC(C2=C(CCCCCCCC)C=C(C3=C(F)C(F)=C(C4=CC(CCCCCCCC)=C(C)S4)C5=C3N=C(C6=CC=CC7=CC=CC8=C67)C8=N5)S2)=C9)C9=C%10OCC(CC)CCCC)=C%10S1,MBDT1,5.54,3.78,0.77,10.75,0.57,4.72,"Fang, T.; Lu, Z.; Lu, H.; Li, C.; Li, G.; Kang, C.; Bo, Z. The Enhanced Photovoltaic Performance of Fluorinated Acenaphtho[1,2-b]Quinoxaline Based Low Band Gap Polymer. Polymer 2015, 71, 43¨C50. "
1338,CC1=CC(C(OCC(CC)CCCC)=C(SC(C2=C(CCCCCCCC)C=C(C3=C(OCCCCCCCC)C(OCCCCCCCC)=C(C4=CC(CCCCCCCC)=C(C)S4)C5=C3N=C(C6=CC=CC7=CC=CC8=C67)C8=N5)S2)=C9)C9=C%10OCC(CC)CCCC)=C%10S1,MBDT2,5.43,3.53,0.75,4.41,0.5,1.65,"Fang, T.; Lu, Z.; Lu, H.; Li, C.; Li, G.; Kang, C.; Bo, Z. The Enhanced Photovoltaic Performance of Fluorinated Acenaphtho[1,2-b]Quinoxaline Based Low Band Gap Polymer. Polymer 2015, 71, 43¨C50. "
1339,CC1=CC=C(C2=CC=C(C3=C4C(C(N(C(CCCCCCCC)CCCCCCCC)C4=O)=O)=C(C)S3)S2)S1,PBTTPD,5.51,3.36,0.9,10.38,0.64,5.98,"Jung, J. W.; Russell, T. P.; Jo, W. H. Highly Crystalline Low Band Gap Polymer Based on Thieno[3,4-c]pyrrole-4,6-Dione for High-Performance Polymer Solar Cells with a >400 nm Thick Active Layer. ACS Appl. Mater. Interfaces 2015, 7, 13666¨C13674. "
1340,CC1=CC=C(/C=C/C2=CC=C(C3=C4C(C(N(C(CCCCCCCC)CCCCCCCC)C4=O)=O)=C(C)S3)S2)S1,PTVTPD,5.48,3.32,0.88,12.32,0.66,7.16,"Jung, J. W.; Russell, T. P.; Jo, W. H. Highly Crystalline Low Band Gap Polymer Based on Thieno[3,4-c]pyrrole-4,6-Dione for High-Performance Polymer Solar Cells with a >400 nm Thick Active Layer. ACS Appl. Mater. Interfaces 2015, 7, 13666¨C13674. "
1341,CC1=CC(CCCCCCCC)=C(C2=NC3=CC4=C(N=C(C5=C(CCCCCCCC)C=C(C6=CC=C(C(C=CC(C)=C7)=C7N8C(CCCCCCCC)CCCCCCCC)C8=C6)S5)S4)C=C3S2)S1,PBBTz-Cz,5.7,3.2,0.74,4.21,0.3,0.95,"Tsuji, M.; Saeki, A.; Koizumi, Y.; Matsuyama, N.; Vijayakumar, C.; Seki, S. Benzobisthiazole as Weak Donor for Improved Photovoltaic Performance: Microwave Conductivity Technique Assisted Molecular Engineering. Adv. Funct. Mater. 2014, 24, 28¨C36. "
1342,CC1=CC2=C3C(SC(C(CCCCCCCCCCC)CCCCCCCCCCCC)=C3)=C4C(SC(C5=C(CC(CCCC)CC)C=C(C6=C(F)C(F)=C(C7=CC(CC(CC)CCCC)=C(C)S7)C8=NSN=C86)S5)=C4)=C2S1,BTT-DTFFBT,5.24,3.54,0.78,11.79,0.61,5.61,"Zhao, X.; Lv, H.; Yang, D.; Li, Z.; Chen, Z.; Yang, X. A Novel Crystallizable Low Band Gap Polymer for High-Efficiency Polymer Photovoltaic Cells. J. Polym. Sci. Part A Polym. Chem. 2016, 54, 44¨C48. "
1343,CC(S1)=CC(CCCCCCCCCCCC)=C1C2=NC3=CC4=C(N=C(C5=C(CCCCCCCCCCCC)C=C(C6=C(CC(CCCCCCCCCCCC)CCCCCCCCCC)C=C(C7=CC=C(C8=CC(CC(CCCCCCCCCCCC)CCCCCCCCCC)=C(C)S8)C9=NSN=C79)S6)S5)S4)C=C3S2,PBBTZBT,5.7,3.9,0.801,12.43,0.674,6.53,"Saeki, A.; Tsuji, M.; Yoshikawa, S.; Gopal, A.; Seki, S. Boosting Photovoltaic Performance of a Benzobisthiazole Based Copolymer: A Device Approach Using a Zinc Oxide Electron Transport Layer. J. Mater. Chem. A 2014, 2, 6075¨C6080. "
1344,CC1=CC2=C(C(SC(C3=CC=C(C)C4=NSN=C43)=C5)=C5C2(CC(CC)CCCC)CC(CC)CCCC)S1,PCPDTBT,5.3,3.55,0.65,11.8,0.456,3.5,"Zhu, Z.; Waller, D.; Gaudiana, R.; Morana, M.; M¨¹hlbacher, D.; Scharber, M.; Brabec, C. Panchromatic Conjugated Polymers Containing Alternating Donor/Acceptor Units for Photovoltaic Applications. Macromolecules 2007, 40, 1981¨C1986. "
1345,CC1=CC2=C(C(SC(C3=CC(F)=C(C)C4=NSN=C34)=C5)=C5C2(CC(CCCC)CC)CC(CCCC)CC)S1,PCPDTFBT,5.15,3.71,0.76,15,0.51,5.81,"Zhang, Y.; Zou, J.; Cheuh, C. C.; Yip, H. L.; Jen, A. K. Y. Significant Improved Performance of Photovoltaic Cells Made from a Partially Fluorinated Cyclopentadithiophene/benzothiadiazole Conjugated Polymer. Macromolecules 2012, 45, 5427¨C5435."
1346,CC1=CC2=C(C(C=C(C(C3=CC=C(CCCCCC)C=C3)(C4=CC=C(CCCCCC)C=C4)C5=C6SC(C7=CC=C(C)C8=NSN=C78)=C5)C6=C9)=C9C2(C%10=CC=C(CCCCCC)C=C%10)C%11=CC=C(CCCCCC)C=C%11)S1,a-PTPTBT-SA,5.36,3.52,0.85,11.2,0.672,6.41,"Chen, Y.-C.; Yu, C.-Y.; Fan, Y.-L.; Hung, L.-I.; Chen, C.-P.; Ting, C. Low-Bandgap Conjugated Polymer for High Efficient Photovoltaic Applications. Chem. Commun. 2010, 46, 6503¨C6505. "
1347,CC1=CC2=C(C(SC(C3=CC4=C(C(SC(C)=C5)=C5C(N(CCCCCC)C4=O)=O)S3)=C6)=C6[Ge]2(CC(CCCC)CC)C[C@H](CCCC)CC)S1,PBTIGe-C6,5.39,3.64,0.774,11.96,0.502,4.77,"Guo, X.; Zhou, N.; Lou, S. J.; Hennek, J. W.; Ponce Ortiz, R.; Butler, M. R.; Boudreault, P. L. T.; Strzalka, J.; Morin, P. O.; Leclerc, M.; L¨®pez Navarrete, J. T.; Ratner, M. A.; Chen, L. X.; Chang, R. P. H.; Facchetti, A.; Marks, T. J. Bithiopheneimide-Dithienosilole/dithienogermole Copolymers for Efficient Solar Cells: Information from Structure-Property-Device Performance Correlations and Comparison to thieno[3,4-c]Pyrrole-4,6-Dione Analogues. J. Am. Chem. Soc. 2012, 134, 18427¨C18439. "
1348,CC1=CC2=C(C(SC(C3=CC4=C(C(SC(C)=C5)=C5C(N(CCCCCCCC)C4=O)=O)S3)=C6)=C6[Ge]2(CC(CCCC)CC)C[C@H](CCCC)CC)S1,PBTIGe-C8,5.38,3.63,0.745,11.62,0.472,4.32,"Guo, X.; Zhou, N.; Lou, S. J.; Hennek, J. W.; Ponce Ortiz, R.; Butler, M. R.; Boudreault, P. L. T.; Strzalka, J.; Morin, P. O.; Leclerc, M.; L¨®pez Navarrete, J. T.; Ratner, M. A.; Chen, L. X.; Chang, R. P. H.; Facchetti, A.; Marks, T. J. Bithiopheneimide-Dithienosilole/dithienogermole Copolymers for Efficient Solar Cells: Information from Structure-Property-Device Performance Correlations and Comparison to thieno[3,4-c]Pyrrole-4,6-Dione Analogues. J. Am. Chem. Soc. 2012, 134, 18427¨C18439. "
1349,CC1=CC2=C(C(SC(C3=CC4=C(C(SC(C)=C5)=C5C(N(C[C@@H](CC)CCCC)C4=O)=O)S3)=C6)=C6[Ge]2(CC(CCCC)CC)C[C@H](CCCC)CC)S1,PBTIGe-EH,5.38,3.62,0.769,9.97,0.467,3.62,"Guo, X.; Zhou, N.; Lou, S. J.; Hennek, J. W.; Ponce Ortiz, R.; Butler, M. R.; Boudreault, P. L. T.; Strzalka, J.; Morin, P. O.; Leclerc, M.; L¨®pez Navarrete, J. T.; Ratner, M. A.; Chen, L. X.; Chang, R. P. H.; Facchetti, A.; Marks, T. J. Bithiopheneimide-Dithienosilole/dithienogermole Copolymers for Efficient Solar Cells: Information from Structure-Property-Device Performance Correlations and Comparison to thieno[3,4-c]Pyrrole-4,6-Dione Analogues. J. Am. Chem. Soc. 2012, 134, 18427¨C18439. "
1350,CC1=CC2=C(C(SC(C3=CC=C(C)C4=NSN=C43)=C5)=C5[Ge]2(CC(CCCC)CC)C[C@H](CCCC)CC)S1,PGeBTBT,4.78,3.31,0.57,18.6,0.43,4.5,"Fei, Z.; Kim, J. S.; Smith, J.; Domingo, E. B.; Anthopoulos, T. D.; Stingelin, N.; Watkins, S. E.; Kim, J.-S.; Heeney, M. A Low Band Gap Co-Polymer of Dithienogermole and 2,1,3-Benzothiadiazole by Suzuki Polycondensation and Its Application in Transistor and Photovoltaic Cells. J. Mater. Chem. 2011, 21, 16257¨C16263. "
1351,CC1=CC2=C(C(OCCCCCCCC)=C(C=C(C3=C4C(C=C(C(OCCCCCCCCCCCC)=O)S4)=C(C)S3)S5)C5=C2OCCCCCCCC)S1,PTB1,4.9,3.2,0.56,15.6,0.63,5.6,"Liang, Y.; Wu, Y.; Feng, D.; Tsai, S.-T.; Son, H.-J.; Li, G.; Yu, L. Development of New Semiconducting Polymers for High Performance Solar Cells. J. Am. Chem. Soc.2008, 131, 56¨C57. "
1352,CC1=CC2=C(C(SC(C3=C4C(C(N(CCCCCCCC)C4=O)=O)=C(C)S3)=C5)=C5[Ge]2(CC(CCCC)CC)C[C@H](CCCC)CC)S1,P-Ge,5.6,3.91,0.85,12.6,0.68,7.3,"Amb, C. M.; Chen, S.; Graham, K. R.; Subbiah, J.; Small, C. E.; So, F.; Reynolds, J. R. Dithienogermole as a Fused Electron Donor in Bulk Heterojunction Solar Cells. J. Am. Chem. Soc. 2011, 133, 10062¨C10065. "
1353,CC1=CC2=C(C(SC(C3=CC=C(C)C4=NSN=C43)=C5)=C5[Ge]2(CCCCCCCC)CCCCCCCC)S1,PGe1-C8,5.21,3.85,0.53,7.8,0.36,1.5,"Gendron, D.; Morin, P.-O.; Berrouard, P.; Allard, N.; A?ch, B. R.; Garon, C. N.; Tao, Y.; Leclerc, M. Synthesis and Photovoltaic Properties of Poly(dithieno[3,2-b?:2¡ä,3¡ä-d]Germole Derivatives. Macromolecules 2011, 44, 7188¨C7193. "
1354,CC1=CC2=C(C(SC(C3=CC=C(C)C4=NSN=C43)=C5)=C5[Ge]2(CC(CCCC)CC)C[C@H](CCCC)CC)S1,PGe1-EH,5.22,3.93,0.52,10.5,0.53,2.9,"Gendron, D.; Morin, P.-O.; Berrouard, P.; Allard, N.; A?ch, B. R.; Garon, C. N.; Tao, Y.; Leclerc, M. Synthesis and Photovoltaic Properties of Poly(dithieno[3,2-b?:2¡ä,3¡ä-d]Germole Derivatives. Macromolecules 2011, 44, 7188¨C7193. "
1355,CC1=CC2=C(C(SC(C3=C4C(C(N(CCCCCCCC)C4=O)=O)=C(C)S3)=C5)=C5[Ge]2(CC(CCCC)CC)C[C@H](CCCC)CC)S1,PGe2,5.66,3.93,0.8,9.7,0.53,4.1,"Gendron, D.; Morin, P.-O.; Berrouard, P.; Allard, N.; A?ch, B. R.; Garon, C. N.; Tao, Y.; Leclerc, M. Synthesis and Photovoltaic Properties of Poly(dithieno[3,2-b?:2¡ä,3¡ä-d]Germole Derivatives. Macromolecules 2011, 44, 7188¨C7193. "
1356,CC1=CC(C=C(OCC(CC)CCCC)C2=C3C(OCC(CC)CCCC)=CC4=C2SC(C5=C(C(N(CC(CCCCCCCC)CCCCCCCCCC)C6=O)=O)C6=C(C)S5)=C4)=C3S1,PzNDTTPD,5.38,3.43,0.91,9.03,0.64,5.26,"Shi, S.; Jiang, P.; Yu, S.; Wang, L.; Wang, X.; Wang, M.; Wang, H.; Li, Y.; Li, X. Efficient Polymer Solar Cells Based on a Broad Bandgap D¨CA Copolymer of ¡°zigzag¡± Naphthodithiophene and thieno[3,4-c]pyrrole-4,6-Dione. J. Mater. Chem. A 2013, 1, 1540¨C1543. "
1357,CC1=CC(C=C(OCC(CC)CCCC)C2=C3C(OCC(CC)CCCC)=CC4=C2SC(C5=CC=C(C6=C(OCCCCCCCCCCCC)C(OCCCCCCCCCCCC)=C(C7=CC=C(C)S7)C8=NSN=C86)S5)=C4)=C3S1,PzNDTDTBT,5.15,3.43,0.6,8.88,0.605,3.22,"Shi, S.; Xie, X.; Jiang, P.; Chen, S.; Wang, L.; Wang, M.; Wang, H.; Li, X.; Yu, G.; Li, Y. Naphtho[1,2-b:5,6-b¡ä]dithiophene-Based Donor-Acceptor Copolymer Semiconductors for High-Mobility Field-Effect Transistors and Efficient Polymer Solar Cells. Macromolecules 2013, 46, 3358¨C3366. "
1358,CC1=CC(C=C(OCC(CC)CCCC)C2=C3C(OCC(CC)CCCC)=CC4=C2SC(C5=CC=C(C6=C(OCCCCCCCCCCCC)C(OCCCCCCCCCCCC)=C(C7=CC=C(C)S7)C8=NON=C86)S5)=C4)=C3S1,PzNDTDTBO,5.3,3.38,0.74,10.46,0.655,5.07,"Shi, S.; Xie, X.; Jiang, P.; Chen, S.; Wang, L.; Wang, M.; Wang, H.; Li, X.; Yu, G.; Li, Y. Naphtho[1,2-b:5,6-b¡ä]dithiophene-Based Donor-Acceptor Copolymer Semiconductors for High-Mobility Field-Effect Transistors and Efficient Polymer Solar Cells. Macromolecules 2013, 46, 3358¨C3366. "
1359,CC1=CC(C=C(OCC(CCCC)CC)C2=C3C(OCC(CCCC)CC)=CC4=C2SC(C5=C6C(C=C(C(C(CC)CCCC)=O)S6)=C(C)S5)=C4)=C3S1,P1,4.86,3.26,0.55,11.99,0.38,2.51,"Bathula, C.; Song, C. E.; Badgujar, S.; Hong, S.-J.; Park, S. Y.; Shin, W. S.; Lee, J.-C.; Cho, S.; Ahn, T.; Moon, S.-J.; Lee, S. K. Naphtho[1,2-b:5,6-b¡ä]dithiophene-Based Copolymers for Applications to Polymer Solar Cells. Polym. Chem. 2013, 4, 2132¨C2139. "
1360,CC1=CC(C=C(OCC(CCCC)CC)C2=C3C(OCC(CCCC)CC)=CC4=C2SC(C5=C6C(C(F)=C(C(C(CC)CCCC)=O)S6)=C(C)S5)=C4)=C3S1,P2,5.03,3.34,0.71,13.52,0.51,4.88,"Bathula, C.; Song, C. E.; Badgujar, S.; Hong, S.-J.; Park, S. Y.; Shin, W. S.; Lee, J.-C.; Cho, S.; Ahn, T.; Moon, S.-J.; Lee, S. K. Naphtho[1,2-b:5,6-b¡ä]dithiophene-Based Copolymers for Applications to Polymer Solar Cells. Polym. Chem. 2013, 4, 2132¨C2139. "
1361,CC1=CC2=C(C(C=C(C(C3=CC=C(CCCCCC)C=C3)(C4=CC=C(CCCCCC)C=C4)C5=C6SC(C7=CC=C(C)C8=C7N=C(C9=CC=CC=C9)C(C%10=CC=CC=C%10)=N8)=C5)C6=C%11)=C%11C2(C%12=CC=C(CCCCCC)C=C%12)C%13=CC=C(CCCCCC)C=C%13)S1,PIDT-diphQ,5.33,3.52,0.87,10.9,0.6,5.69,"Zhang, Y.; Zou, J.; Yip, H.-L.; Chen, K.-S.; Zeigler, D. F.; Sun, Y.; Jen, A. K.-Y. Indacenodithiophene and Quinoxaline-Based Conjugated Polymers for Highly Efficient Polymer Solar Cells. Chem. Mater. 2011, 23, 2289¨C2291. "
1362,CC1=CC2=C(C(C=C(C(C3=CC=C(CCCCCC)C=C3)(C4=CC=C(CCCCCC)C=C4)C5=C6SC(C7=CC=C(C)C8=C7N=C(C9=C%10C=CC=C9)C(C%11=CC=CC=C%11%10)=N8)=C5)C6=C%12)=C%12C2(C%13=CC=C(CCCCCC)C=C%13)C%14=CC=C(CCCCCC)C=C%14)S1,PIDT-phanQ,5.28,3.61,0.87,11.2,0.64,6.24,"Zhang, Y.; Zou, J.; Yip, H.-L.; Chen, K.-S.; Zeigler, D. F.; Sun, Y.; Jen, A. K.-Y. Indacenodithiophene and Quinoxaline-Based Conjugated Polymers for Highly Efficient Polymer Solar Cells. Chem. Mater. 2011, 23, 2289¨C2291. "
1363,CC1=CC2=C(C(C=C(C(CCCCCCCCCCCC)(CCCCCCCCCCCC)C3=C4SC(C5=CC=C(C6=C(CCCCCC)N=C(C7=NC(CCCCCC)=C(C8=CC=C(C)S8)S7)S6)S5)=C3)C4=C9)=C9C2(CCCCCCCCCCCC)CCCCCCCCCCCC)S1,PIDT-BTz,5.26,2.8,0.9,7.43,0.414,2.77,"Zhang, M.; Guo, X.; Wang, X.; Wang, H.; Li, Y. Synthesis and Photovoltaic Properties of D-A Copolymers Based on Alkyl-Substituted Indacenodithiophene Donor Unit. Chem. Mater. 2011, 23, 4264¨C4270. "
1364,CC1=CC2=C(C(C=C(C(CCCCCCCCCCCC)(CCCCCCCCCCCC)C3=C4SC(C5=CC=C(C6=NC(SC(C7=CC=C(C)S7)=N8)=C8S6)S5)=C3)C4=C9)=C9C2(CCCCCCCCCCCC)CCCCCCCCCCCC)S1,PIDT-TTz,5.21,2.94,0.89,13.3,0.489,5.79,"Zhang, M.; Guo, X.; Wang, X.; Wang, H.; Li, Y. Synthesis and Photovoltaic Properties of D-A Copolymers Based on Alkyl-Substituted Indacenodithiophene Donor Unit. Chem. Mater. 2011, 23, 4264¨C4270. "
