Repository: JinYSun/TeLLAgent

# 🤖**TeLLAgent**👑

------

### **<u>** TeLLAgent: A Tool-Enhanced Large Language Model-based Agent for Autonomous Design and Discovery of High-Performance Molecules</u>

## 😀Motivation

Large language model (LLM) agents have demonstrated significantly enhanced capabilities compared to individual LLMs. However, their application in the chemistry domain remains constrained by limited multimodal synergy, restricted toolsets, static knowledge bases, and insufficient multi-step reasoning and tool-calling capabilities.

File: tool/dataset.csv (part 15 of 48)
ID,SMILES,Name,HOMO,LUMO,Voc (V),Jsc (mA cm^2),FF,PCE(%),ref
1365,CC1=CC2=C(C(C=C(C(CCCCCCCCCCCC)(CCCCCCCCCCCC)C3=C4SC(C5=CC=C(C6=NN=C(C7=CC=C(C)S7)N=N6)S5)=C3)C4=C8)=C8C2(CCCCCCCCCCCC)CCCCCCCCCCCC)S1,PIDT-TZ,5.22,2.97,0.9,8.85,0.381,3.04,"Zhang, M.; Guo, X.; Wang, X.; Wang, H.; Li, Y. Synthesis and Photovoltaic Properties of D-A Copolymers Based on Alkyl-Substituted Indacenodithiophene Donor Unit. Chem. Mater. 2011, 23, 4264¨C4270. "
1366,CC1=CC2=C(C(C=C(C(CCCCCCCCCCCC)(CCCCCCCCCCCC)C3=C4SC(C5=CC=C(C6=CC=C(C7=CC=C(C)S7)C8=NSN=C86)S5)=C3)C4=C9)=C9C2(CCCCCCCCCCCC)CCCCCCCCCCCC)S1,PIDT-DTBT,5.24,3.1,0.82,13.27,0.567,6.17,"Zhang, M.; Guo, X.; Wang, X.; Wang, H.; Li, Y. Synthesis and Photovoltaic Properties of D-A Copolymers Based on Alkyl-Substituted Indacenodithiophene Donor Unit. Chem. Mater. 2011, 23, 4264¨C4270. "
1367,CC1=CC2=C(C(C=C(C(C3=CC=C(OCCCCCCCC)C=C3)(C4=CC=C(OCCCCCCCC)C=C4)C5=C6[Se]C(C7=CC=C(C)C8=NSN=C78)=C5)C6=C9)=C9C2(C%10=CC=C(OCCCCCCCC)C=C%10)C%11=CC=C(OCCCCCCCC)C=C%11)[Se]1,PIDSBT-OCH8,5.28,3.45,0.76,8.45,0.41,2.6,"Chang, H. H.; Tsai, C. E.; Lai, Y. Y.; Liang, W. W.; Hsu, S. L.; Hsu, C. S.; Cheng, Y. J. A New Pentacyclic Indacenodiselenophene Arene and Its Donor-Acceptor Copolymers for Solution-Processable Polymer Solar Cells and Transistors: Synthesis, Characterization, and Investigation of Alkyl/alkoxy Side-Chain Effect. Macromolecules 2013, 46, 7715¨C7726. "
1368,CC1=CC2=C(C(C=C(C(C3=CC=C(OCCCCCCCC)C=C3)(C4=CC=C(OCCCCCCCC)C=C4)C5=C6[Se]C(C7=C(F)C(F)=C(C)C8=NSN=C78)=C5)C6=C9)=C9C2(C%10=CC=C(OCCCCCCCC)C=C%10)C%11=CC=C(OCCCCCCCC)C=C%11)[Se]1,PIDSFBT-OCH8,5.32,3.57,0.86,6.72,0.32,1.9,"Chang, H. H.; Tsai, C. E.; Lai, Y. Y.; Liang, W. W.; Hsu, S. L.; Hsu, C. S.; Cheng, Y. J. A New Pentacyclic Indacenodiselenophene Arene and Its Donor-Acceptor Copolymers for Solution-Processable Polymer Solar Cells and Transistors: Synthesis, Characterization, and Investigation of Alkyl/alkoxy Side-Chain Effect. Macromolecules 2013, 46, 7715¨C7726. "
1369,CC1=CC2=C(C(C=C(C(C3=CC=C(CCCCCC)C=C3)(C4=CC=C(CCCCCC)C=C4)C5=C6[Se]C(C7=CC=C(C)C8=NSN=C78)=C5)C6=C9)=C9C2(C%10=CC=C(CCCCCC)C=C%10)C%11=CC=C(CCCCCC)C=C%11)[Se]1,PIDSBT-C6,5.28,3.51,0.76,11.24,0.45,3.9,"Chang, H. H.; Tsai, C. E.; Lai, Y. Y.; Liang, W. W.; Hsu, S. L.; Hsu, C. S.; Cheng, Y. J. A New Pentacyclic Indacenodiselenophene Arene and Its Donor-Acceptor Copolymers for Solution-Processable Polymer Solar Cells and Transistors: Synthesis, Characterization, and Investigation of Alkyl/alkoxy Side-Chain Effect. Macromolecules 2013, 46, 7715¨C7726. "
1370,CC1=CC2=C(C(C=C(C(C3=CC=C(CCCCCC)C=C3)(C4=CC=C(CCCCCC)C=C4)C5=C6[Se]C(C7=C(F)C(F)=C(C)C8=NSN=C78)=C5)C6=C9)=C9C2(C%10=CC=C(CCCCCC)C=C%10)C%11=CC=C(CCCCCC)C=C%11)[Se]1,PIDSFBT-C6,5.38,3.61,0.84,9.67,0.47,3.8,"Chang, H. H.; Tsai, C. E.; Lai, Y. Y.; Liang, W. W.; Hsu, S. L.; Hsu, C. S.; Cheng, Y. J. A New Pentacyclic Indacenodiselenophene Arene and Its Donor-Acceptor Copolymers for Solution-Processable Polymer Solar Cells and Transistors: Synthesis, Characterization, and Investigation of Alkyl/alkoxy Side-Chain Effect. Macromolecules 2013, 46, 7715¨C7726. "
1371,CC1=CC2=C(C(C=C(C(C3=CC=C(CCCCCC)C=C3)(C4=CC=C(CCCCCC)C=C4)C5=C6SC(C7=C(F)C(F)=C(C)C8=NSN=C87)=C5)C6=C9)=C9C2(C%10=CC=C(CCCCCC)C=C%10)C%11=CC=C(CCCCCC)C=C%11)S1,PIDT-DFBT,5.35,3.4,0.97,11.2,0.554,6.02,"Intemann, J. J.; Yao, K.; Yip, H. L.; Xu, Y. X.; Li, Y. X.; Liang, P. W.; Ding, F. Z.; Li, X.; Jen, A. K. Y. Molecular Weight Effect on the Absorption, Charge Carrier Mobility, and Photovoltaic Performance of an Indacenodiselenophene-Based Ladder-Type Polymer. Chem. Mater. 2013, 25, 3188¨C3195."
1372,CC1=CC2=C(C(C=C(C(C3=CC=C(CCCCCC)C=C3)(C4=CC=C(CCCCCC)C=C4)C5=C6[Se]C(C7=C(F)C(F)=C(C)C8=NSN=C87)=C5)C6=C9)=C9C2(C%10=CC=C(CCCCCC)C=C%10)C%11=CC=C(CCCCCC)C=C%11)[Se]1,PIDSe-DFBTL,5.34,3.48,0.9,12.1,0.503,5.48,"Intemann, J. J.; Yao, K.; Yip, H. L.; Xu, Y. X.; Li, Y. X.; Liang, P. W.; Ding, F. Z.; Li, X.; Jen, A. K. Y. Molecular Weight Effect on the Absorption, Charge Carrier Mobility, and Photovoltaic Performance of an Indacenodiselenophene-Based Ladder-Type Polymer. Chem. Mater. 2013, 25, 3188¨C3195."
1373,CC1=CC2=C(C(C=C(C(C3=CC=C(CCCCCC)C=C3)(C4=CC=C(CCCCCC)C=C4)C5=C6[Se]C(C7=C(F)C(F)=C(C)C8=NSN=C87)=C5)C6=C9)=C9C2(C%10=CC=C(CCCCCC)C=C%10)C%11=CC=C(CCCCCC)C=C%11)[Se]1,PIDSe-DFBTM,5.34,3.47,0.89,12.9,0.532,6.11,"Intemann, J. J.; Yao, K.; Yip, H. L.; Xu, Y. X.; Li, Y. X.; Liang, P. W.; Ding, F. Z.; Li, X.; Jen, A. K. Y. Molecular Weight Effect on the Absorption, Charge Carrier Mobility, and Photovoltaic Performance of an Indacenodiselenophene-Based Ladder-Type Polymer. Chem. Mater. 2013, 25, 3188¨C3195."
1374,CC1=CC2=C(C(C=C(C(C3=CC=C(CCCCCC)C=C3)(C4=CC=C(CCCCCC)C=C4)C5=C6[Se]C(C7=C(F)C(F)=C(C)C8=NSN=C87)=C5)C6=C9)=C9C2(C%10=CC=C(CCCCCC)C=C%10)C%11=CC=C(CCCCCC)C=C%11)[Se]1,PIDSe-DFBTH,5.33,3.48,0.89,13.7,0.563,6.79,"Intemann, J. J.; Yao, K.; Yip, H. L.; Xu, Y. X.; Li, Y. X.; Liang, P. W.; Ding, F. Z.; Li, X.; Jen, A. K. Y. Molecular Weight Effect on the Absorption, Charge Carrier Mobility, and Photovoltaic Performance of an Indacenodiselenophene-Based Ladder-Type Polymer. Chem. Mater. 2013, 25, 3188¨C3195."
1375,CC1=CC2=C(C(OCC(CCCC)CC)=C(C=C(C3=C4C(SC(C(C(CC)CCCC)=O)=C4)=C(C)S3)S5)C5=C2OCC(CC)CCCC)S1,PBDTTT-C,5.12,3.55,0.7,14.7,0.64,6.58,"Hou, J.; Chen, H.-Y. H.-Y.; Zhang, S.; Chen, R. I.; Yang, Y.; Wu, Y.; Li, G. Synthesis of a Low Band Gap Polymer and Its Application in Highly Efficient Polymer Solar Cells. J. Am. Chem. Soc. 2009, 131, 15586¨C15587. "
1376,CC1=CC=C(C2=CC3=C(C(SC4=C5C(CCCCCCCC)(CCCCCCCC)C6=C4C=CC(C)=C6)=C5C3(CCCCCCCC)CCCCCCCC)C=C2)C7=NSN=C17,PDIDTBT,5.51,3.07,0.7,3.3,0.33,0.76,"Chen, C. H.; Cheng, Y. J.; Dubosc, M.; Hsieh, C. H.; Chu, C. C.; Hsu, C. S. Alternating and Diblock Donor-Acceptor Conjugated Polymers Based on diindeno[1,2-b:2¡ä,1¡ä-D]thiophene Structure: Synthesis, Characterization, and Photovoltaic Applications. Chem. -Asian J. 2010, 5, 2483¨C2492. "
1377,CC1=CC(C2(CCCCCCCC)CCCCCCCC)=C(C=C1)C3=C2C(C4(CCCCCCCC)CCCCCCCC)=C(S3)C5=C4C=C(C=C5)C6=CC=C(C)S6,PTDIDT,5.36,3.23,0.7,5.3,0.44,1.65,"Chen, C. H.; Cheng, Y. J.; Dubosc, M.; Hsieh, C. H.; Chu, C. C.; Hsu, C. S. Alternating and Diblock Donor-Acceptor Conjugated Polymers Based on diindeno[1,2-b:2¡ä,1¡ä-D]thiophene Structure: Synthesis, Characterization, and Photovoltaic Applications. Chem. -Asian J. 2010, 5, 2483¨C2492. "
1378,CC1=CC(C2(CCCCCCCC)CCCCCCCC)=C(C=C1)C3=C2C(C4(CCCCCCCC)CCCCCCCC)=C(S3)C5=C4C=C(C=C5)C6=CC=C(C7=CC=C(C8=CC=C(C)S8)C9=NSN=C79)S6,PDIDTDTBT,5.35,3.32,0.68,6.2,0.47,2,"Chen, C. H.; Cheng, Y. J.; Dubosc, M.; Hsieh, C. H.; Chu, C. C.; Hsu, C. S. Alternating and Diblock Donor-Acceptor Conjugated Polymers Based on diindeno[1,2-b:2¡ä,1¡ä-D]thiophene Structure: Synthesis, Characterization, and Photovoltaic Applications. Chem. -Asian J. 2010, 5, 2483¨C2492. "
1379,CC1=CC(N2C(CCCCCCCC)CCCCCCCC)=C(S1)C(C2=C3)=CC4=C3C5=C(N4C(CCCCCCCC)CCCCCCCC)C=C(C6=CC=C(C)C7=NSN=C76)S5,PBDPTBT,5.11,3.25,0.6,10.34,0.497,3.08,"Tseng, C. A.; Wu, J. S.; Lin, T. Y.; Kao, W. S.; Wu, C. E.; Hsu, S. L.; Liao, Y. Y.; Hsu, C. S.; Huang, H. Y.; Hsieh, Y. Z.; Cheng, Y. J. A Pentacyclic Nitrogen-Bridged Thienyl-Phenylene-Thienyl Arene for Donor-Acceptor Copolymers: Synthesis, Characterization, and Applications in Field-Effect Transistors and Polymer Solar Cells. Chem. -Asian J. 2012, 7, 2102¨C2110. "
1380,CC1=CC(N2C(CCCCCCCC)CCCCCCCC)=C(S1)C(C2=C3)=CC4=C3C5=C(N4C(CCCCCCCC)CCCCCCCC)C=C(C6=C(C(N(CC(CC)CCCC)C7=O)=O)C7=C(C)S6)S5,PBDPTFPP,4.89,3.41,0.75,9.69,0.512,3.72,"Tseng, C. A.; Wu, J. S.; Lin, T. Y.; Kao, W. S.; Wu, C. E.; Hsu, S. L.; Liao, Y. Y.; Hsu, C. S.; Huang, H. Y.; Hsieh, Y. Z.; Cheng, Y. J. A Pentacyclic Nitrogen-Bridged Thienyl-Phenylene-Thienyl Arene for Donor-Acceptor Copolymers: Synthesis, Characterization, and Applications in Field-Effect Transistors and Polymer Solar Cells. Chem. -Asian J. 2012, 7, 2102¨C2110. "
1381,CC1=CC(N2C(CCCCCCCC)CCCCCCCC)=C(S1)C(C2=C3)=CC4=C3C5=C(N4C(CCCCCCCC)CCCCCCCC)C=C(C6=CC=C(C7=C8C(C(N7CC(CC)CCCC)=O)=C(C9=CC=C(C)S9)N(CC(CC)CCCC)C8=O)S6)S5,PBDPTTPD,5.14,3.13,0.56,4.95,0.485,1.34,"Tseng, C. A.; Wu, J. S.; Lin, T. Y.; Kao, W. S.; Wu, C. E.; Hsu, S. L.; Liao, Y. Y.; Hsu, C. S.; Huang, H. Y.; Hsieh, Y. Z.; Cheng, Y. J. A Pentacyclic Nitrogen-Bridged Thienyl-Phenylene-Thienyl Arene for Donor-Acceptor Copolymers: Synthesis, Characterization, and Applications in Field-Effect Transistors and Polymer Solar Cells. Chem. -Asian J. 2012, 7, 2102¨C2110. "
1382,FC1=C(COOCC(CCCC)CC)SC2=C(C)SC(C3=CC(C4=C5SC(CC(CCCCCCCCCC)CCCCCCCCCCCC)=C4)=C(S3)C6=C5C=C(C7=C(C8=C9SC(CC(CCCCCCCCCC)CCCCCCCCCCCC)=C8)C=C(C)S7)C9=C6)=C21,PTAT-2,5.12,3.32,0.77,1,0.46,0.37,"He, F.; Wang, W.; Chen, W.; Xu, T.; Darling, S. B.; Strzalka, J.; Liu, Y.; Yu, L. Tetrathienoanthracene-Based Copolymers for Efficient Solar Cells. J. Am. Chem. Soc.2011, 133, 3284¨C3287. "
1383,FC1=C(COOCC(CCCC)CC)SC2=C(C)SC(C3=CC(C4=C5SC(CC(CCCC)CCCCCC)=C4)=C(S3)C6=C5C=C(C7=C(C8=C9SC(CC(CCCC)CCCCCC)=C8)C=C(C)S7)C9=C6)=C21,PTAT-3,5.04,3.28,0.66,15,0.58,5.62,"He, F.; Wang, W.; Chen, W.; Xu, T.; Darling, S. B.; Strzalka, J.; Liu, Y.; Yu, L. Tetrathienoanthracene-Based Copolymers for Efficient Solar Cells. J. Am. Chem. Soc.2011, 133, 3284¨C3287. "
1384,FC1=C(COOCC(CCCC)CC)SC2=C(C)SC(C3=CC(C4=C5SC(CC(CC)CCCCCCCC)=C4)=C(S3)C6=C5C=C(C7=C(C8=C9SC(CC(CC)CCCCCCCC)=C8)C=C(C)S7)C9=C6)=C21,PTAT-4,5.08,3.31,0.62,9.6,0.5,2.98,"He, F.; Wang, W.; Chen, W.; Xu, T.; Darling, S. B.; Strzalka, J.; Liu, Y.; Yu, L. Tetrathienoanthracene-Based Copolymers for Efficient Solar Cells. J. Am. Chem. Soc.2011, 133, 3284¨C3287. "
1385,CC1=CC2=C(OCC(CCCC)CCCCCC)C(SC(C3=C(C(F)=C(COOCC(CC)CCCC)S4)C4=C(C)S3)=C5)=C5C(OCC(CCCCCC)CCCC)=C2S1,PTB-8,5.24,3.34,0.83,5.7,0.59,2.78,"He, F.; Wang, W.; Chen, W.; Xu, T.; Darling, S. B.; Strzalka, J.; Liu, Y.; Yu, L. Tetrathienoanthracene-Based Copolymers for Efficient Solar Cells. J. Am. Chem. Soc.2011, 133, 3284¨C3287. "
1386,CC1=CC(SC2=C3[Ge](CC(CC)CCCC)(CC(CCCC)CC)C4=C2SC5=C4SC(C6=C(C(N(CCCCCCCC)C7=O)=O)C7=C(C)S6)=C5)=C3S1,pDTTG-TPD,5.68,3.88,0.81,13.85,0.64,7.2,"Zhong, H.; Li, Z.; Deledalle, F.; Fregoso, E. C.; Shahid, M.; Fei, Z.; Nielsen, C. B.; Yaacobi-Gross, N.; Rossbauer, S.; Anthopoulos, T. D.; Durrant, J. R.; Heeney, M. Fused Dithienogermolodithiophene Low Band Gap Polymers for High-Performance Organic Solar Cells without Processing Additives. J. Am. Chem. Soc. 2013, 135, 2040¨C2043. "
1387,CC1=CC2=C(C(C3=NSN=C3C4=C5N(CCCCCCCCCCCC)C6=C4SC(C7=CC8=C(C(C=CC(C)=C9)=C9C8(CCCCCCCC)CCCCCCCC)C=C7)=C6)=C5N2CCCCCCCCCCCC)S1,PFDTPBT,5.11,2.64,0.74,8.37,0.5,3.11,"Cheng, Y. J.; Ho, Y. J.; Chen, C. H.; Kao, W. S.; Wu, C. E.; Hsu, S. L.; Hsu, C. S. Synthesis, Photophysical and Photovoltaic Properties of Conjugated Polymers Containing Fused Donor-Acceptor Dithienopyrrolobenzothiadiazole and Dithienopyrroloquinoxaline Arenes. Macromolecules 2012, 45, 2690¨C2698. "
1388,CC1=CC2=C(C(C3=NSN=C3C4=C5N(CCCCCCCCCCCC)C6=C4SC(C7=CC8=C(C(C=CC(C)=C9)=C9N8C(CCCCCCCC)CCCCCCCC)C=C7)=C6)=C5N2CCCCCCCCCCCC)S1,PCDTPBT,5.06,2.67,0.72,7.47,0.47,2.54,"Cheng, Y. J.; Ho, Y. J.; Chen, C. H.; Kao, W. S.; Wu, C. E.; Hsu, S. L.; Hsu, C. S. Synthesis, Photophysical and Photovoltaic Properties of Conjugated Polymers Containing Fused Donor-Acceptor Dithienopyrrolobenzothiadiazole and Dithienopyrroloquinoxaline Arenes. Macromolecules 2012, 45, 2690¨C2698. "
1389,CC1=CC2=C(C(C3=NSN=C3C4=C5N(CCCCCCCCCCCC)C6=C4SC(C7=CC(C(CC(CC)CCCC)(CC(CCCC)CC)C8=C9SC(C)=C8)=C9S7)=C6)=C5N2CCCCCCCCCCCC)S1,PCPDTDTPBT,4.9,2.82,0.48,6.23,0.45,1.35,"Cheng, Y. J.; Ho, Y. J.; Chen, C. H.; Kao, W. S.; Wu, C. E.; Hsu, S. L.; Hsu, C. S. Synthesis, Photophysical and Photovoltaic Properties of Conjugated Polymers Containing Fused Donor-Acceptor Dithienopyrrolobenzothiadiazole and Dithienopyrroloquinoxaline Arenes. Macromolecules 2012, 45, 2690¨C2698. "
1390,CC1=CC2=C(C(C(N=C(C3=CC=CC=C3)C(C4=CC=CC=C4)=N5)=C5C6=C7N(CCCCCCCCCCCC)C8=C6SC(C9=CC%10=C(C(C=CC(C)=C%11)=C%11C%10(CCCCCCCC)CCCCCCCC)C=C9)=C8)=C7N2CCCCCCCCCCCC)S1,PFDTPQX,5.06,2.61,0.72,8.62,0.55,3.4,"Cheng, Y. J.; Ho, Y. J.; Chen, C. H.; Kao, W. S.; Wu, C. E.; Hsu, S. L.; Hsu, C. S. Synthesis, Photophysical and Photovoltaic Properties of Conjugated Polymers Containing Fused Donor-Acceptor Dithienopyrrolobenzothiadiazole and Dithienopyrroloquinoxaline Arenes. Macromolecules 2012, 45, 2690¨C2698. "
1391,CC1=CC2=C(C(C(N=C(C3=CC=CC=C3)C(C4=CC=CC=C4)=N5)=C5C6=C7N(CCCCCCCCCCCC)C8=C6SC(C9=CC%10=C(C(C=CC(C)=C%11)=C%11N%10C(CCCCCCCC)CCCCCCCC)C=C9)=C8)=C7N2CCCCCCCCCCCC)S1,PCDTPQX,5.02,2.64,0.7,8.27,0.51,2.95,"Cheng, Y. J.; Ho, Y. J.; Chen, C. H.; Kao, W. S.; Wu, C. E.; Hsu, S. L.; Hsu, C. S. Synthesis, Photophysical and Photovoltaic Properties of Conjugated Polymers Containing Fused Donor-Acceptor Dithienopyrrolobenzothiadiazole and Dithienopyrroloquinoxaline Arenes. Macromolecules 2012, 45, 2690¨C2698. "
1392,CC1=CC2=C(C(C(N=C(C3=CC=CC=C3)C(C4=CC=CC=C4)=N5)=C5C6=C7N(CCCCCCCCCCCC)C8=C6SC(C9=CC(C(CC(CC)CCCC)(CC(CCCC)CC)C%10=C%11SC(C)=C%10)=C%11S9)=C8)=C7N2CCCCCCCCCCCC)S1,PCPDTDTPQX,4.88,2.71,0.5,5.64,0.49,1.38,"Cheng, Y. J.; Ho, Y. J.; Chen, C. H.; Kao, W. S.; Wu, C. E.; Hsu, S. L.; Hsu, C. S. Synthesis, Photophysical and Photovoltaic Properties of Conjugated Polymers Containing Fused Donor-Acceptor Dithienopyrrolobenzothiadiazole and Dithienopyrroloquinoxaline Arenes. Macromolecules 2012, 45, 2690¨C2698. "
1393,CC1=CC2=C(C3=CC(C(N(CC(CCCCCCCC)CCCCCC)C4=C5SC(C6=CC=C(C)S6)=C4)=O)=C5C=C3C(N2CC(CCCCCC)CCCCCCCC)=O)S1,PThTPTI,5.42,2.77,0.87,13.69,0.656,7.8,"Cao, J.; Liao, Q.; Du, X.; Chen, J.; Xiao, Z.; Zuo, Q.; Ding, L. A Pentacyclic Aromatic Lactam Building Block for Efficient Polymer Solar Cells. Energy Environ. Sci. 2013, 6, 3224¨C3228. "
1394,CC1=CC2=C(C3=CC(C(N(CC(CCCCCCCC)CCCCCC)C4=C5SC(C6=CC=C(C)[Se]6)=C4)=O)=C5C=C3C(N2CC(CCCCCC)CCCCCCCC)=O)S1,PSeTPTI,5.41,2.88,0.85,11.1,0.64,6.04,"Cao, J. M.; Chen, S.; Qi, Z.; Xiao, Z.; Wang, J. Z.; Ding, L. M. An Efficient Selenophene-Containing Conjugated Copolymer for Organic Solar Cells. RSC Adv. 2014, 4, 5085¨C5087. "
1395,CC(S1)=C2C(C(N(CCCCCCCC)C2=O)=O)=C1C3=CC(C(C4=CC=C(OCCCCCCCC)C=C4)(C5=CC=C(OCCCCCCCC)C=C5)C6=C7SC8=C6SC9=C8C(C%10=CC=C(OCCCCCCCC)C=C%10)(C%11=CC=C(OCCCCCCCC)C=C%11)C%12=C9SC(C)=C%12)=C7S3,PDTCTTTPD,5.3,3.13,0.72,8.35,0.43,2.59,"Cheng, Y. J.; Chen, C. H.; Lin, T. Y.; Hsu, C. S. Dithienocyclopentathieno[3,2-b]thiophene Hexacyclic Arene for Solution-Processed Organic Field-Effect Transistors and Photovoltaic Applications. Chem. -Asian J. 2012, 7, 818¨C825. "
1396,CC1=CC(C2(C3=CC=C(OCCCCCCCC)C=C3)C4=CC=C(OCCCCCCCC)C=C4)=C(S1)C5=C2C(S6)=C(S5)C7=C6C8=C(C7(C9=CC=C(OCCCCCCCC)C=C9)C%10=CC=C(OCCCCCCCC)C=C%10)C=C(C%11=CC=C(C)C%12=NSN=C%11%12)S8,PDTCTTBT,5.08,3.38,0.64,8.03,0.5,2.57,"Cheng, Y. J.; Chen, C. H.; Lin, T. Y.; Hsu, C. S. Dithienocyclopentathieno[3,2-b]thiophene Hexacyclic Arene for Solution-Processed Organic Field-Effect Transistors and Photovoltaic Applications. Chem. -Asian J. 2012, 7, 818¨C825. "
1397,CC1=CC(C2(C3=CC=C(OCCCCCCCC)C=C3)C4=CC=C(OCCCCCCCC)C=C4)=C(S1)C5=C2C(S6)=C(S5)C7=C6C8=C(C7(C9=CC=C(OCCCCCCCC)C=C9)C%10=CC=C(OCCCCCCCC)C=C%10)C=C(C%11=C(N=C(C(C=CC=C%12)=C%12C%13=C%14C=CC=C%13)C%14=N%15)C%15=C(C)C=C%11)S8,PDTCTTPQX,5.04,3.46,0.62,7.33,0.42,1.91,"Cheng, Y. J.; Chen, C. H.; Lin, T. Y.; Hsu, C. S. Dithienocyclopentathieno[3,2-b]thiophene Hexacyclic Arene for Solution-Processed Organic Field-Effect Transistors and Photovoltaic Applications. Chem. -Asian J. 2012, 7, 818¨C825. "
1398,CC(S1)=CC2=C1C3=C(C(OCC(CCCCCC)CCCCCCCC)=C(C4=C(C=C(C5=C6C(SC(C(CC(CC)CCCC)=O)=C6)=C(C)S5)S4)S7)C7=C3OCC(CCCCCCCC)CCCCCC)S2,PDTT,5.15,2.95,0.68,9.85,0.54,3.64,"Wu, Y.; Li, Z.; Guo, X.; Fan, H.; Huo, L.; Hou, J. Synthesis and Application of dithieno[2,3-d:2¡ä,3¡ä-d¡ä]benzo[1,2-b:4,5-b¡ä]dithiophene in Conjugated Polymer. J. Mater. Chem. 2012, 22, 21362¨C21365. "
1399,CC1=CC(C2(C3=CC=C(CCCCCC)C=C3)C4=CC=C(CCCCCC)C=C4)=C(S1)C5=C2C(S6)=C(S5)C7=C6C8=C(C7(C9=CC=C(CCCCCC)C=C9)C%10=CC=C(CCCCCC)C=C%10)C=C(C%11=CC=C(C)C%12=NSN=C%11%12)S8,P4TBT,5.2,3.7,0.59,9.1,0.49,2.5,"Bronstein, H.; Ashraf, R. S.; Kim, Y.; White, A. J. P.; Anthopoulos, T.; Song, K.; James, D.; Zhang, W.; McCulloch, I. Synthesis of a Novel Fused Thiophene-thieno[3,2-b]thiophene-Thiophene Donor Monomer and Co-Polymer for Use in OPV and OFETs. Macromol. Rapid Commun. 2011, 32, 1664¨C1668. "
1400,CC1=CC(C(CCCCCCCCCCCC)=C(CCCCCCCCCCCC)C2=C3SC4=C2SC5=C4C(CCCCCCCCCCCC)=C(CCCCCCCCCCCC)C6=C5SC(C7=CC=C(C)C8=NSN=C87)=C6)=C3S1,DTBTBT-Bz,5.2,3.4,0.92,6.78,0.6,3.7,"Biniek, L.; Schroeder, B. C.; Donaghey, J. E.; Yaacobi-Gross, N.; Ashraf, R. S.; Soon, Y. W.; Nielsen, C. B.; Durrant, J. R.; Anthopoulos, T. D.; McCulloch, I. New Fused BisThienobenzothienothiophene Copolymers and Their Use in Organic Solar Cells and Transistors. Macromolecules 2013, 46, 727¨C735. "
1401,CC1=CC(C(CCCCCCCCCCCC)=C(CCCCCCCCCCCC)C2=C3SC4=C2SC5=C4C(CCCCCCCCCCCC)=C(CCCCCCCCCCCC)C6=C5SC(C7=CC=C(C)S7)=C6)=C3S1,DTBTBT-T,4.9,2.7,0.7,8.1,0.59,3.3,"Biniek, L.; Schroeder, B. C.; Donaghey, J. E.; Yaacobi-Gross, N.; Ashraf, R. S.; Soon, Y. W.; Nielsen, C. B.; Durrant, J. R.; Anthopoulos, T. D.; McCulloch, I. New Fused BisThienobenzothienothiophene Copolymers and Their Use in Organic Solar Cells and Transistors. Macromolecules 2013, 46, 727¨C735. "
1402,CC1=CC(C(CCCCCCCCCCCC)=C(CCCCCCCCCCCC)C2=C3SC4=C2SC5=C4C(CCCCCCCCCCCC)=C(CCCCCCCCCCCC)C6=C5SC(C7=CC(SC(C)=C8)=C8S7)=C6)=C3S1,DTBTBT-TT,4.9,4.9,0.66,6.41,0.56,2.3,"Biniek, L.; Schroeder, B. C.; Donaghey, J. E.; Yaacobi-Gross, N.; Ashraf, R. S.; Soon, Y. W.; Nielsen, C. B.; Durrant, J. R.; Anthopoulos, T. D.; McCulloch, I. New Fused BisThienobenzothienothiophene Copolymers and Their Use in Organic Solar Cells and Transistors. Macromolecules 2013, 46, 727¨C735. "
1403,CC1=CC(C(CCCCCCCCCCCC)=C(CCCCCCCCCCCC)C2=C3C=C4C(C(SC(C5=CC=C(C)C6=NSN=C65)=C7)=C7C(CCCCCCCCCCCC)=C4CCCCCCCCCCCC)=C2)=C3S1,DTAT-Bz,5.3,3.5,0.94,4.55,0.64,2.7,"Biniek, L.; Schroeder, B. C.; Donaghey, J. E.; Yaacobi-Gross, N.; Ashraf, R. S.; Soon, Y. W.; Nielsen, C. B.; Durrant, J. R.; Anthopoulos, T. D.; McCulloch, I. New Fused BisThienobenzothienothiophene Copolymers and Their Use in Organic Solar Cells and Transistors. Macromolecules 2013, 46, 727¨C735. "
1404,CC1=CC=C2C(C(C3=CC=C(OCCCCCCCC)C=C3)(C4=CC=C(OCCCCCCCC)C=C4)C5=C2SC6=C5SC7=C6C(C8=CC=C(OCCCCCCCC)C=C8)(C9=CC=C(OCCCCCCCC)C=C9)C%10=C7C=CC(C%11=CC=C(C)C%12=NSN=C%11%12)=C%10)=C1,PDITTBT,5.52,3.23,0.88,7.46,0.414,2.7,"Cheng, Y.-J.; Cheng, S.-W.; Chang, C.-Y.; Kao, W.-S.; Liao, M.-H.; Hsu, C.-S. Diindenothieno[2,3-b]thiophene Arene for Efficient Organic Photovoltaics with an Extra High Open-Circuit Voltage of 1.14 eV. Chem. Commun. 2012, 48, 3203¨C3205."
1405,CC1=CC=C2C(C(C3=CC=C(OCCCCCCCC)C=C3)(C4=CC=C(OCCCCCCCC)C=C4)C5=C2SC6=C5SC7=C6C(C8=CC=C(OCCCCCCCC)C=C8)(C9=CC=C(OCCCCCCCC)C=C9)C%10=C7C=CC(C%11=CC=C(C%12=CC=C(C%13=CC=C(C)S%13)C%14=NSN=C%12%14)S%11)=C%10)=C1,PDITTDTBT,5.4,3.36,0.92,10.71,0.584,5.8,"Cheng, Y.-J.; Cheng, S.-W.; Chang, C.-Y.; Kao, W.-S.; Liao, M.-H.; Hsu, C.-S. Diindenothieno[2,3-b]thiophene Arene for Efficient Organic Photovoltaics with an Extra High Open-Circuit Voltage of 1.14 eV. Chem. Commun. 2012, 48, 3203¨C3205."
1406,CC1=CC2=C(C(C=C(C(CCCCCCCC)(CCCCCCCC)C3=C4C=C5C(C(SC(C6=CC=C(C)C7=NSN=C76)=C8)=C8C5(C9=CC=C(OCC(CCCC)CC)C=C9)C%10=CC=C(OCC(CCCC)CC)C=C%10)=C3)C4=C%11)=C%11C2(C%12=CC=C(OCC(CCCC)CC)C=C%12)C%13=CC=C(OCC(CCCC)CC)C=C%13)S1,PFDCTBT,5.32,3.55,0.77,9.5,0.38,2.8,"Wu, J.-S.; Cheng, Y.-J.; Dubosc, M.; Hsieh, C.-H.; Chang, C.-Y.; Hsu, C.-S. Donor¨Cacceptor Polymers Based on Multi-Fused Heptacyclic Structures: Synthesis, Characterization and Photovoltaic Applications. Chem. Commun. 2010, 46, 3259¨C3261. "
1407,CC1=CC2=C(C(C=C(N(C(CCCCCCCC)CCCCCCCC)C3=C4C=C5C(C(SC(C6=CC=C(C)C7=NSN=C76)=C8)=C8C5(C9=CC=C(OCC(CCCC)CC)C=C9)C%10=CC=C(OCC(CCCC)CC)C=C%10)=C3)C4=C%11)=C%11C2(C%12=CC=C(OCC(CCCC)CC)C=C%12)C%13=CC=C(OCC(CCCC)CC)C=C%13)S1,PCDCTBT,5.38,3.61,0.8,10.7,0.43,3.7,"Wu, J.-S.; Cheng, Y.-J.; Dubosc, M.; Hsieh, C.-H.; Chang, C.-Y.; Hsu, C.-S. Donor¨Cacceptor Polymers Based on Multi-Fused Heptacyclic Structures: Synthesis, Characterization and Photovoltaic Applications. Chem. Commun. 2010, 46, 3259¨C3261. "
1408,CC1=CC2=C(C(C=C(N(C(CCCCCCCC)CCCCCCCC)C3=C4C=C5C(C(SC(C6=CC=C(C)C7=NSN=C67)=C8)=C8C5(CCCCCCCC)CCCCCCCC)=C3)C4=C9)=C9C2(CCCCCCCC)CCCCCCCC)S1,PCDCTBT-C8,5.31,3.67,0.74,10.3,0.6,4.59,"Cheng, Y. J.; Wu, J. S.; Shih, P. I.; Chang, C. Y.; Jwo, P. C.; Kao, W. S.; Hsu, C. S. Carbazole-Based Ladder-Type Heptacylic Arene with Aliphatic Side Chains Leading to Enhanced Efficiency of Organic Photovoltaics. Chem. Mater. 2011, 23, 2361¨C2369. "
1409,CC1=CC2=C(C(C=C(N(C(CCCCCCCC)CCCCCCCC)C3=C4C=C5C(C(SC(C6=CC=C(C7=CC=C(C8=CC=C(C)S8)C9=NSN=C79)S6)=C%10)=C%10C5(CCCCCCCC)CCCCCCCC)=C3)C4=C%11)=C%11C2(CCCCCCCC)CCCCCCCC)S1,PCDCTDTBT-C8,5.31,3.65,0.74,9.2,0.52,3.53,"Cheng, Y. J.; Wu, J. S.; Shih, P. I.; Chang, C. Y.; Jwo, P. C.; Kao, W. S.; Hsu, C. S. Carbazole-Based Ladder-Type Heptacylic Arene with Aliphatic Side Chains Leading to Enhanced Efficiency of Organic Photovoltaics. Chem. Mater. 2011, 23, 2361¨C2369. "
1410,CC1=CC2=C(C(C=C(N(C(CCCCCCCC)CCCCCCCC)C3=C4C=C5C(C(SC(C6=CC=C(C7=C8C(C(N7CCCCCCCC)=O)=C(C9=CC=C(C)S9)N(CCCCCCCC)C8=O)S6)=C%10)=C%10C5(CCCCCCCC)CCCCCCCC)=C3)C4=C%11)=C%11C2(CCCCCCCC)CCCCCCCC)S1,PCDCTDTDPP-C8,5.24,3.87,0.7,6.7,0.5,2.35,"Cheng, Y. J.; Wu, J. S.; Shih, P. I.; Chang, C. Y.; Jwo, P. C.; Kao, W. S.; Hsu, C. S. Carbazole-Based Ladder-Type Heptacylic Arene with Aliphatic Side Chains Leading to Enhanced Efficiency of Organic Photovoltaics. Chem. Mater. 2011, 23, 2361¨C2369. "
1411,CC1=CC2=C(C(C=C(N(C(CCCCCCCC)CCCCCCCC)C3=C4C=C5C(C(SC(C6=CC=C(C)C7=C6N=C(C8=CC=CC=C8)C(C9=CC=CC=C9)=N7)=C%10)=C%10C5(CCCCCCCC)CCCCCCCC)=C3)C4=C%11)=C%11C2(CCCCCCCC)CCCCCCCC)S1,PCDCTQX-C8,5.25,3.53,0.78,5.8,0.4,1.8,"Cheng, Y. J.; Wu, J. S.; Shih, P. I.; Chang, C. Y.; Jwo, P. C.; Kao, W. S.; Hsu, C. S. Carbazole-Based Ladder-Type Heptacylic Arene with Aliphatic Side Chains Leading to Enhanced Efficiency of Organic Photovoltaics. Chem. Mater. 2011, 23, 2361¨C2369. "
1412,CC1=CC2=C(C(C=C(C(CCCCCCCC)(CCCCCCCC)C3=C4C=C5C(C(SC(C6=CC=C(C)C7=NSN=C76)=C8)=C8C5(CCCCCCCC)CCCCCCCC)=C3)C4=C9)=C9C2(CCCCCCCC)CCCCCCCC)S1,PFDCTBT-C8,5.3,3.55,0.83,12.57,0.668,7,"Chang, C. Y.; Cheng, Y. J.; Hung, S. H.; Wu, J. S.; Kao, W. S.; Lee, C. H.; Hsu, C. S. Combination of Molecular, Morphological, and Interfacial Engineering to Achieve Highly Efficient and Stable Plastic Solar Cells. Adv. Mater. 2012, 24, 549¨C553. "
1413,CC1=CC2=C(C(C=C(N(C(CCCCCCCC)CCCCCCCC)C3=C4C=C5C(C(SC(C6=CC=C(C)C7=NSN=C76)=C8)=C8N5CC(CC)CCCC)=C3)C4=C9)=C9N2CC(CC)CCCC)S1,PDTPCBT,4.76,3.29,0.5,10.5,0.499,2.6,"Wu, J. S.; Cheng, Y. J.; Lin, T. Y.; Chang, C. Y.; Shih, P. I.; Hsu, C. S. Dithienocarbazole-Based Ladder-Type Heptacyclic Arenes with Silicon, Carbon, and Nitrogen Bridges: Synthesis, Molecular Properties, Field-Effect Transistors, and Photovoltaic Applications. Adv. Funct. Mater. 2012, 22, 1711¨C1722. "
1414,CC1=CC2=C(C(C=C(N(C(CCCCCCCC)CCCCCCCC)C3=C4C=C5C(C(SC(C6=CC=C(C)C7=NSN=C76)=C8)=C8C5(CCCCCCCC)CCCCCCCC)=C3)C4=C9)=C9C2(CCCCCCCC)CCCCCCCC)S1,PDTCCBT,5.31,3.67,0.74,10.3,0.6,4.6,"Wu, J. S.; Cheng, Y. J.; Lin, T. Y.; Chang, C. Y.; Shih, P. I.; Hsu, C. S. Dithienocarbazole-Based Ladder-Type Heptacyclic Arenes with Silicon, Carbon, and Nitrogen Bridges: Synthesis, Molecular Properties, Field-Effect Transistors, and Photovoltaic Applications. Adv. Funct. Mater. 2012, 22, 1711¨C1722. "
1415,CC1=CC2=C(C(SC3=C4C=C5C(C(C(C6=CC=C(OCCCCCCCC)C=C6)(C7=CC=C(OCCCCCCCC)C=C7)C8=C9SC(C%10=C%11C(C(N(CCCCCCCC)C%11=O)=O)=C(C)S%10)=C8)=C9S5)=C3)=C4C2(C%12=CC=C(OCCCCCCCC)C=C%12)C%13=CC=C(OCCCCCCCC)C=C%13)S1,PBDCPDT-TPD,5.36,3.2,0.87,12.21,0.622,6.6,"Chen, Y. L.; Chang, C. Y.; Cheng, Y. J.; Hsu, C. S. Synthesis of a New Ladder-Type Benzodi(cyclopentadithiophene Arene with Forced Planarization Leading to an Enhanced Efficiency of Organic Photovoltaics. Chem. Mater. 2012, 24, 3964¨C3971. "
1416,CC(S1)=CC2=C1C(OCCCCCCCCCCCC)=C(C=C(C3=C4C(C(N(CC(C#CC#CC#CC#CC#C)CCCCCCCC)C4=O)=O)=C(C)S3)S5)C5=C2OCCCCCCCCCCCC.[HH].[HH].[HH].[HH].[HH].[HH].[HH].[HH].[HH].[HH].[HH].[HH],PBDTDPT1,5.42,3.6,0.93,6.58,0.56,3.42,"Zhang, G.; Fu, Y.; Zhang, Q.; Xie, Z. Benzo[1,2-b:4,5-b¡ä]dithiopheneDioxopyrrolothiophen Copolymers for High Performance Solar Cells. Chem. Commun.2010, 46, 4997¨C4999. "
1417,CC(S1)=CC2=C1C(OCC(CCCC)CC)=C(C=C(C3=C4C(C(N(CC(C#CC#CC#CC#CC#C)CCCCCCCC)C4=O)=O)=C(C)S3)S5)C5=C2OCC(CCCC)CC.[HH].[HH].[HH].[HH].[HH].[HH].[HH].[HH].[HH].[HH].[HH].[HH],PBDTDPT2,5.44,3.58,0.91,10.34,0.51,4.79,"Zhang, G.; Fu, Y.; Zhang, Q.; Xie, Z. Benzo[1,2-b:4,5-b¡ä]dithiopheneDioxopyrrolothiophen Copolymers for High Performance Solar Cells. Chem. Commun.2010, 46, 4997¨C4999. "
1418,CC1=CC2=C(C(SC3=C4C=C5C(C(C(C6=CC=C(OCCCCCCCC)C=C6)(C7=CC=C(OCCCCCCCC)C=C7)C8=C9SC(C%10=C(F)C(F)=C(C)C%11=NSN=C%11%10)=C8)=C9S5)=C3)=C4C2(C%12=CC=C(OCCCCCCCC)C=C%12)C%13=CC=C(OCCCCCCCC)C=C%13)S1,PBDCPDT?FBT,5.35,3.48,0.81,12.82,0.555,5.76,"Chen, Y.-L.; Kao, W.-S.; Tsai, C.-E.; Lai, Y.-Y.; Cheng, Y.-J.; Hsu, C.-S. A New Ladder-Type Benzodi(cyclopentadithiophene-Based Donor¨Cacceptor Polymer and a Modified Hole-Collecting PEDOT:PSS Layer to Achieve Tandem Solar Cells with an Open-Circuit Voltage of 1.62 V. Chem. Commun. 2013, 49, 7702¨C7704. "
1419,CC1=CC=C(C2=CC(S3)=C(S2)C4=C3C5=CC(C6(C7=CC=C(OCCCCCCCC)C=C7)C8=CC=C(OCCCCCCCC)C=C8)=C(C=C5C4(C9=CC=C(OCCCCCCCC)C=C9)C%10=CC=C(OCCCCCCCC)C=C%10)C%11=C6C(S%12)=C(S%11)C=C%12C)C%13=NSN=C1%13,PIDTTBT,5.3,3.4,0.84,8.32,0.55,3.8,"Chang, H. H.; Tsai, C. E.; Lai, Y. Y.; Chiou, D. Y.; Hsu, S. L.; Hsu, C. S.; Cheng, Y. J. Synthesis, Molecular and Photovoltaic Properties of Donor-Acceptor Conjugated Polymers Incorporating a New Heptacylic indacenodithieno[3,2-b] Thiophene Arene. Macromolecules 2012, 45, 9282¨C9291. "
1420,CC1=C(F)C(F)=C(C2=CC(S3)=C(S2)C4=C3C5=CC(C6(C7=CC=C(OCCCCCCCC)C=C7)C8=CC=C(OCCCCCCCC)C=C8)=C(C=C5C4(C9=CC=C(OCCCCCCCC)C=C9)C%10=CC=C(OCCCCCCCC)C=C%10)C%11=C6C(S%12)=C(S%11)C=C%12C)C%13=NSN=C1%13,PIDTTFBT,5.43,3.5,0.9,10.08,0.46,4.2,"Chang, H. H.; Tsai, C. E.; Lai, Y. Y.; Chiou, D. Y.; Hsu, S. L.; Hsu, C. S.; Cheng, Y. J. Synthesis, Molecular and Photovoltaic Properties of Donor-Acceptor Conjugated Polymers Incorporating a New Heptacylic indacenodithieno[3,2-b] Thiophene Arene. Macromolecules 2012, 45, 9282¨C9291. "
1421,CC1=CC(SC2=C3C(C4=CC=C(OCCCCCCCC)C=C4)(C5=CC=C(OCCCCCCCC)C=C5)C6=C2C=C(C(C7=CC=C(OCCCCCCCC)C=C7)(C8=CC=C(OCCCCCCCC)C=C8)C9=C%10SC%11=C9SC(C%12=C(C(N(CCCCCCCC)C%13=O)=O)C%13=C(C)S%12)=C%11)C%10=C6)=C3S1,PIDTTTPD,5.45,3.18,0.9,7.99,0.6,4.3,"Chang, H. H.; Tsai, C. E.; Lai, Y. Y.; Chiou, D. Y.; Hsu, S. L.; Hsu, C. S.; Cheng, Y. J. Synthesis, Molecular and Photovoltaic Properties of Donor-Acceptor Conjugated Polymers Incorporating a New Heptacylic indacenodithieno[3,2-b] Thiophene Arene. Macromolecules 2012, 45, 9282¨C9291. "
1422,CC1=CC2=C(C(C(C3=CC=C(CCCCCC)C=C3)(C4=CC=C(CCCCCC)C=C4)C5=C6C=C7C(C(SC8=C9SC(C%10=C(F)C(F)=C(C)C%11=NSN=C%11%10)=C8)=C9C7(C%12=CC=C(CCCCCC)C=C%12)C%13=CC=C(CCCCCC)C=C%13)=C5)=C6S2)S1,PIDTT-DFBT,5.3,3.5,0.95,12.21,0.61,7.03,"Xu, Y. X.; Chueh, C. C.; Yip, H. L.; Ding, F. Z.; Li, Y. X.; Li, C. Z.; Li, X.; Chen, W. C.; Jen, A. K. Y. Improved Charge Transport and Absorption Coefficient in indacenodithieno[3,2-b]thiophene-Based Ladder-Type Polymer Leading to Highly Efficient Polymer Solar Cells. Adv. Mater. 2012, 24, 6356¨C6361. "
1423,CC1=CC=C(C2=CC(C(C3=CC=C(OCCCCCCCC)C=C3)(C4=CC=C(OCCCCCCCC)C=C4)C5=C6C=C7C(C(SC8=C9C(CCCCCCCC)(CCCCCCCC)C%10=CC%11=C(C(C%12=CC=C(OCCCCCCCC)C=C%12)(C%13=CC=C(OCCCCCCCC)C=C%13)C%14=C%11SC(C)=C%14)C=C8%10)=C9C7(CCCCCCCC)CCCCCCCC)=C5)=C6S2)C%15=NSN=C1%15,PTPTPTBT,5.24,3.38,0.76,12.1,0.64,5.9,"Cheng, Y. J.; Chen, C. H.; Lin, Y. S.; Chang, C. Y.; Hsu, C. S. Ladder-Type Nonacyclic Structure Consisting of Alternate Thiophene and Benzene Units for Efficient Conventional and Inverted Organic Photovoltaics. Chem. Mater. 2011, 23, 5068¨C5075. "
1424,CC1=C(N=C(C2=CC=CC=C2)C(C3=CC=CC=C3)=N4)C4=C(C5=CC(C(C6=CC=C(OCCCCCCCC)C=C6)(C7=CC=C(OCCCCCCCC)C=C7)C8=C9C=C%10C(C(SC%11=C%12C(CCCCCCCC)(CCCCCCCC)C%13=CC%14=C(C(C%15=CC=C(OCCCCCCCC)C=C%15)(C%16=CC=C(OCCCCCCCC)C=C%16)C%17=C%14SC(C)=C%17)C=C%11%13)=C%12C%10(CCCCCCCC)CCCCCCCC)=C8)=C9S5)C=C1,PTPTPTQX,5.21,3.3,0.74,10.2,0.62,4.7,"Cheng, Y. J.; Chen, C. H.; Lin, Y. S.; Chang, C. Y.; Hsu, C. S. Ladder-Type Nonacyclic Structure Consisting of Alternate Thiophene and Benzene Units for Efficient Conventional and Inverted Organic Photovoltaics. Chem. Mater. 2011, 23, 5068¨C5075. "
1425,CC1=C(F)C(F)=C(C(S2)=CC3=C2C(S4)=C(C3(C5=CC=C(CCCCCC)C=C5)C6=CC=C(CCCCCC)C=C6)C7=C4C(C8(C9=CC=C(CCCCCC)C=C9)C%10=CC=C(CCCCCC)C=C%10)=C(S7)C(C8=C%11)=CC%12=C%11C(S%13)=C(C%12(C%14=CC=C(CCCCCC)C=C%14)C%15=CC=C(CCCCCC)C=C%15)C%16=C%13C(C(C%17=CC=C(CCCCCC)C=C%17)(C%18=CC=C(CCCCCC)C=C%18)C%19=C%20SC(C)=C%19)=C%20S%16)C%21=NSN=C1%21,PIDTCPDT-DFBT,5.05,3.28,0.75,14.59,0.59,6.46,"Li, Y.; Yao, K.; Yip, H. L.; Ding, F. Z.; Xu, Y. X.; Li, X.; Chen, Y.; Jen, A. K. Y. Eleven-Membered Fused-Ring Low Band-Gap Polymer with Enhanced Charge Carrier Mobility and Photovoltaic Performance. Adv. Funct. Mater. 2014, 24, 3631¨C3638. "
1426,CC1=CC(CCCCCC)=C(S1)C2=CC3=C(C(C(C4=CC=C(CCCCCC)C=C4)(C5=CC=C(CCCCCC)C=C5)C6=C7C=C8C(C(SC9=C%10SC(C%11=C(CCCCCC)C=C(C%12=C(F)C(F)=C(C)C%13=NSN=C%13%12)S%11)=C9)=C%10C8(C%14=CC=C(CCCCCC)C=C%14)C%15=CC=C(CCCCCC)C=C%15)=C6)=C7S3)S2,PIDTT-T-DFBT,5.15,3.2,0.92,10.4,0.54,5.26,"Li, Y.; Yao, K.; Yip, H. L.; Ding, F. Z.; Xu, Y. X.; Li, X.; Chen, Y.; Jen, A. K. Y. Eleven-Membered Fused-Ring Low Band-Gap Polymer with Enhanced Charge Carrier Mobility and Photovoltaic Performance. Adv. Funct. Mater. 2014, 24, 3631¨C3638. "
1427,CC1=CC2=C(C(SC(C3=C(F)C(F)=C(C)C4=NSN=C34)=C5)=C5C2(CC(CC)CCCC)CC(CC)CCCC)S1,PCPDTDFBT,5.34,3.52,0.85,12.6,0.52,5.6,"You, J.; Dou, L.; Yoshimura, K.; Kato, T.; Ohya, K.; Moriarty, T.; Emery, K.; Chen, C. C.; Gao, J.; Li, G.; Yang, Y. A Polymer Tandem Solar Cell with 10.6% Power Conversion Efficiency. Nat. Commun. 2013, 4, 1410¨C1446. "
1428,CC1=CC(C(CCC(CCCC(C)C)C)(CCC(CCCC(C)C)C)O2)=C(C3=C2C=C(C4=C(F)C(F)=C(C)C5=NSN=C45)S3)S1,PDTPDFBT,5.26,3.61,0.68,17.8,0.65,7.9,"You, J.; Dou, L.; Yoshimura, K.; Kato, T.; Ohya, K.; Moriarty, T.; Emery, K.; Chen, C. C.; Gao, J.; Li, G.; Yang, Y. A Polymer Tandem Solar Cell with 10.6% Power Conversion Efficiency. Nat. Commun. 2013, 4, 1410¨C1446. "
1429,CC1=CC2=C(C(OC(CCCCC)CCCCC)=C(C=C(C3=CC=C(C)C4=NON=C43)S5)C5=C2OC(CCCCC)CCCCC)S1,PBDT-BOZ,5.34,3.45,0.887,13.6,0.508,6.05,"Nie, W.; MacNeill, C. M.; Li, Y.; Noftle, R. E.; Carroll, D. L.; Coffin, R. C. A Soluble High Molecular Weight Copolymer of Benzo[1,2-b:4,5-b¡ä]dithiophene and Benzoxadiazole for Efficient Organic Photovoltaics. Macromol. Rapid Commun. 2011, 32, 1163¨C1168. "
1430,CC1=CC(N(C(CCCCCCCC)CCCCCCCC)C2=C3C=CC(C4=CC=C(C5=CC=C(C6=CC=C(C)S6)C7=N[Se]N=C75)S4)=C2)=C3C=C1,PCzDBSe,5.28,3.55,0.75,7.23,0.45,2.58,"Zhao, W.; Cai, W.; Xu, R.; Yang, W.; Gong, X.; Wu, H.; Cao, Y. Novel Conjugated Alternating Copolymer Based on 2,7-Carbazole and 2,1,3-Benzoselenadiazole. Polymer2010, 51, 3196¨C3202. "
1431,CC1=CC(C(CCCCCCCC)(CCCCCCCC)C2=C3C=CC(C4=CC=C(C5=CC=C(C6=CC=C(C)S6)C7=NN(CCCCCCCCCCCC)N=C75)S4)=C2)=C3C=C1,PF-DTBTA,5.67,3.43,1,2.64,0.515,1.3,"Zhang, L.; He, C.; Chen, J.; Yuan, P.; Huang, L.; Zhang, C.; Cai, W.; Liu, Z.; Cao, Y. Bulk-Heterojunction Solar Cells with Benzotriazole-Based Copolymers as Electron Donors: Largely Improved Photovoltaic Parameters by Using PFN/AL Bilayer Cathode. Macromolecules 2010, 43, 9771¨C9778."
1432,CC1=CC(N(C(CCCCCCCC)CCCCCCCC)C2=C3C=CC(C4=CC=C(C5=CC=C(C6=CC=C(C)S6)C7=NN(CCCCCCCCCCCC)N=C75)S4)=C2)=C3C=C1,PCz-DTBTA,5.54,3.36,0.9,4.68,0.653,2.75,"Zhang, L.; He, C.; Chen, J.; Yuan, P.; Huang, L.; Zhang, C.; Cai, W.; Liu, Z.; Cao, Y. Bulk-Heterojunction Solar Cells with Benzotriazole-Based Copolymers as Electron Donors: Largely Improved Photovoltaic Parameters by Using PFN/AL Bilayer Cathode. Macromolecules 2010, 43, 9771¨C9778."
1433,CC(S1)=CC=C1C(C2=NN(CCCCCCCCCCCC)N=C23)=CC=C3C(S4)=CC=C4C5=C(OCCCCCCCC)C=C(C)C(OCCCCCCCC)=C5,PPh-DTBTA,5.2,3.33,0.55,4.5,0.561,1.39,"Zhang, L.; He, C.; Chen, J.; Yuan, P.; Huang, L.; Zhang, C.; Cai, W.; Liu, Z.; Cao, Y. Bulk-Heterojunction Solar Cells with Benzotriazole-Based Copolymers as Electron Donors: Largely Improved Photovoltaic Parameters by Using PFN/AL Bilayer Cathode. Macromolecules 2010, 43, 9771¨C9778."
1434,CC1=CC(N(C(CCCCCCCC)CCCCCCCC)C2=C3C=CC(C4=CC=C(C5=CC=C(C6=CC=C(C)S6)C7=NC(C)(C)N=C75)S4)=C2)=C3C=C1,PCDTMBI,5.47,3.82,0.65,10,0.48,3.12,"Song, S.; Jin, Y.; Park, S. H.; Cho, S.; Kim, I.; Lee, K.; Heeger, A. J.; Suh, H. A LowBandgap Alternating Copolymer Containing the Dimethylbenzimidazole Moiety. J. Mater. Chem. 2010, 20, 6517¨C6523. "
1435,CC(S1)=CC=C1C(C2=NC(C)(C)N=C23)=CC=C3C(S4)=CC=C4C5=CC6=C(C(C(C7(CC(CC)CCCC)CC(CC)CCCC)=CC(C)=C8)=C8C=C6)C7=C5,PCPPDTMBI,5.54,3.88,0.47,4.48,0.32,0.67,"Song, S.; Jin, Y.; Park, S. H.; Cho, S.; Kim, I.; Lee, K.; Heeger, A. J.; Suh, H. A LowBandgap Alternating Copolymer Containing the Dimethylbenzimidazole Moiety. J. Mater. Chem. 2010, 20, 6517¨C6523. "
1436,CC(S1)=CC=C1C(C2=NC(C)(C)N=C23)=CC=C3C(S4)=CC=C4C5=CC=C(C6=CC=C(C)C=C6C7(CC(CC)CCCC)CC(CC)CCCC)C7=C5,PFDTMBI,5.61,3.97,0.56,2.44,0.31,0.42,"Song, S.; Jin, Y.; Park, S. H.; Cho, S.; Kim, I.; Lee, K.; Heeger, A. J.; Suh, H. A LowBandgap Alternating Copolymer Containing the Dimethylbenzimidazole Moiety. J. Mater. Chem. 2010, 20, 6517¨C6523. "
1437,CC1=C2C(C(N(CCCCCCCCCCCC)C2=O)=O)=C(C3=C(OCCCCCCCCCCCC)C=C(C4=CC(OCCCCCCCCCCCC)=C(C)S4)S3)S1,P1,4.85,3.35,0.41,7.39,0.48,1.54,"Guo, X.; Xin, H.; Kim, F. S.; Liyanage, A. D. T.; Jenekhe, S. A.; Watson, M. D. Thieno[3,4-c]Pyrrole-4,6-Dione-Based Donor?Acceptor Conjugated Polymers for Solar Cells. Macromolecules 2011, 44, 269¨C277. "
1438,CC1=C2C(C(N(CC(CCCCCC)CCCC)C2=O)=O)=C(C3=C(OCCCCCCCCCCCC)C=C(C4=CC(OCCCCCCCCCCCC)=C(C)S4)S3)S1,P2,5.05,3.53,0.59,1.59,0.54,0.64,"Guo, X.; Xin, H.; Kim, F. S.; Liyanage, A. D. T.; Jenekhe, S. A.; Watson, M. D. Thieno[3,4-c]Pyrrole-4,6-Dione-Based Donor?Acceptor Conjugated Polymers for Solar Cells. Macromolecules 2011, 44, 269¨C277. "
1439,CC1=C2C(C(N(CCCCCCCCCCCC)C2=O)=O)=C(C3=CC(C(CCCCCCCC)(CCCCCCCC)C4=C5SC(C)=C4)=C5S3)S1,P3,5.26,3.59,0.76,8.12,0.5,3.15,"Guo, X.; Xin, H.; Kim, F. S.; Liyanage, A. D. T.; Jenekhe, S. A.; Watson, M. D. Thieno[3,4-c]Pyrrole-4,6-Dione-Based Donor?Acceptor Conjugated Polymers for Solar Cells. Macromolecules 2011, 44, 269¨C277. "
1440,CC1=CC=C(C2=CC=C(C3=CC=C(C4=CC(C(CCCCCCCC)(CCCCCCCC)C5=C6C=CC(C)=C5)=C6C=C4)S3)C7=C2N=C(C8=CC=CC=C8)C(C9=CC=CC=C9)=N7)S1,N-P7,5.37,3.42,0.99,9.72,0.574,5.5,"Kitazawa, D.; Watanabe, N.; Yamamoto, S.; Tsukamoto, J. Quinoxaline-Based???-Conjugated Donor Polymer for Highly Efficient Organic Thin-Film Solar Cells. Appl. Phys. Lett. 2009, 95, 93¨C96. "
1441,CC1=CC2=C(C3=C4C=C(C5=CC=C(C6=C(N=C(C7=CC=C(OCCCCCCCC)C=C7)C(C8=CC=C(OCCCCCCCC)C=C8)=N9)C9=C(C%10=CC=C(C)S%10)C=C6)S5)C=C3CC2)C(N4C(CCCCCCCC)CCCCCCCC)=C1,PECz-DTQx,5.15,3.45,0.81,11.4,0.658,6.07,"He, Z.; Zhang, C.; Xu, X.; Zhang, L.; Huang, L.; Chen, J.; Wu, H.; Cao, Y. Largely Enhanced Efficiency with a PFN/Al Bilayer Cathode in High Efficiency Bulk Heterojunction Photovoltaic Cells with a Low Bandgap Polycarbazole Donor. Adv. Mater.2011, 23, 3086¨C3089. "
1442,CC1=CC=C(C2=C(N=C(C3=CC(OCCCCCCCC)=CC=C3)C(C4=CC=CC(OCCCCCCCC)=C4)=N5)C5=C(C)C=C2)S1,TQ1,5.7,3.3,0.89,10.5,0.64,6,"Wang, E.; Hou, L.; Wang, Z.; Hellstr?m, S.; Zhang, F.; Ingan?s, O.; Andersson, M. R. An Easily Synthesized Blue Polymer for High-Performance Polymer Solar Cells. Adv. Mater. 2010, 22, 5240¨C5244. "
1443,O=C1C(C(C(N2CC(CCCCCCCC)CCCCCCCCCC)=O)=C(C3=CC4=C(C=C(C5=CC=C(C)S5)S4)S3)N1CC(CCCCCCCCCC)CCCCCCCC)=C2C6=CC7=C(C=C(C)S7)S6,PTT-DPP (P1),5.06,3.68,0.58,15,0.61,5.4,"Bronstein, H.; Chen, Z.; Ashraf, R. S.; Zhang, W.; Du, J.; Durrant, J. R.; Shakya Tuladhar, P.; Song, K.; Watkins, S. E.; Geerts, Y.; Wienk, M. M.; Janssen, R. A. J.; Anthopoulos, T.; Sirringhaus, H.; Heeney, M.; McCulloch, I. Thieno[3,2-b]thiopheneDiketopyrrolopyrrole-Containing Polymers for High-Performance Organic Field-Effect Transistors and Organic Photovoltaic Devices. J. Am. Chem. Soc. 2011, 133, 3272¨C3275. "
1444,O=C1C(C(C(N2CC(CCCCCCCC)CCCCCCCCCC)=O)=C(C3=CC4=C(C=C(C)S4)S3)N1CC(CCCCCCCCCC)CCCCCCCC)=C2C5=CC6=C(C=C(C)S6)S5,PTT-DPP (P2),5.04,3.76,0.57,8.9,0.59,3,"Bronstein, H.; Chen, Z.; Ashraf, R. S.; Zhang, W.; Du, J.; Durrant, J. R.; Shakya Tuladhar, P.; Song, K.; Watkins, S. E.; Geerts, Y.; Wienk, M. M.; Janssen, R. A. J.; Anthopoulos, T.; Sirringhaus, H.; Heeney, M.; McCulloch, I. Thieno[3,2-b]thiopheneDiketopyrrolopyrrole-Containing Polymers for High-Performance Organic Field-Effect Transistors and Organic Photovoltaic Devices. J. Am. Chem. Soc. 2011, 133, 3272¨C3275. "
1445,CC1=CC=C(C2=C(CCCCCC)N=C(C3=NC(CCCCCC)=C(C4=CC=C(C5=CC6=C(C(C=CC(C)=C7)=C7N6C(CCCCCCCC)CCCCCCCC)C=C5)S4)S3)S2)S1,P1,5.44,2.91,0.82,1.24,0.296,0.3,"Zhang, M.; Fan, H.; Guo, X.; He, Y.; Zhang, Z.; Min, J.; Zhang, J.; Zhao, G.; Zhan, X.; Li, Y. Synthesis and Photovoltaic Properties of Bithiazole-Based Donor-Acceptor Copolymers. Macromolecules 2010, 43, 5706¨C5712. "
1446,CC1=CC=C(C2=C(CCCCCC)N=C(C3=NC(CCCCCC)=C(C4=CC=C(C5=CC(N(CC(CCCC)CC)C6=C7SC(C)=C6)=C7S5)S4)S3)S2)S1,P2,4.76,2.79,0.28,0.51,0.337,0.06,"Zhang, M.; Fan, H.; Guo, X.; He, Y.; Zhang, Z.; Min, J.; Zhang, J.; Zhao, G.; Zhan, X.; Li, Y. Synthesis and Photovoltaic Properties of Bithiazole-Based Donor-Acceptor Copolymers. Macromolecules 2010, 43, 5706¨C5712. "
1447,CC1=C(CCCCCC)C=C(C2=NN=C(C3=CC(CCCCCC)=C(C4=CC(C(CCCCCC)(CCCCCC)C5=C6SC(C)=C5)=C6S4)S3)N=N2)S1,PCPDTTTz,5.34,3.48,0.75,12.2,0.59,5.4,"Li, Z.; Ding, J.; Song, N.; Lu, J.; Tao, Y. Development of a New s-Tetrazine-Based Copolymer for Efficient Solar Cells. J. Am. Chem. Soc. 2010, 132, 13160¨C13161. "
1448,CC1=CC2=C(C(SC(C3=CC=C(C)C4=NSN=C43)=C5)=C5N2C(CCCCCCCC)CCCCCCCC)S1,PDTPBT-C8,4.89,3.08,0.43,6.19,0.46,1.23,"Yue, W.; Zhao, Y.; Shao, S.; Tian, H.; Xie, Z.; Geng, Y.; Wang, F. Novel NIRAbsorbing Conjugated Polymers for Efficient Polymer Solar Cells: Effect of Alkyl Chain Length on Device Performance. J. Mater. Chem. 2009, 19, 2199¨C2206. "
1449,CC1=CC2=C(C(SC(C3=CC=C(C)C4=NSN=C43)=C5)=C5N2C(CCCCCC)CCCCCC)S1,PDTPBT-C6,4.86,3.07,0.43,11.1,0.43,2.06,"Yue, W.; Zhao, Y.; Shao, S.; Tian, H.; Xie, Z.; Geng, Y.; Wang, F. Novel NIRAbsorbing Conjugated Polymers for Efficient Polymer Solar Cells: Effect of Alkyl Chain Length on Device Performance. J. Mater. Chem. 2009, 19, 2199¨C2206. "
1450,CC1=CC2=C(C(SC(C3=CC=C(C)C4=NSN=C43)=C5)=C5N2C(CCCCC)CCCCC)S1,PDTPBT-C5,4.81,3.08,0.54,11.9,0.44,2.8,"Yue, W.; Zhao, Y.; Shao, S.; Tian, H.; Xie, Z.; Geng, Y.; Wang, F. Novel NIRAbsorbing Conjugated Polymers for Efficient Polymer Solar Cells: Effect of Alkyl Chain Length on Device Performance. J. Mater. Chem. 2009, 19, 2199¨C2206. "
1451,CC1=CC2=C(C(SC(C3=C(C(N(CCCCCCCC)C4=O)=O)C4=C(C)S3)=C5)=C5C2(CC(CC)CCCC)CC(CCCC)CC)S1,PDTC,5.43,3.25,0.8,10.04,0.47,3.74,"Zhang, Y.; Zou, J.; Yip, H.-L.; Sun, Y.; Davies, J. A.; Chen, K.-S.; Acton, O.; Jen, A. K.-Y. Conjugated Polymers Based on C, Si and N-Bridged Dithiophene and Thienopyrroledione Units: Synthesis, Field-Effect Transistors and Bulk Heterojunction Polymer Solar Cells. J. Mater. Chem. 2011, 21, 3895¨C3902. "
1452,CC1=CC2=C(C(SC(C3=C(C(N(CCCCCCCC)C4=O)=O)C4=C(C)S3)=C5)=C5N2C(CC(CC)CCCC)CC(CCCC)CC)S1,PDTP,5.16,3.08,0.76,4.69,0.53,1.69,"Zhang, Y.; Zou, J.; Yip, H.-L.; Sun, Y.; Davies, J. A.; Chen, K.-S.; Acton, O.; Jen, A. K.-Y. Conjugated Polymers Based on C, Si and N-Bridged Dithiophene and Thienopyrroledione Units: Synthesis, Field-Effect Transistors and Bulk Heterojunction Polymer Solar Cells. J. Mater. Chem. 2011, 21, 3895¨C3902. "
