Repository: JinYSun/TeLLAgent

# 🤖**TeLLAgent**👑

------

### **<u>** TeLLAgent: A Tool-Enhanced Large Language Model-based Agent for Autonomous Design and Discovery of High-Performance Molecules</u>

## 😀Motivation

Large language model (LLM) agents have demonstrated significantly enhanced capabilities compared to individual LLMs. However, their application in the chemistry domain remains constrained by limited multimodal synergy, restricted toolsets, static knowledge bases, and insufficient multi-step reasoning and tool-calling capabilities.

File: tool/dataset.csv (part 16 of 48)
ID,SMILES,Name,HOMO,LUMO,Voc (V),Jsc (mA cm^2),FF,PCE(%),ref
1453,CC1=CC=C(C2=CC3=C(C4=CC(N(CC(CCCCCCCCCC)CCCCCCCC)C5=C6SC(C)=C5)=C6C=C4N3CC(CCCCCCCCCC)CCCCCCCC)S2)C7=NSN=C71,P1,4.9,3.5,0.36,4.2,0.536,0.8,"Donaghey, J. E.; Ashraf, R. S.; Kim, Y.; Huang, Z. G.; Nielsen, C. B.; Zhang, W.; Schroeder, B.; Grenier, C. R. G.; Brown, C. T.; D¡¯Angelo, P.; Smith, J.; Watkins, S.; Song, K.; Anthopoulos, T. D.; Durrant, J. R.; Williams, C. K.; McCulloch, I. Pyrroloindacenodithiophene Containing Polymers for Organic Field Effect Transistors and Organic Photovoltaics. J. Mater. Chem. 2011, 21, 18744¨C18752. "
1454,CC1=C(F)C(F)=C(C2=CC3=C(C4=CC(N(CC(CCCCCCCCCC)CCCCCCCC)C5=C6SC(C)=C5)=C6C=C4N3CC(CCCCCCCCCC)CCCCCCCC)S2)C7=NSN=C71,P2,4.9,3.4,0.44,3.69,0.4,0.7,"Donaghey, J. E.; Ashraf, R. S.; Kim, Y.; Huang, Z. G.; Nielsen, C. B.; Zhang, W.; Schroeder, B.; Grenier, C. R. G.; Brown, C. T.; D¡¯Angelo, P.; Smith, J.; Watkins, S.; Song, K.; Anthopoulos, T. D.; Durrant, J. R.; Williams, C. K.; McCulloch, I. Pyrroloindacenodithiophene Containing Polymers for Organic Field Effect Transistors and Organic Photovoltaics. J. Mater. Chem. 2011, 21, 18744¨C18752. "
1455,CC(S1)=CC2=C1C3=C(N2CC(CCCCCCCCCC)CCCCCCCC)C=C(C(N4CC(CCCCCCCCCC)CCCCCCCC)=C3)C5=C4C=C(S5)C6=C7C(C(N(CCCCCCCC)C7=O)=O)=C(C)S6,P3,5.1,3.4,0.58,4.04,0.478,1.1,"Donaghey, J. E.; Ashraf, R. S.; Kim, Y.; Huang, Z. G.; Nielsen, C. B.; Zhang, W.; Schroeder, B.; Grenier, C. R. G.; Brown, C. T.; D¡¯Angelo, P.; Smith, J.; Watkins, S.; Song, K.; Anthopoulos, T. D.; Durrant, J. R.; Williams, C. K.; McCulloch, I. Pyrroloindacenodithiophene Containing Polymers for Organic Field Effect Transistors and Organic Photovoltaics. J. Mater. Chem. 2011, 21, 18744¨C18752. "
1456,CC(S1)=CC2=C1C3=C(N2CC(CCCCCCCCCC)CCCCCCCC)C=C(C(N4CC(CCCCCCCCCC)CCCCCCCC)=C3)C5=C4C=C(S5)C6=C7C(C(N(CC(CC)CCCC)C7=O)=O)=C(C8=C(C(N(CC(CC)CCCC)C9=O)=O)C9=C(C)S8)S6,P4,5.1,3.5,0.77,4.62,0.688,2.5,"Donaghey, J. E.; Ashraf, R. S.; Kim, Y.; Huang, Z. G.; Nielsen, C. B.; Zhang, W.; Schroeder, B.; Grenier, C. R. G.; Brown, C. T.; D¡¯Angelo, P.; Smith, J.; Watkins, S.; Song, K.; Anthopoulos, T. D.; Durrant, J. R.; Williams, C. K.; McCulloch, I. Pyrroloindacenodithiophene Containing Polymers for Organic Field Effect Transistors and Organic Photovoltaics. J. Mater. Chem. 2011, 21, 18744¨C18752. "
1457,CC(S1)=CC(CCCCCCCCCCCC)=C1C2=NC3=CC4=C(N=C(C5=C(CCCCCCCCCCCC)C=C(C6=C(CC(CCCCCCCCCCCC)CCCCCCCCCC)C=C(C7=CN=C(C8=CC(CC(CCCCCCCCCCCC)CCCCCCCCCC)=C(C)S8)C9=NSN=C79)S6)S5)S4)C=C3S2,PBBTz-PT,5.54,3.84,0.761,5.91,0.48,2.3,"Gopal, A.; Saeki, A.; Ide, M.; Seki, S. Fluorination of Benzothiadiazole?Benzobisthiazole Copolymer Leads to Additive-Free Processing with Meliorated Solar Cell Performance. ACS Sustainable Chem. Eng. 2014, 2, 2613?2622. "
1458,CC(S1)=CC(CCCCCCCCCCCC)=C1C2=NC3=CC4=C(N=C(C5=C(CCCCCCCCCCCC)C=C(C6=C(CC(CCCCCCCCCCCC)CCCCCCCCCC)C=C(C7=C(F)C(F)=C(C8=CC(CC(CCCCCCCCCCCC)CCCCCCCCCC)=C(C)S8)C9=NSN=C79)S6)S5)S4)C=C3S2,PBBTz-FT,5.42,3.69,0.881,10.88,0.649,6.37,"Gopal, A.; Saeki, A.; Ide, M.; Seki, S. Fluorination of Benzothiadiazole?Benzobisthiazole Copolymer Leads to Additive-Free Processing with Meliorated Solar Cell Performance. ACS Sustainable Chem. Eng. 2014, 2, 2613?2622. "
1459,CC1=CC2=C(C(SC(C)=C3)=C3C(C4=CC=C(CC(CCCCCCCC)CCCCCC)S4)=C2C5=CC=C(CC(CCCCCC)CCCCCCCC)S5)S1,HMPBDT,5.7,2.65,0.76,0.34,0.4,0.1,"Xiao, S.; Stuart, A. C.; Liu, S.; You, W. Conjugated Polymers Based on benzo[2,1-b:3,4- b¡ä]Dithiophene with Low-Lying Highest Occupied Molecular Orbital Energy Levels for Organic Photovoltaics. ACS Appl. Mater. Interfaces 2009, 1, 1613¨C1621."
1460,CC1=CC2=C(C(SC(C3=CC=C(C)C4=NSN=C43)=C5)=C5C(C6=CC=C(CC(CCCCCCCC)CCCCCC)S6)=C2C7=CC=C(CC(CCCCCC)CCCCCCCC)S7)S1,PBDTBT,5.34,3.16,0.72,2.06,0.42,0.6,"Xiao, S.; Stuart, A. C.; Liu, S.; You, W. Conjugated Polymers Based on benzo[2,1-b:3,4- b¡ä]Dithiophene with Low-Lying Highest Occupied Molecular Orbital Energy Levels for Organic Photovoltaics. ACS Appl. Mater. Interfaces 2009, 1, 1613¨C1621."
1461,CC1=CC2=C(C(SC(C)=C3)=C3C(C4=C5C=C(CC(CCCCCCCC)CCCCCC)S4)=C2C6=C5C=C(CC(CCCCCC)CCCCCCCC)S6)S1,HMPQTN,5.39,2.72,0.76,5.02,0.531,2.03,"Xiao, S.; Stuart, A. C.; Liu, S.; Zhou, H.; You, W. Conjugated Polymer Based on Polycyclic Aromatics for Bulk Heterojunction Organic Solar Cells: A Case Study of Quadrathienonaphthalene Polymers with 2% Efficiency. Adv. Funct. Mater. 2010, 20, 635¨C643. "
1462,CC1=CC2=C(C(SC(C3=CC=C(C)C4=NSN=C43)=C5)=C5C(C6=C7C=C(CC(CCCCCCCC)CCCCCC)S6)=C2C8=C7C=C(CC(CCCCCC)CCCCCCCC)S8)S1,PQTNBT,5.38,3.34,0.72,5.69,0.503,2.06,"Xiao, S.; Stuart, A. C.; Liu, S.; Zhou, H.; You, W. Conjugated Polymer Based on Polycyclic Aromatics for Bulk Heterojunction Organic Solar Cells: A Case Study of Quadrathienonaphthalene Polymers with 2% Efficiency. Adv. Funct. Mater. 2010, 20, 635¨C643. "
1463,CC1=CC(C(CCCCCCCC)(CCCCCCCC)C2=CC(C3=CC=C(C4=CC=C(C5=CC=C(C)S5)C6=C4N=C(C7=CC=C(CCCCCCCC)S7)C(C8=CC=C(CCCCCCCC)S8)=N6)S3)=CC=C29)=C9C=C1,PFTTQx,5.26,3.4,0.9,7.4,0.59,4.4,"Zhang, J.; Cai, W.; Huang, F.; Wang, E.; Zhong, C.; Liu, S.; Wang, M.; Duan, C.; Yang, T.; Cao, Y. Synthesis of Quinoxaline-Based Donor-Acceptor Narrow-Band-Gap Polymers and Their Cyclized Derivatives for Bulk-Heterojunction Polymer Solar Cell Applications. Macromolecules 2011, 44, 894¨C901. "
1464,CC1=CC(C(CCCCCCCC)(CCCCCCCC)C2=CC(C3=CC=C(C4=CC=C(C5=CC=C(C)S5)C6=C4N=C(C7=C8C=C(CCCCCCCC)S7)C(C9=C8C=C(CCCCCCCC)S9)=N6)S3)=CC=C2%10)=C%10C=C1,PFTTPz,5.21,3.53,0.85,4.7,0.51,2.1,"Zhang, J.; Cai, W.; Huang, F.; Wang, E.; Zhong, C.; Liu, S.; Wang, M.; Duan, C.; Yang, T.; Cao, Y. Synthesis of Quinoxaline-Based Donor-Acceptor Narrow-Band-Gap Polymers and Their Cyclized Derivatives for Bulk-Heterojunction Polymer Solar Cell Applications. Macromolecules 2011, 44, 894¨C901. "
1465,CC1=CC(N(C(CCCCCCCC)CCCCCCCC)C2=CC(C3=CC=C(C4=CC=C(C5=CC=C(C)S5)C6=C4N=C(C7=CC=C(CCCCCCCC)S7)C(C8=CC=C(CCCCCCCC)S8)=N6)S3)=CC=C29)=C9C=C1,PCzTTQx,5.23,3.33,0.88,6.6,0.53,3.5,"Zhang, J.; Cai, W.; Huang, F.; Wang, E.; Zhong, C.; Liu, S.; Wang, M.; Duan, C.; Yang, T.; Cao, Y. Synthesis of Quinoxaline-Based Donor-Acceptor Narrow-Band-Gap Polymers and Their Cyclized Derivatives for Bulk-Heterojunction Polymer Solar Cell Applications. Macromolecules 2011, 44, 894¨C901. "
1466,CC1=CC(N(C(CCCCCCCC)CCCCCCCC)C2=CC(C3=CC=C(C4=CC=C(C5=CC=C(C)S5)C6=C4N=C(C7=C8C=C(CCCCCCCC)S7)C(C9=C8C=C(CCCCCCCC)S9)=N6)S3)=CC=C2%10)=C%10C=C1,PCzTTPz,5.17,3.51,0.75,6.4,0.54,3,"Zhang, J.; Cai, W.; Huang, F.; Wang, E.; Zhong, C.; Liu, S.; Wang, M.; Duan, C.; Yang, T.; Cao, Y. Synthesis of Quinoxaline-Based Donor-Acceptor Narrow-Band-Gap Polymers and Their Cyclized Derivatives for Bulk-Heterojunction Polymer Solar Cell Applications. Macromolecules 2011, 44, 894¨C901. "
1467,CC1=CC2=C(C(C=CC(C3=CC=C(N(C4=CC=C(/C=C\C5=CC=C(C=C(C#N)C#N)S5)C=C4)C6=CC=C(C)C=C6)C=C3)=C7)=C7C2(CCCCCCCC)CCCCCCCC)C=C1,PFDCN,5.3,3.43,0.99,9.62,0.5,4.74,"Huang, F.; Chen, K.-S.; Yip, H.-L.; Hau, S. K.; Acton, O.; Zhang, Y.; Luo, J.; Jen, A. K.-Y. Development of New Conjugated Polymers with Donor-Pi-Bridge-Acceptor Side Chains for High Performance Solar Cells. J. Am. Chem. Soc. 2009, 131, 13886¨C13887. "
1468,CC1=CC2=C(C(C=CC(C3=CC=C(N(C4=CC=C(/C=C\C5=CC=C(C=C6C(N(CC)C(N(CC)C6=O)=S)=O)S5)C=C4)C7=CC=C(C)C=C7)C=C3)=C8)=C8C2(CCCCCCCC)CCCCCCCC)C=C1,PFPDT,5.26,3.5,0.99,9.61,0.46,4.37,"Huang, F.; Chen, K.-S.; Yip, H.-L.; Hau, S. K.; Acton, O.; Zhang, Y.; Luo, J.; Jen, A. K.-Y. Development of New Conjugated Polymers with Donor-Pi-Bridge-Acceptor Side Chains for High Performance Solar Cells. J. Am. Chem. Soc. 2009, 131, 13886¨C13887. "
1469,CC1=CC(/C=C/C2=CC=C(/C=C(C(OCCCCCCCC)=O)/C#N)S2)=C(C3=CC=C(C(C=CC(C)=C4)=C4C5(CCCCCCCC)CCCCCCCC)C5=C3)S1,P2,5.51,2.53,0.8,1.45,0.41,0.48,"Fan, H.; Zhang, Z.; Li, Y.; Zhan, X. Copolymers of Fluorene and Thiophene with Conjugated Side Chain for Polymer Solar Cells: Effect of Pendant Acceptors. J. Polym. Sci. Part A Polym. Chem. 2011, 49, 1462¨C1470. "
1470,CC1=CC(/C=C/C2=CC=C(/C=C(C#N)/C#N)S2)=C(C3=CC=C(C(C=CC(C)=C4)=C4C5(CCCCCCCC)CCCCCCCC)C5=C3)S1,P3,5.51,2.54,0.9,4.33,0.34,1.33,"Fan, H.; Zhang, Z.; Li, Y.; Zhan, X. Copolymers of Fluorene and Thiophene with Conjugated Side Chain for Polymer Solar Cells: Effect of Pendant Acceptors. J. Polym. Sci. Part A Polym. Chem. 2011, 49, 1462¨C1470. "
1471,CC1=CC2=C(C(SC(C3=CC=C(N(C4=CC=C(C)C=C4)C5=CC=C(/C=C\C6=CC=C(/C=C(C#N)/C#N)S6)C=C5)C=C3)=C7)=C7C2(CC(CC)CCCC)CC(CC)CCCC)S1,CPDT-co-TPADCN,5.08,3.38,0.64,4.45,0.4,1.14,"Cheng, Y. J.; Hung, L. -C.; Cao, F. -Y.; Kao, W. -S.; Chang, C. -Y.; Hsu, C. ¨CS. Alternating Copolymers Incorporating Cyclopenta[2,1-b:3,4-b¡¯]dithiophene Unit and Organic Dyes for Photovoltaic Applications. J. Polym. Sci. Part A Polym. Chem. 2011, 49, 1791¨C1801. "
1472,CC1=CC2=C(C(SC(C3=CC=C(N(C4=CC=C(C)C=C4)C5=CC=C(/C=C\C6=CC=C(/C=C7C(N(CC)C(N(CC)C\7=O)=S)=O)S6)C=C5)C=C3)=C8)=C8C2(CC(CC)CCCC)CC(CC)CCCC)S1,CPDT-co-TPADTA,5.06,3.37,0.62,4.65,0.41,1.18,"Cheng, Y. J.; Hung, L. -C.; Cao, F. -Y.; Kao, W. -S.; Chang, C. -Y.; Hsu, C. ¨CS. Alternating Copolymers Incorporating Cyclopenta[2,1-b:3,4-b¡¯]dithiophene Unit and Organic Dyes for Photovoltaic Applications. J. Polym. Sci. Part A Polym. Chem. 2011, 49, 1791¨C1801. "
1473,CC1=CC2=C(C(SC(C3=CC=C(N(C4=CC=C(C)C=C4)C5=CC=C(/C=C\C6=CC=C(/C(C#N)=C(C#N)/C#N)S6)C=C5)C=C3)=C7)=C7C2(CC(CC)CCCC)CC(CC)CCCC)S1,CPDT-co-TPATCN,5.06,3.72,0.58,1.26,0.32,0.22,"Cheng, Y. J.; Hung, L. -C.; Cao, F. -Y.; Kao, W. -S.; Chang, C. -Y.; Hsu, C. ¨CS. Alternating Copolymers Incorporating Cyclopenta[2,1-b:3,4-b¡¯]dithiophene Unit and Organic Dyes for Photovoltaic Applications. J. Polym. Sci. Part A Polym. Chem. 2011, 49, 1791¨C1801. "
1474,CC1=CC2=C(C(SC(C3=CC(C(CCCCCC)(CCCCCC)C4=C5C=CC(N(C6=CC=C(C(C=CC(C)=C7)=C7C8(CCCCCC)CCCCCC)C8=C6)C9=CC=C(/C=C\C%10=CC=C(/C=C(C#N)\C#N)S%10)C=C9)=C4)=C5C=C3)=C%11)=C%11C2(CC(CC)CCCC)CC(CC)CCCC)S1,CPDT-co-FADCN,5.2,3.4,0.79,3.51,0.49,1.36,"Cheng, Y. J.; Hung, L. -C.; Cao, F. -Y.; Kao, W. -S.; Chang, C. -Y.; Hsu, C. ¨CS. Alternating Copolymers Incorporating Cyclopenta[2,1-b:3,4-b¡¯]dithiophene Unit and Organic Dyes for Photovoltaic Applications. J. Polym. Sci. Part A Polym. Chem. 2011, 49, 1791¨C1801. "
1475,CC1=CC2=C(C(SC(C3=CC(C(CCCCCC)(CCCCCC)C4=C5C=CC(N(C6=CC=C(C(C=CC(C)=C7)=C7C8(CCCCCC)CCCCCC)C8=C6)C9=CC=C(/C=C\C%10=CC=C(/C=C%11C(N(CC)C(N(CC)C\%11=O)=S)=O)S%10)C=C9)=C4)=C5C=C3)=C%12)=C%12C2(CC(CC)CCCC)CC(CC)CCCC)S1,CPDT-co-FADTA,5.21,3.52,0.7,4.57,0.43,1.38,"Cheng, Y. J.; Hung, L. -C.; Cao, F. -Y.; Kao, W. -S.; Chang, C. -Y.; Hsu, C. ¨CS. Alternating Copolymers Incorporating Cyclopenta[2,1-b:3,4-b¡¯]dithiophene Unit and Organic Dyes for Photovoltaic Applications. J. Polym. Sci. Part A Polym. Chem. 2011, 49, 1791¨C1801. "
1476,CC1=CC2=C(C(SC(C3=CC(C(CCCCCC)(CCCCCC)C4=C5C=CC(N(C6=CC=C(C(C=CC(C)=C7)=C7C8(CCCCCC)CCCCCC)C8=C6)C9=CC=C(/C=C\C%10=CC=C(/C(C#N)=C(C#N)\C#N)S%10)C=C9)=C4)=C5C=C3)=C%11)=C%11C2(CC(CC)CCCC)CC(CC)CCCC)S1,CPDT-co-FATCN,5.17,3.83,0.7,1.17,0.38,0.31,"Cheng, Y. J.; Hung, L. -C.; Cao, F. -Y.; Kao, W. -S.; Chang, C. -Y.; Hsu, C. ¨CS. Alternating Copolymers Incorporating Cyclopenta[2,1-b:3,4-b¡¯]dithiophene Unit and Organic Dyes for Photovoltaic Applications. J. Polym. Sci. Part A Polym. Chem. 2011, 49, 1791¨C1801. "
1477,CC1=C(CCCCCC)C(CCCCCC)=C(C2=NN=C(C3=C(CCCCCC)C(CCCCCC)=C(C4=CC=C(C)S4)S3)O2)S1,P1,5.55,3.26,0.81,0.713,0.498,0.28,"Higashihara, T.; Wu, H. C.; Mizobe, T.; Lu, C.; Ueda, M.; Chen, W. C. Synthesis of Thiophene-Based ¦Ð-Conjugated Polymers Containing Oxadiazole or Thiadiazole Moieties and Their Application to Organic Photovoltaics. Macromolecules 2012, 45, 9046¨C9055. "
1478,CC1=C(CCCCCC)C(CCCCCC)=C(C2=NN=C(C3=C(CCCCCC)C(CCCCCC)=C(C4=CC=C(C)S4)S3)S2)S1,P2,5.33,3.23,0.8,6.6,0.576,3.04,"Higashihara, T.; Wu, H. C.; Mizobe, T.; Lu, C.; Ueda, M.; Chen, W. C. Synthesis of Thiophene-Based ¦Ð-Conjugated Polymers Containing Oxadiazole or Thiadiazole Moieties and Their Application to Organic Photovoltaics. Macromolecules 2012, 45, 9046¨C9055. "
1479,CC(S1)=CC2=C1C(OCCCCCCCCCCCC)=C(C=C(/C=C/C)S3)C3=C2OCCCCCCCCCCCC,H3,5.07,3.04,0.56,1.16,0.38,0.25,"Hou, J.; Park, M.; Zhang, S.; Yao, Y.; Chen, L.-M.; Li, J.-H.; Yang, Y. Bandgap and Molecular Energy Level Control of Conjugated Polymer Photovoltaic Materials Based on Benzo[1,2- B?:4,5- B¡¯]dithiophene. Macromolecules 2008, 41, 6012¨C6018. "
1480,CC(S1)=CC2=C1C(OCCCCCCCCCCCC)=C(C=C(C3=CC=C(C)S3)S4)C4=C2OCCCCCCCCCCCC,H6,5.05,2.99,0.75,3.78,0.56,1.6,"Hou, J.; Park, M.; Zhang, S.; Yao, Y.; Chen, L.-M.; Li, J.-H.; Yang, Y. Bandgap and Molecular Energy Level Control of Conjugated Polymer Photovoltaic Materials Based on Benzo[1,2- B?:4,5- B¡¯]dithiophene. Macromolecules 2008, 41, 6012¨C6018. "
1481,CC(S1)=CC2=C1C(OCCCCCCCCCCCC)=C(C=C(C3=C4C(OCCO4)=C(C)S3)S5)C5=C2OCCCCCCCCCCCC,H8,4.56,2.59,0.37,2.46,0.4,0.36,"Hou, J.; Park, M.; Zhang, S.; Yao, Y.; Chen, L.-M.; Li, J.-H.; Yang, Y. Bandgap and Molecular Energy Level Control of Conjugated Polymer Photovoltaic Materials Based on Benzo[1,2- B?:4,5- B¡¯]dithiophene. Macromolecules 2008, 41, 6012¨C6018. "
1482,CC(S1)=CC2=C1C(OCCCCCCCCCCCC)=C(C=C(C3=CC=C(C)C4=C3N=C(C5=CC=CC=C5)C(C6=CC=CC=C6)=N4)S7)C7=C2OCCCCCCCCCCCC,H1,4.78,3.15,0.6,1.54,0.26,0.23,"Hou, J.; Park, M.; Zhang, S.; Yao, Y.; Chen, L.-M.; Li, J.-H.; Yang, Y. Bandgap and Molecular Energy Level Control of Conjugated Polymer Photovoltaic Materials Based on Benzo[1,2- B?:4,5- B¡¯]dithiophene. Macromolecules 2008, 41, 6012¨C6018. "
1483,CC(S1)=CC2=C1C(OCCCCCCCCCCCC)=C(C=C(C3=CC=C(C)C4=NSN=C43)S5)C5=C2OCCCCCCCCCCCC,H7,5.1,3.4,0.68,2.97,0.44,0.9,"Hou, J.; Park, M.; Zhang, S.; Yao, Y.; Chen, L.-M.; Li, J.-H.; Yang, Y. Bandgap and Molecular Energy Level Control of Conjugated Polymer Photovoltaic Materials Based on Benzo[1,2- B?:4,5- B¡¯]dithiophene. Macromolecules 2008, 41, 6012¨C6018. "
1484,CC(S1)=CC2=C1C(OCCCCCCCCCCCC)=C(C=C(C3=C4C(N=CC=N4)=C(C)S3)S5)C5=C2OCCCCCCCCCCCC,H9,4.65,3.6,0.22,1.41,0.35,0.11,"Hou, J.; Park, M.; Zhang, S.; Yao, Y.; Chen, L.-M.; Li, J.-H.; Yang, Y. Bandgap and Molecular Energy Level Control of Conjugated Polymer Photovoltaic Materials Based on Benzo[1,2- B?:4,5- B¡¯]dithiophene. Macromolecules 2008, 41, 6012¨C6018. "
1485,CC(S1)=CC2=C1C(OCCCCCCCCCCCC)=C(C=C(C3=CC=C(C)C4=N[Se]N=C43)S5)C5=C2OCCCCCCCCCCCC,H11,4.88,3.36,0.55,1.05,0.32,0.18,"Hou, J.; Park, M.; Zhang, S.; Yao, Y.; Chen, L.-M.; Li, J.-H.; Yang, Y. Bandgap and Molecular Energy Level Control of Conjugated Polymer Photovoltaic Materials Based on Benzo[1,2- B?:4,5- B¡¯]dithiophene. Macromolecules 2008, 41, 6012¨C6018. "
1486,CC1=CC(CCC(CC)CCCCC)=C(C2=CC=C(C3=C(CCC(CCCCC)CC)C=C(C4=CC=C(C5=C(N=C(C6=CC=C(OCCC(CCCCC)CC)C=C6)C(C7=CC=C(OCCC(CC)CCCCC)C=C7)=N8)C8=C(C9=CC=C(C)S9)C=C5)S4)S3)S2)S1,P3TDTQ,5.37,3.67,0.67,1.82,0.46,0.56,"Lee, W.; Lee, S. K.; Son, S. K.; Choi, J.; Shin, W. S.; Kim, K.; Lee, S.; Moon, S.; Kang, I. Synthesis and Characterization of New Selenophene-Based Conjugated Polymers for Organic Photovoltaic Cells. Macromolecules 2012, 45, 1303?1312. "
1487,CC1=CC(CCC(CC)CCCCC)=C(C2=CC=C(C3=C(CCC(CCCCC)CC)C=C(C4=CC=C(C5=C(N=C(C6=CC=C(OCCC(CCCCC)CC)C=C6)C(C7=CC=C(OCCC(CC)CCCCC)C=C7)=N8)C8=C(C9=CC=C(C)S9)C=C5)S4)[Se]3)[Se]2)[Se]1,P3SDTQ,5.35,3.72,0.63,2.48,0.45,0.72,"Lee, W.; Lee, S. K.; Son, S. K.; Choi, J.; Shin, W. S.; Kim, K.; Lee, S.; Moon, S.; Kang, I. Synthesis and Characterization of New Selenophene-Based Conjugated Polymers for Organic Photovoltaic Cells. Macromolecules 2012, 45, 1303?1312. "
1488,CC1=CC(CCC(CC)CCCCC)=C(C2=CC=C(C3=C(CCC(CCCCC)CC)C=C(C4=CC=C(C5=C6C(C(N5CC(CC)CCCC)=O)=C(C7=CC=C(C)S7)N(CC(CC)CCCC)C6=O)S4)S3)S2)S1,P3TDTDPP,5.21,3.94,0.54,10.65,0.56,3.18,"Lee, W.; Lee, S. K.; Son, S. K.; Choi, J.; Shin, W. S.; Kim, K.; Lee, S.; Moon, S.; Kang, I. Synthesis and Characterization of New Selenophene-Based Conjugated Polymers for Organic Photovoltaic Cells. Macromolecules 2012, 45, 1303?1312. "
1489,CC1=CC(CCC(CC)CCCCC)=C(C2=CC=C(C3=C(CCC(CCCCC)CC)C=C(C4=CC=C(C5=C6C(C(N5CC(CC)CCCC)=O)=C(C7=CC=C(C)S7)N(CC(CC)CCCC)C6=O)S4)[Se]3)[Se]2)[Se]1,P3SDTDPP,5.16,3.91,0.51,12.33,0.45,2.81,"Lee, W.; Lee, S. K.; Son, S. K.; Choi, J.; Shin, W. S.; Kim, K.; Lee, S.; Moon, S.; Kang, I. Synthesis and Characterization of New Selenophene-Based Conjugated Polymers for Organic Photovoltaic Cells. Macromolecules 2012, 45, 1303?1312. "
1490,FC1=C(C)C2=NSN=C2C(C3=CC=C(C4=C(CC(CCCCCCCC)CCCCCCCCCC)C=C(C5=CC(CC(CCCCCCCC)CCCCCCCCCC)=C(C6=CC=C(C)[Se]6)S5)S4)[Se]3)=C1F,P(FBT-alt-Se2Th2),5.39,3.7,0.7,15.8,0.664,7.34,"Wu, J.-S.; Jheng, J.-F.; Chang, J.-Y.; Lai, Y.-Y.; Wu, K.-Y.; Wang, C.-L.; Hsu, C.-S. Synthesis and Morphological Studies of a poly(5,6-Difluorobenzo-2,1,3-Thiadiazole-4,7-Diyl-Alt-Quaterchalcogenophene Copolymer with 7.3% Polymer Solar Cell Efficiency. Polym. Chem. 2014, 5, 6472¨C6479. "
1491,CC1=C(CCCCCCCCCCCC)C(CCCCCCCCCCCC)=C(C2=CC=C(C3=CC=C(C)S3)S2)S1,H12,5.28,3.33,0.77,6.09,0.53,2.49,"Jo, J. W.; Jung, J. W.; Wang, H. W.; Kim, P.; Russell, T. P.; Jo, W. H. Fluorination of Polythiophene Derivatives for High Performance Organic Photovoltaics. Chem. Mater.2014, 26, 4214¨C4220. "
1492,CC1=C(CC(CC)CCCC)C(CC(CCCC)CC)=C(C2=CC=C(C3=CC=C(C)S3)S2)S1,HEH,5.27,3.31,0.8,4.04,0.43,1.39,"Jo, J. W.; Jung, J. W.; Wang, H. W.; Kim, P.; Russell, T. P.; Jo, W. H. Fluorination of Polythiophene Derivatives for High Performance Organic Photovoltaics. Chem. Mater.2014, 26, 4214¨C4220. "
1493,CC1=C(CCCCCCCCCCCC)C(CCCCCCCCCCCC)=C(C2=CC(F)=C(C3=C(F)C=C(C)S3)S2)S1,F12,5.4,3.45,0.84,5.93,0.61,3.04,"Jo, J. W.; Jung, J. W.; Wang, H. W.; Kim, P.; Russell, T. P.; Jo, W. H. Fluorination of Polythiophene Derivatives for High Performance Organic Photovoltaics. Chem. Mater.2014, 26, 4214¨C4220. "
1494,CC1=C(CC(CC)CCCC)C(CC(CCCC)CC)=C(C2=CC(F)=C(C3=C(F)C=C(C)S3)S2)S1,FEH,5.42,3.51,0.87,9.82,0.61,5.2,"Jo, J. W.; Jung, J. W.; Wang, H. W.; Kim, P.; Russell, T. P.; Jo, W. H. Fluorination of Polythiophene Derivatives for High Performance Organic Photovoltaics. Chem. Mater.2014, 26, 4214¨C4220. "
1495,CC1=CC2=C(C(SC(C3=C(F)C(F)=C(C4=CC=C(C5=C(F)C(F)=C(C)S5)C6=NSN=C46)S3)=C7)=C7[Ge]2(CC(CCCCCCCC)CCCCCCCCCC)CC(CCCCCCCCCC)CCCCCCCC)S1,PGeTFDTBT,5.28,3.72,0.71,13.51,0.57,5.47,"Fei, Z.; Shahid, M.; Yaacobi-Gross, N.; Rossbauer, S.; Zhong, H.; Watkins, S. E.; Anthopoulos, T. D.; Heeney, M. Thiophene Fluorination to Enhance Photovoltaic Performance in Low Band Gap Donor¨Cacceptor Polymers. Chem. Commun. 2012, 48, 11130¨C11132. "
1496,CC1=CC2=C(C(SC(C3=CC=C(C4=CC=C(C5=CC=C(C)S5)C6=NSN=C46)S3)=C7)=C7[Ge]2(CC(CCCCCCCC)CCCCCCCCCC)CC(CCCCCCCCCC)CCCCCCCC)S1,PGeDTBT,5.04,3.47,0.66,7.46,0.68,3.51,"Fei, Z.; Shahid, M.; Yaacobi-Gross, N.; Rossbauer, S.; Zhong, H.; Watkins, S. E.; Anthopoulos, T. D.; Heeney, M. Thiophene Fluorination to Enhance Photovoltaic Performance in Low Band Gap Donor¨Cacceptor Polymers. Chem. Commun. 2012, 48, 11130¨C11132. "
1497,CC1=C(SCCCCCCCC)C=C(C2=CC(SCCCCCCCC)=C(C3=C4C(C=C(C(CCCCCCCC)=O)S4)=C(C)S3)S2)S1,PK,4.8,3.49,0.454,4.82,0.51,1.11,"Morvillo, P.; Diana, R.; Fontanesi, C.; Ricciardi, R.; Lanzi, M.; Mucci, A.; Tassinari, F.; Schenetti, L.; Minarini, C.; Parenti, F. Low Band Gap Polymers for Application in Solar Cells: Synthesis and Characterization of Thienothiophene¨Cthiophene Copolymers. Polym. Chem. 2014, 5, 2391¨C2400. "
1498,CC1=C(SCCCCCCCC)C=C(C2=CC(SCCCCCCCC)=C(C3=C4C(C=C(C(OCCCCCCCC)=O)S4)=C(C)S3)S2)S1,PE,4.77,3.46,0.387,5.56,0.4,0.87,"Morvillo, P.; Diana, R.; Fontanesi, C.; Ricciardi, R.; Lanzi, M.; Mucci, A.; Tassinari, F.; Schenetti, L.; Minarini, C.; Parenti, F. Low Band Gap Polymers for Application in Solar Cells: Synthesis and Characterization of Thienothiophene¨Cthiophene Copolymers. Polym. Chem. 2014, 5, 2391¨C2400. "
1499,CC1=CC(CCCCCCCCCCCC)=C(C2=CC=C(C3=CC=C(C4=C(CCCCCCCCCCCC)C=C(C5=CC(CCCCCCCCCCCC)=C(C6=CC=C(C7=CC=C(C8=C(CCCCCCCCCCCC)C=C(C)[Se]8)[Se]7)[Se]6)[Se]5)[Se]4)[Se]3)[Se]2)[Se]1,PQS,5.2,3.47,0.57,8.6,0.48,2.37,"Lee, W. H.; Lee, S. K.; Shin, W. S.; Moon, S. J.; Lee, S. H.; Kang, I. N. Synthesis and Photovolatic Properties of New Poly(quarterselenophene and Poly(quarterselenopheneAlt-Quarterthiophenes. Sol. Energy Mater. Sol. Cells 2013, 117, 161¨C167."
1500,CC1=CC(CCCCCCCCCCCC)=C(C2=CC=C(C3=CC=C(C4=C(CCCCCCCCCCCC)C=C(C5=CC(CCCCCCCCCCCC)=C(C6=CC=C(C7=CC=C(C8=C(CCCCCCCCCCCC)C=C(C)[Se]8)[Se]7)[Se]6)[Se]5)S4)S3)S2)S1,PQSQT,5.17,3.31,0.44,9.77,0.51,2.22,"Lee, W. H.; Lee, S. K.; Shin, W. S.; Moon, S. J.; Lee, S. H.; Kang, I. N. Synthesis and Photovolatic Properties of New Poly(quarterselenophene and Poly(quarterselenopheneAlt-Quarterthiophenes. Sol. Energy Mater. Sol. Cells 2013, 117, 161¨C167."
1501,O=C1C2=C(C=C(CCCCCC)C(CCCCCC)=C2)C(C3=C(C)SC(C4=CC5=C(C(OCC(CCCC)CC)=C(C=C(C)S6)C6=C5OCC(CCCC)CC)S4)=C31)=O,BDT-C6,5.4,3.5,0.83,1.81,0.3,0.45,"Ie, Y.; Huang, J.; Uetani, Y.; Karakawa, M.; Aso, Y. Synthesis, Properties, and Photovoltaic Performances of Donor-Acceptor Copolymers Having DioxocycloalkeneAnnelated Thiophenes as Acceptor Monomer Units. Macromolecules 2012, 45, 4564¨C4571. "
1502,CC1=CC2=C(C(SC(C3=CC(CCCCCCCC)=C(C4=CC=C(C5=C(CCCCCCCC)C=C(C)S5)C6=NSN=C46)S3)=C7)=C7N2C8=CC=C(CCCCCCCC)C=C8)S1,PDTPTBT,5.27,3.57,0.55,8.91,0.421,2.04,"Tamilavan, V.; Song, M.; Kim, S.; Agneeswari, R.; Kang, J. W.; Hyun, M. H. Synthesis of N-[4-Octylphenyl]dithieno[3,2-b:2¡ä,3¡ä-d]pyrrole- Based Broad Absorbing Polymers and Their Photovoltaic Applications. Polymer 2013, 54, 3198¨C3205. "
1503,CC(S1)=CC2=C1C(C3=CC(CCCCCC)=C(CC(CC)CCCC)S3)=C(C=C(C4=CC=C(C)C5=NSN=C54)S6)C6=C2C7=CC(CCCCCC)=C(CC(CCCC)CC)S7,PBDT-BT,5.45,3.7,0.92,15.4,0.64,9.4,"Subbiah, J.; Purushothaman, B.; Chen, M.; Qin, T.; Gao, M.; Vak, D.; Scholes, F. H.; Chen, X.; Watkins, S. E.; Wilson, G. J.; Holmes, A. B.; Wong, W. W. H.; Jones, D. J. Organic Solar Cells Using a High-Molecular-Weight Benzodithiophene-Benzothiadiazole Copolymer with an Efficiency of 9.4%. Adv. Mater. 2015, 27, 702¨C705. "
1504,CC1=C(CCCCCC)C(CCCCCC)=C(C2=CC=C(C3=CC=C(C)S3)S2)S1,PDHTT,5.15,3.19,0.716,8.54,0.66,4.2,"Ko, S.; Verploegen, E.; Hong, S.; Mondal, R.; Hoke, E. T.; Toney, M. F.; McGehee, M. D.; Bao, Z. 3,4-Disubstituted Polyalkylthiophenes for High-Performance Thin-Film Transistors and Photovoltaics. J. Am. Chem. Soc. 2011, 133, 16722¨C16725. "
1505,CC1=C(CCCCCCCC)C(CCCCCCCC)=C(C2=CC=C(C3=CC=C(C)S3)S2)S1,PDOTT,5.14,3.17,0.754,7.96,0.67,4.23,"Ko, S.; Verploegen, E.; Hong, S.; Mondal, R.; Hoke, E. T.; Toney, M. F.; McGehee, M. D.; Bao, Z. 3,4-Disubstituted Polyalkylthiophenes for High-Performance Thin-Film Transistors and Photovoltaics. J. Am. Chem. Soc. 2011, 133, 16722¨C16725. "
1506,CC1=C(CCCCCCCCCCCC)C(CCCCCCCCCCCC)=C(C2=CC=C(C3=CC=C(C)S3)S2)S1,PDDTT,5.17,3.18,0.771,6.42,0.65,3.53,"Ko, S.; Verploegen, E.; Hong, S.; Mondal, R.; Hoke, E. T.; Toney, M. F.; McGehee, M. D.; Bao, Z. 3,4-Disubstituted Polyalkylthiophenes for High-Performance Thin-Film Transistors and Photovoltaics. J. Am. Chem. Soc. 2011, 133, 16722¨C16725. "
1507,CC1=CC=C(C2=C(OCCCCCCCC)C(OCCCCCCCC)=C(C3=CC=C(/C=C/C)S3)C4=NSN=C24)S1,PDTBTV,5.01,3.03,0.43,3.15,0.335,0.46,"Cardone, A.; Martinelli, C.; Losurdo, M.; Dilonardo, E.; Bruno, G.; Scavia, G.; Destri, S.; Cosma, P.; Salamandra, L.; Reale, A.; Di Carlo, A.; Aguirre, A.; Mili¨¢n-Medina, B.; Gierschner, J.; Farinola, G. M. Fluoro-Functionalization of Vinylene Units in a Polyarylenevinylene for Polymer Solar Cells. J. Mater. Chem. A 2013, 1, 715¨C727. "
1508,CC1=CC=C(C2=C(OCCCCCCCC)C(OCCCCCCCC)=C(C3=CC=C(/C(F)=C(F)/C)S3)C4=NSN=C24)S1,PDTBTFV,5.2,3.14,0.83,4.32,0.346,1.24,"Cardone, A.; Martinelli, C.; Losurdo, M.; Dilonardo, E.; Bruno, G.; Scavia, G.; Destri, S.; Cosma, P.; Salamandra, L.; Reale, A.; Di Carlo, A.; Aguirre, A.; Mili¨¢n-Medina, B.; Gierschner, J.; Farinola, G. M. Fluoro-Functionalization of Vinylene Units in a Polyarylenevinylene for Polymer Solar Cells. J. Mater. Chem. A 2013, 1, 715¨C727. "
1509,CC1=NC2=C(C=C(OC(/C=C/C3=C(CCCCCCCCCCCC)C(CCCCCCCCCCCC)=C(/C=C/C)S3)=N4)C4=C2)O1,PTVcBBO,5.19,3.02,0.35,0.12,0.26,0.01,"Mike, J. F.; Nalwa, K.; Makowski, A. J.; Putnam, D.; Tomlinson, A. L.; Chaudhary, S.; Jeffries-EL, M. Synthesis, Characterization and Photovoltaic Properties of Poly(thiophenevinylene-Alt-Benzobisoxazoles. Phys. Chem. Chem. Phys. 2011, 13, 1338¨C1344. "
1510,CC1=NC2=C(C=C(N=C(/C=C/C3=C(CCCCCCCCCCCC)C(CCCCCCCCCCCC)=C(/C=C/C)S3)O4)C4=C2)O1,PTVtBBO,5.14,3.1,0.4,0.66,0.31,0.08,"Mike, J. F.; Nalwa, K.; Makowski, A. J.; Putnam, D.; Tomlinson, A. L.; Chaudhary, S.; Jeffries-EL, M. Synthesis, Characterization and Photovoltaic Properties of Poly(thiophenevinylene-Alt-Benzobisoxazoles. Phys. Chem. Chem. Phys. 2011, 13, 1338¨C1344. "
1511,CC1=CC(CCCCCCCCCCCC)=C(/C=C/C2=C(CCCCCCCCCCCC)C=C(C)S2)S1,PEBT,5.3,3.65,0.57,2.33,0.4,0.53,"Jang, S.-Y.; Lim, B.; Yu, B.-K.; Kim, J.; Baeg, K.-J.; Khim, D.; Kim, D.-Y. Synthesis and Characterization of Low-Band-Gap Poly(thienylenevinylene Derivatives for Polymer Solar Cells. J. Mater. Chem. 2011, 21, 11822¨C11830. "
1512,CC1=CC(CCCCCCCCCCCC)=C(/C=C/C2=C(CCCCCCCCCCCC)C=C(C3=CC=C(C)C4=NSN=C34)S2)S1,PEBTBT,4.89,3.69,0.45,4.16,0.57,1.07,"Jang, S.-Y.; Lim, B.; Yu, B.-K.; Kim, J.; Baeg, K.-J.; Khim, D.; Kim, D.-Y. Synthesis and Characterization of Low-Band-Gap Poly(thienylenevinylene Derivatives for Polymer Solar Cells. J. Mater. Chem. 2011, 21, 11822¨C11830. "
1513,CC1=CC(CCCCCCCCCCCC)=C(/C=C/C2=C(CCCCCCCCCCCC)C=C(C3=CC=C(C4=CC=C(C5=CC=C(C)S5)C6=NSN=C46)S3)S2)S1,PEBTBTTBT,4.95,3.39,0.6,4.41,0.4,1.04,"Jang, S.-Y.; Lim, B.; Yu, B.-K.; Kim, J.; Baeg, K.-J.; Khim, D.; Kim, D.-Y. Synthesis and Characterization of Low-Band-Gap Poly(thienylenevinylene Derivatives for Polymer Solar Cells. J. Mater. Chem. 2011, 21, 11822¨C11830. "
1514,CC1=CC2=C(C(C=CC(C3=CC(/C=C/C4=CC=C(/C=C(C(OCCCCCCCC)=O)\C#N)S4)=C(C)S3)=C5)=C5N2C(CCCCCCCC)CCCCCCCC)C=C1,PCzTh-TVCN,5.57,3.39,0.99,3.72,0.361,1.33,"Zhang, Z.-G.; Fan, H.; Min, J.; Zhang, S.; Zhang, J.; Zhang, M.; Guo, X.; Zhan, X.; Li, Y. Synthesis and Photovoltaic Properties of Copolymers of Carbazole and Thiophene with Conjugated Side Chain Containing Acceptor End Groups. Polym. Chem. 2011, 2, 1678¨C1687. "
1515,CC1=CC2=C(C(C=CC(C3=CC(/C=C/C4=CC=C(/C=C(C#N)\C#N)S4)=C(C)S3)=C5)=C5N2C(CCCCCCCC)CCCCCCCC)C=C1,PCzTh-TVDCN,5.6,3.55,1.03,5.75,0.365,2.16,"Zhang, Z.-G.; Fan, H.; Min, J.; Zhang, S.; Zhang, J.; Zhang, M.; Guo, X.; Zhan, X.; Li, Y. Synthesis and Photovoltaic Properties of Copolymers of Carbazole and Thiophene with Conjugated Side Chain Containing Acceptor End Groups. Polym. Chem. 2011, 2, 1678¨C1687. "
1516,CC1=CC2=C(C(C=CC(C3=CC(/C=C/C4=CC=C(/C=C5C(N(CC)C(N(CC)C/5=O)=S)=O)S4)=C(C)S3)=C6)=C6N2C(CCCCCCCC)CCCCCCCC)C=C1,PCzTh-TVDT,5.59,3.65,0.96,4.67,0.291,1.3,"Zhang, Z.-G.; Fan, H.; Min, J.; Zhang, S.; Zhang, J.; Zhang, M.; Guo, X.; Zhan, X.; Li, Y. Synthesis and Photovoltaic Properties of Copolymers of Carbazole and Thiophene with Conjugated Side Chain Containing Acceptor End Groups. Polym. Chem. 2011, 2, 1678¨C1687. "
1517,CC1=CC(CCCCCCCCCCCC)=C(C2=CC=C(C3=CC=C(C4=C(CCCCCCCCCCCC)C=C(C5=CC=C(C6=C7C(C(N6CC(CCCC)CC)=O)=C(C8=CC=C(C)S8)N(CC(CC)CCCC)C7=O)S5)S4)S3)S2)S1,PQTDPP,5.19,3.64,0.58,7.16,0.55,2.28,"Son, S. K.; Kim, B. S.; Lee, C.-Y.; Lee, J. S.; Cho, J. H.; Ko, M. J.; Lee, D.-K.; Kim, H.; Choi, D. H.; Kim, K. Synthesis and Photovoltaic Properties of Low Band Gap Quarterthiophenes-Alt-Diketopyrrolopyrroles Polymers Having High Hole Mobility. Sol. Energy Mater. Sol. Cells 2012, 104, 185¨C192. "
1518,CC1=CC(CCCCCCCCCCCC)=C(C2=CC=C(/C=C/C3=CC=C(C4=C(CCCCCCCCCCCC)C=C(C5=CC=C(C6=C7C(C(N6CC(CCCC)CC)=O)=C(C8=CC=C(C)S8)N(CC(CC)CCCC)C7=O)S5)S4)S3)S2)S1,PQTVTDPP,5.05,3.66,0.5,7.6,0.51,1.97,"Son, S. K.; Kim, B. S.; Lee, C.-Y.; Lee, J. S.; Cho, J. H.; Ko, M. J.; Lee, D.-K.; Kim, H.; Choi, D. H.; Kim, K. Synthesis and Photovoltaic Properties of Low Band Gap Quarterthiophenes-Alt-Diketopyrrolopyrroles Polymers Having High Hole Mobility. Sol. Energy Mater. Sol. Cells 2012, 104, 185¨C192. "
1519,CC1=CC2=C(C(OCC(CC)CCCC)=C(C=C(C3=C4C(C(C(C=C(CCCCCC)C=C5)=C5C4=O)=O)=C(C)S3)S6)C6=C2OCC(CCCC)CC)S1,PBDTNTDO-1,5.14,3.28,0.81,4.71,0.287,1.09,"Cui, C.; Fan, H.; Guo, X.; Zhang, M.; He, Y.; Zhan, X.; Li, Y. Synthesis and Photovoltaic Properties of D¨CA Copolymers of Benzodithiophene and naphtho[2,3-c]thiophene-4,9-Dione. Polym. Chem. 2012, 3, 99¨C104. "
1520,CC1=CC2=C(C(OCC(CC)CCCC)=C(C=C(C3=C4C(C(C(C=C(C(C)(C)C)C=C5)=C5C4=O)=O)=C(C)S3)S6)C6=C2OCC(CCCC)CC)S1,PBDTNTDO-2,5.19,3.3,0.88,5.67,0.305,1.52,"Cui, C.; Fan, H.; Guo, X.; Zhang, M.; He, Y.; Zhan, X.; Li, Y. Synthesis and Photovoltaic Properties of D¨CA Copolymers of Benzodithiophene and naphtho[2,3-c]thiophene-4,9-Dione. Polym. Chem. 2012, 3, 99¨C104. "
1521,CC1=CC2=C(OCC(CCCC)CC)C3=C(C=C(C4=C5C(C(C(C=C(OCCCCCCCC)C(OCCCCCCCC)=C6)=C6C5=O)=O)=C(C)S4)S3)C(OCC(CC)CCCC)=C2S1,PBDTNTDO-C1,5.19,3.38,0.87,4.42,0.508,1.96,"Chen, X.; Liu, B.; Zou, Y.; Tang, W.; Li, Y.; Xiao, D. Copolymers from naphtho[2,3-c]thiophene-4,9-Dione Derivatives and Benzodithiophene: Synthesis and Photovoltaic Applications. RSC Adv. 2012, 2, 7439¨C7448. "
1522,CC1=CC2=C(OCC(CCCC)CC)C3=C(C=C(C4=C5C(C(C(C=C(OCCCCCCCC)C=C6)=C6C5=O)=O)=C(C)S4)S3)C(OCC(CC)CCCC)=C2S1,PBDTNTDO-C2,5.23,3.33,0.71,4.21,0.34,1.01,"Chen, X.; Liu, B.; Zou, Y.; Tang, W.; Li, Y.; Xiao, D. Copolymers from naphtho[2,3-c]thiophene-4,9-Dione Derivatives and Benzodithiophene: Synthesis and Photovoltaic Applications. RSC Adv. 2012, 2, 7439¨C7448. "
1523,CC1=CC2=C(OCC(CCCC)CC)C3=C(C=C(C4=C5C(C(C(C=C(CCCCCCCC)C=C6)=C6C5=O)=O)=C(C)S4)S3)C(OCC(CC)CCCC)=C2S1,PBDTNTDO-C3,5.27,3.39,0.81,4.93,0.552,2.21,"Chen, X.; Liu, B.; Zou, Y.; Tang, W.; Li, Y.; Xiao, D. Copolymers from naphtho[2,3-c]thiophene-4,9-Dione Derivatives and Benzodithiophene: Synthesis and Photovoltaic Applications. RSC Adv. 2012, 2, 7439¨C7448. "
1524,CC1=CC2=C(C3=CC=C(CC(CC)CCCC)S3)C4=C(C=C(C5=CC=C(C(N(CC(CCCC)CCCCCC)C6=O)=C7C6=C(C8=CC=C(C)S8)N(CC(CCCCCC)CCCC)C7=O)S5)S4)C(C9=CC=C(CC(CCCC)CC)S9)=C2S1,PBDTT-DPP,5.3,3.63,0.73,14,0.65,6.6,"Dou, L.; Gao, J.; Richard, E.; You, J.; Chen, C. C.; Cha, K. C.; He, Y.; Li, G.; Yang, Y. Systematic Investigation of Benzodithiophene- and Diketopyrrolopyrrole- Based LowBandgap Polymers Designed for Single Junction and Tandem Polymer Solar Cells. J. Am. Chem. Soc. 2012, 134, 10071¨C10079. "
1525,CC1=CC2=C(C(C=C3)=CC=C3CC(CC)CCCC)C4=C(C=C(C5=CC=C(C(N(CC(CCCC)CCCCCC)C6=O)=C7C6=C(C8=CC=C(C)S8)N(CC(CCCCCC)CCCC)C7=O)S5)S4)C(C(C=C9)=CC=C9CC(CCCC)CC)=C2S1,PBDTP-DPP,5.35,3.56,0.76,13.6,0.6,6.2,"Dou, L.; Gao, J.; Richard, E.; You, J.; Chen, C. C.; Cha, K. C.; He, Y.; Li, G.; Yang, Y. Systematic Investigation of Benzodithiophene- and Diketopyrrolopyrrole- Based LowBandgap Polymers Designed for Single Junction and Tandem Polymer Solar Cells. J. Am. Chem. Soc. 2012, 134, 10071¨C10079. "
1526,CC1=CC2=C(C3=CC=C(CC(CC)CCCC)S3)C4=C(C=C(C5=CC=C(C(N(CC(CCCC)CC)C6=O)=C7C6=C(C8=CC=C(C)O8)N(CC(CC)CCCC)C7=O)O5)S4)C(C9=CC=C(CC(CCCC)CC)S9)=C2S1,PBDTT-FDPP,5.26,3.64,0.77,13.8,0.55,5.8,"Dou, L.; Gao, J.; Richard, E.; You, J.; Chen, C. C.; Cha, K. C.; He, Y.; Li, G.; Yang, Y. Systematic Investigation of Benzodithiophene- and Diketopyrrolopyrrole- Based LowBandgap Polymers Designed for Single Junction and Tandem Polymer Solar Cells. J. Am. Chem. Soc. 2012, 134, 10071¨C10079. "
1527,CC1=CC2=C(C(C=C3)=CC=C3CC(CC)CCCC)C4=C(C=C(C5=CC=C(C(N(CC(CCCC)CCCCCC)C6=O)=C7C6=C(C8=CC=C(C)O8)N(CC(CCCCCC)CCCC)C7=O)O5)S4)C(C(C=C9)=CC=C9CC(CCCC)CC)=C2S1,PBDTP-FDPP,5.33,3.57,0.77,7.42,0.59,3.3,"Dou, L.; Gao, J.; Richard, E.; You, J.; Chen, C. C.; Cha, K. C.; He, Y.; Li, G.; Yang, Y. Systematic Investigation of Benzodithiophene- and Diketopyrrolopyrrole- Based LowBandgap Polymers Designed for Single Junction and Tandem Polymer Solar Cells. J. Am. Chem. Soc. 2012, 134, 10071¨C10079. "
1528,CC1=CC2=C(C(OCC(CCCC)CC)=C(C=C(C3=NC(/C=C/C4=C(CCCCCC)C=C(C5=CC=C(C6=CC(CCCCCC)=CS6)C7=NSN=C75)S4)=C(C)S3)S8)C8=C2OCC(CC)CCCC)S1,PT-Tz-DTBT,5.58,3.65,0.76,7.75,0.45,2.63,"Liu, X.; Huang, Y.; Cao, Z.; Weng, C.; Chen, H.; Tan, S. Synthesis and Photovoltaic Properties of Copolymers Based on benzo[1,2-b:4,5-b¡ä]dithiophene and Thiazole with Different Conjugated Side Groups. Polym. Chem. 2013, 4, 4737¨C4745. "
1529,CC1=CC2=C(C(OCC(CCCC)CC)=C(C=C(C3=NC(/C=C/C4=C(CCCCCC)C=C(C5=C(F)C(F)=C(C6=CC(CCCCCC)=CS6)C7=NSN=C75)S4)=C(C)S3)S8)C8=C2OCC(CC)CCCC)S1,PT-Tz-DTffBT,5.59,3.57,0.88,10.11,0.5,4.42,"Liu, X.; Huang, Y.; Cao, Z.; Weng, C.; Chen, H.; Tan, S. Synthesis and Photovoltaic Properties of Copolymers Based on benzo[1,2-b:4,5-b¡ä]dithiophene and Thiazole with Different Conjugated Side Groups. Polym. Chem. 2013, 4, 4737¨C4745. "
1530,CC(S1)=CC2=C1C(OCC(CC)CCCC)=C(C=C(C3=C4C(C(N(CCCCCCCC)C4=O)=O)=C(C)S3)S5)C5=C2OCC(CCCC)CC,PBDTPTD,5.56,3.76,0.85,9.81,0.66,5.5,"Zou, Y.; Najari, A.; Berrouard, P.; Beaupre, S.; A?ch, B. R.; Tao, Y.; Leclerc, M. A Thieno[3,4-c]pyrrole-4, 6-Dione-Based Copolymer for Efficient Solar Cells. J. Am. Chem. Soc. 2010, 132, 5330¨C5331. "
1531,CC1=CC=C(C2=C(CCCCCC)N=C(C3=NC(CCCCCC)=C(C4=CC=C(C5=CC6=C(C(OCCCCCCCC)=C(OCCCCCCCC)C7=C6C=C(C)S7)S5)S4)S3)S2)S1,PBdT-BTz,5.16,2.82,0.88,5.2,0.613,2.81,"Zhang, M.; Sun, Y.; Guo, X.; Cui, C.; He, Y.; Li, Y. Synthesis and Characterization of Dioctyloxybenzo[1,2-b:4,3-b¡ä]dithiophene-Containing Copolymers for Polymer Solar Cells. Macromolecules 2011, 44, 7625¨C7631. "
1532,CC1=C(CCCCCC)C=C(C(S2)=NC3=C2N=C(S3)C4=CC(CCCCCC)=C(C5=CC6=C(C(OCCCCCCCC)=C(OCCCCCCCC)C7=C6C=C(C)S7)S5)S4)S1,PBdT-TTz,5.19,2.9,0.9,5.5,0.687,3.4,"Zhang, M.; Sun, Y.; Guo, X.; Cui, C.; He, Y.; Li, Y. Synthesis and Characterization of Dioctyloxybenzo[1,2-b:4,3-b¡ä]dithiophene-Containing Copolymers for Polymer Solar Cells. Macromolecules 2011, 44, 7625¨C7631. "
1533,CC1=C(CCCCCC)C=C(C2=CC=C(C3=NSN=C32)C4=CC(CCCCCC)=C(C5=CC6=C(C(OCCCCCCCC)=C(OCCCCCCCC)C7=C6C=C(C)S7)S5)S4)S1,PBdT-DTBT,5.09,3.1,0.8,4.58,0.307,1.13,"Zhang, M.; Sun, Y.; Guo, X.; Cui, C.; He, Y.; Li, Y. Synthesis and Characterization of Dioctyloxybenzo[1,2-b:4,3-b¡ä]dithiophene-Containing Copolymers for Polymer Solar Cells. Macromolecules 2011, 44, 7625¨C7631. "
1534,CC1=CC2=C(S1)C(OCCCCCCCC)=C(OCCCCCCCC)C3=C2C=C(S3)C4=CC=C(C5=C6C(C(N5CC(CCCC)CC)=O)=C(C7=CC=C(C)S7)N(CC(CC)CCCC)C6=O)S4,PBdT-DPP,5.01,3.36,0.71,3.28,0.561,1.31,"Zhang, M.; Sun, Y.; Guo, X.; Cui, C.; He, Y.; Li, Y. Synthesis and Characterization of Dioctyloxybenzo[1,2-b:4,3-b¡ä]dithiophene-Containing Copolymers for Polymer Solar Cells. Macromolecules 2011, 44, 7625¨C7631. "
1535,CC1=CC2=C(C3=CC=C(CC(CC)CCCC)[Se]3)C(SC(C4=CC=C(C5=C(OCC(CCCCCCC)(CCCCCCC)CO6)C6=C(C7=CC=C(C)C8=NSN=C78)S5)C9=NSN=C49)=C%10)=C%10C(C%11=CC=C(CC(CC)CCCC)[Se]%11)=C2S1,P1,5.34,3.7,0.65,11.72,0.587,4.51,"Chakravarthi, N.; Kranthiraja, K.; Song, M.; Gunasekar, K.; Jeong, P.; Moon, S. J.; Suk Shin, W.; Kang, I. N.; Lee, J. W.; Jin, S. H. New Alkylselenyl Substituted Benzodithiophene-Based Solution-Processable 2D ¦Ð-Conjugated Polymers for Bulk Heterojunction Polymer Solar Cell Applications. Sol. Energy Mater. Sol. Cells 2014, 122, 136¨C145."
1536,CC1=CC2=C(C3=CC=C(CC(CC)CCCC)[Se]3)C(SC(C4=C(C(N(CC(CC)CCCC)C5=O)=O)C5=C(C)S4)=C6)=C6C(C7=CC=C(CC(CC)CCCC)[Se]7)=C2S1,P2,5.73,3.88,0.68,9.94,0.528,3.58,"Chakravarthi, N.; Kranthiraja, K.; Song, M.; Gunasekar, K.; Jeong, P.; Moon, S. J.; Suk Shin, W.; Kang, I. N.; Lee, J. W.; Jin, S. H. New Alkylselenyl Substituted Benzodithiophene-Based Solution-Processable 2D ¦Ð-Conjugated Polymers for Bulk Heterojunction Polymer Solar Cell Applications. Sol. Energy Mater. Sol. Cells 2014, 122, 136¨C145."
1537,CC1=CC2=C(C(OCC(CCCC)CC)=C(C=C(C3=C(CC(CCCC)CC)C=C(C4=NN=C(C5=CC(CC(CCCC)CC)=C(C)S5)N=N4)S3)S6)C6=C2OCC(CCCC)CC)S1,PBDT-TTz,5.42,3.58,0.92,6.21,0.58,3.32,"Wen, S.; Dong, Q.; Cheng, W.; Li, P.; Xu, B.; Tian, W. A benzo[1,2-b:4,5-b¡¯]dithiophene-Based Copolymer with Deep HOMO Level for Efficient Polymer Solar Cells. Sol. Energy Mater. Sol. Cells 2012, 100, 239¨C245. "
1538,CC1=CC2=C(C(OCC(CCCC)CC)=C(C=C(C3=CC(/C=C/C4=CC=C(C5=CC=C(C6=C7C(C(N6CC(CC)CCCC)=O)=C(C8=CC=CS8)N(CC(CC)CCCC)C7=O)S5)S4)=C(C)S3)S9)C9=C2OCC(CCCC)CC)S1,PBDT-TDPP-S,5.34,3.52,0.84,10.04,0.56,4.89,"Tan, H.; Deng, X.; Yu, J.; Zhao, B.; Wang, Y.; Liu, Y.; Zhu, W.; Wu, H.; Cao, Y. A Novel benzo[1,2- b:4,5- B¡ä]dithiophene-Based Conjugated Polymer with a Pendant Diketopyrrolopyrrole Unit for High-Performance Solar Cells. Macromolecules 2013, 46, 113¨C118. "
1539,CC1=CC2=C(C(OCC(CC)CCCC)=C(C=C(C3=CC4=C(/C(C(N4CC(CCCCCC)CCCCCCCC)=O)=C5C(N(CC(CCCCCC)CCCCCCCC)C6=C\5C=CC(C)=C6)=O)C=C3)S7)C7=C2OCC(CCCC)CC)S1,PBDT-I,5.82,3.88,0.84,3.9,0.46,1.53,"Ma, Z.; Wang, E.; Jarvid, M. E.; Henriksson, P.; Ingan?s, O.; Zhang, F.; Andersson, M. R. Synthesis and Characterization of Benzodithiophene¨Cisoindigo Polymers for Solar Cells. J. Mater. Chem. 2012, 22, 2306¨C2314. "
1540,CC1=CC2=C(C(OCC(CC)CCCC)=C(C=C(C3=CC=C(C4=CC5=C(/C(C(N5CC(CCCCCC)CCCCCCCC)=O)=C6C(N(CC(CCCCCC)CCCCCCCC)C7=C\6C=CC(C8=CC=C(C)S8)=C7)=O)C=C4)S3)S9)C9=C2OCC(CCCC)CC)S1,PBDT-TIT,5.78,3.91,0.79,7.87,0.68,4.22,"Ma, Z.; Wang, E.; Jarvid, M. E.; Henriksson, P.; Ingan?s, O.; Zhang, F.; Andersson, M. R. Synthesis and Characterization of Benzodithiophene¨Cisoindigo Polymers for Solar Cells. J. Mater. Chem. 2012, 22, 2306¨C2314. "
1541,CC1=CC2=C(C(OCC(CC)CCCC)=C(C=C(C3=C(CCCCCCCC)C=C(C4=CC5=C(/C(C(N5CC(CCCCCC)CCCCCCCC)=O)=C6C(N(CC(CCCCCC)CCCCCCCC)C7=C\6C=CC(C8=CC(CCCCCCCC)=C(C)S8)=C7)=O)C=C4)S3)S9)C9=C2OCC(CCCC)CC)S1,PBDT-OIO,5.74,3.91,0.73,3.15,0.6,1.39,"Ma, Z.; Wang, E.; Jarvid, M. E.; Henriksson, P.; Ingan?s, O.; Zhang, F.; Andersson, M. R. Synthesis and Characterization of Benzodithiophene¨Cisoindigo Polymers for Solar Cells. J. Mater. Chem. 2012, 22, 2306¨C2314. "
1542,CC1=CC2=C(C(OCC(CCCC)CC)=C(C=C(C3=C4C(SC(C(C(CC)CCCC)=O)=C4)=C(C)S3)O5)C5=C2OCC(CC)CCCC)O1,PBDFTT-C,5.27,3.69,0.66,10.45,0.638,4.4,"Liu, B.; Chen, X.; Zou, Y.; He, Y.; Xiao, L.; Xu, X.; Li, L.; Li, Y. A benzo[1,2-b:4,5-b¡ä]difuran- and Thieno-[3,4-b]thiophene-Based Low Bandgap Copolymer for Photovoltaic Applications. Polym. Chem. 2013, 4, 470¨C476. "
1543,CC(C1=NSN=C12)=CC=C2C3=CC(C4=C5SC(C(CCCCCCCC)CCCCCCCC)=C4)=C(S3)C6=C5C=C(C)S6,PBTT-BT (P1),5.09,3.34,0.81,6.07,0.44,2.18,"Nielsen, C. B.; Schroeder, B. C.; Hadipour, A.; Rand, B. P.; Watkins, S. E.; McCulloch, I. A Benzotrithiophene-Based Low Band Gap Polymer for Polymer Solar Cells with High Open-Circuit Voltage. J. Mater. Chem. 2011, 21, 17642¨C17645. "
1544,CC1=CC(C2=C3SC(CCCCCCCCCCCCCCCC)=C2)=C(S1)C4=C3C=C(C5=C6C(C(N(CCCCCCCCCCCC)C6=O)=O)=C(C)S5)S4,PBTTDPP,4.96,3.69,0.67,2.79,0.43,0.8,"Bian, L.; Miao, J.; Hai, J.; Zhu, E.; Yu, J.; Ge, G.; Wu, H.; Tang, W. RSC Advances Benzotrithiophene Polymers with Tuneable Bandgap for Photovoltaic Applications. RSC Adv. 2014, 4, 53939¨C53945. "
1545,CC1=CC(C2=C3SC(CCCCCCCCCCCCCCCC)=C2)=C(S1)C4=C3C=C(C5=CC(OCCCCCCCCCCCCCCCCCCCC)=C(C6=NC(SC(C7=C(OCCCCCCCCCCCCCCCCCCCC)C=C(C)S7)=N8)=C8S6)S5)S4,PBTTTTz,5.15,3.52,0.62,3.09,0.56,1.07,"Bian, L.; Miao, J.; Hai, J.; Zhu, E.; Yu, J.; Ge, G.; Wu, H.; Tang, W. RSC Advances Benzotrithiophene Polymers with Tuneable Bandgap for Photovoltaic Applications. RSC Adv. 2014, 4, 53939¨C53945. "
1546,CC1=CC(C2=C3SC(CCCCCCCCCCCCCCCC)=C2)=C(S1)C4=C3C=C(C5=C6C(C(N(CCCCCCCCCCCC)C6=O)=O)=C(C)S5)S4,PBTTTPD,5.41,3.61,0.79,2.64,0.37,0.78,"Bian, L.; Miao, J.; Hai, J.; Zhu, E.; Yu, J.; Ge, G.; Wu, H.; Tang, W. RSC Advances Benzotrithiophene Polymers with Tuneable Bandgap for Photovoltaic Applications. RSC Adv. 2014, 4, 53939¨C53945. "
1547,CC1=CC(C2=C3SC(CCCCCCCCCCCCCCCC)=C2)=C(S1)C4=C3C=C(C5=CC=C(C6=C7C(N=C(C8=CC(OCCCCCCCCCCCC)=C(OCCCCCCCCCCCC)C=C8)C(C9=CC=C(OCCCCCCCCCCCC)C(OCCCCCCCCCCCC)=C9)=N7)=C(C%10=CC=C(C)S%10)C%11=NSN=C6%11)S5)S4,PBTTTzQx,4.8,3.6,0.43,3.16,0.48,0.65,"Bian, L.; Miao, J.; Hai, J.; Zhu, E.; Yu, J.; Ge, G.; Wu, H.; Tang, W. RSC Advances Benzotrithiophene Polymers with Tuneable Bandgap for Photovoltaic Applications. RSC Adv. 2014, 4, 53939¨C53945. "
1548,CC1=CC2=C(C(SC(C3=C(CCCCCC)N=C(C4=NC(CCCCCC)=C(C)S4)S3)=C5)C5C6=C2C=C(C(CCCCCCCCCCC)CCCCCCCCCCCC)S6)S1,BTT-BTz,5.65,3.6,0.81,10.9,0.57,5.06,"Zhao, X.; Yang, D.; Lv, H.; Yin, L.; Yang, X. New Benzotrithiophene Derivative with a Broad Band Gap for High Performance Polymer Solar Cells. Polym. Chem. 2013, 4, 57¨C60. "
