Repository: JinYSun/TeLLAgent

# 🤖**TeLLAgent**👑

------

### **<u>** TeLLAgent: A Tool-Enhanced Large Language Model-based Agent for Autonomous Design and Discovery of High-Performance Molecules</u>

## 😀Motivation

Large language model (LLM) agents have demonstrated significantly enhanced capabilities compared to individual LLMs. However, their application in the chemistry domain remains constrained by limited multimodal synergy, restricted toolsets, static knowledge bases, and insufficient multi-step reasoning and tool-calling capabilities.

File: tool/dataset.csv (part 17 of 48)
ID,SMILES,Name,HOMO,LUMO,Voc (V),Jsc (mA cm^2),FF,PCE(%),ref
1549,CC1=CC2=C(C(SC(C3=CC=C(C)C4=NSN=C34)=C5)=C5C6=C2C=C(OCC(CCCC)CC)C(OCC(CCCC)CC)=C6)S1,PNB-3,5.22,3.44,0.66,2.76,0.34,0.62,"Wang, B.; Tsang, S.-W.; Zhang, W.; Tao, Y.; Wong, M. S. Naphthodithiophene-2,1,3-Benzothiadiazole Copolymers for Bulk Heterojunction Solar Cells. Chem. Commun. 2011, 47, 9471¨C9473. "
1550,CC1=CC2=C(C(SC(C3=C(CCCCCCCCCC)C=C(C4=CC=C(C5=CC(CCCCCCCCCC)=C(C)S5)C6=NSN=C46)S3)=C7)=C7C8=C2C=C(OCC(CCCC)CC)C(OCC(CCCC)CC)=C8)S1,PNB-4,5.14,3.54,0.64,13.5,0.62,5.27,"Wang, B.; Tsang, S.-W.; Zhang, W.; Tao, Y.; Wong, M. S. Naphthodithiophene-2,1,3-Benzothiadiazole Copolymers for Bulk Heterojunction Solar Cells. Chem. Commun. 2011, 47, 9471¨C9473. "
1551,CC1=C(CC(CCCCCCCC)CCCCCCCCCC)C=C(C2=C(F)C(F)=C(C3=CC(CC(CCCCCCCCCC)CCCCCCCC)=C(C4=CC=C(C5=CC=C(C)S5)S4)S3)C6=NSN=C62)S1,PffBT4T-2OD,5.34,3.69,0.77,18.4,0.74,10.5,"Liu, Y.; Zhao, J.; Li, Z.; Mu, C.; Ma, W.; Hu, H.; Jiang, K.; Lin, H.; Ade, H.; Yan, H. Aggregation and Morphology Control Enables Multiple Cases of High-Efficiency Polymer Solar Cells. Nat. Commun. 2014, 5, 5293/1¨C8. "
1552,CC1=C(CC(CCCCCCCC)CCCCCCCCCC)C=C(C2=CC=C(C3=CC(CC(CCCCCCCC)CCCCCCCCCC)=C(C4=CC(F)=C(C5=C(F)C=C(C)S5)S4)S3)C6=NSN=C62)S1,PffBT4T-2OD,5.2,3.57,0.77,18.2,0.74,10.4,"Liu, Y.; Zhao, J.; Li, Z.; Mu, C.; Ma, W.; Hu, H.; Jiang, K.; Lin, H.; Ade, H.; Yan, H. Aggregation and Morphology Control Enables Multiple Cases of High-Efficiency Polymer Solar Cells. Nat. Commun. 2014, 5, 5293/1¨C8. "
1553,CC1=C(CC(CCCCCCCC)CCCCCCCCCC)C=C(C2=C(F)C(F)=C(C3=CC(CC(CCCCCCCCCC)CCCCCCCC)=C(C4=CC=C(C5=CC=C(C)S5)S4)S3)C6=NSN=C62)S1,PffBT4T-2OD,5.34,3.69,0.76,17.9,0.65,9,"Liu, Y.; Zhao, J.; Li, Z.; Mu, C.; Ma, W.; Hu, H.; Jiang, K.; Lin, H.; Ade, H.; Yan, H. Aggregation and Morphology Control Enables Multiple Cases of High-Efficiency Polymer Solar Cells. Nat. Commun. 2014, 5, 5293/1¨C8. "
1554,CC1=C(CC(CCCCCCCC)CCCCCCCCCC)C=C(C2=C(F)C(F)=C(C3=CC(CC(CCCCCCCCCC)CCCCCCCC)=C(C4=CC=C(C5=CC=C(C)S5)S4)S3)C6=NSN=C62)S1,PffBT4T-2OD,5.34,3.69,0.72,16.7,0.63,7.7,"Liu, Y.; Zhao, J.; Li, Z.; Mu, C.; Ma, W.; Hu, H.; Jiang, K.; Lin, H.; Ade, H.; Yan, H. Aggregation and Morphology Control Enables Multiple Cases of High-Efficiency Polymer Solar Cells. Nat. Commun. 2014, 5, 5293/1¨C8. "
1555,CC1=C(C[C@@H](CCCCCCCC)CCCCCCCCCC)C=C(C2=CC(C3=NSN=C3C(C4=CC(CC(CCCCCCCC)CCCCCCCCCC)=C(C5=CC=C(C6=CC=C(C)S6)S5)S4)=C7)=C7C8=NSN=C82)S1,PNTz4T-2OD,5.24,3.71,0.76,19.8,0.68,10.1,"Liu, Y.; Zhao, J.; Li, Z.; Mu, C.; Ma, W.; Hu, H.; Jiang, K.; Lin, H.; Ade, H.; Yan, H. Aggregation and Morphology Control Enables Multiple Cases of High-Efficiency Polymer Solar Cells. Nat. Commun. 2014, 5, 5293/1¨C8. "
1556,CC(S1)=CC2=C1C(C3=CC=C(CC(CC)CCCC)S3)=C(C=C(C4=CC=C(C5=C(C(C6=C(CC(CC)CCCC)SC(CC(CC)CCCC)=C6C7=O)=O)C7=C(C8=CC=C(C)S8)S5)S4)S9)C9=C2C%10=CC=C(CC(CCCC)CC)S%10,PBDTBDD,5.23,3.43,0.86,10.68,0.723,6.67,"Qian, D.; Ye, L.; Zhang, M.; Liang, Y.; Li, L.; Huang, Y.; Guo, X.; Zhang, S.; Tan, Z.; Hou, J. Design, Application, and Morphology Study of a New Photovoltaic Polymer with Strong Aggregation in Solution State. Macromolecules 2012, 45, 9611¨C9617. "
1557,CC1=C2C(SC(C(OCC(CC)CCCC)=O)=C2F)=C(C3=CC4=C(C5=CC=C(CC(CCCC)CC)O5)C6=C(C=C(C)S6)C(C7=CC=C(CC(CC)CCCC)O7)=C4S3)S1,PBDTTT-EFF,5.19,3.64,0.693,11.77,0.648,5.28,"Zhang, S.; Ye, L.; Zhao, W.; Liu, D.; Yao, H.; Hou, J. Side Chain Selection for Designing Highly Efficient Photovoltaic Polymers with 2D-Conjugated Structure. Macromolecules 2014, 47, 4653¨C4659. "
1558,CC1=C2C(SC(C(OCC(CC)CCCC)=O)=C2F)=C(C3=CC4=C(C5=CC=C(CC(CCCC)CC)S5)C6=C(C=C(C)S6)C(C7=CC=C(CC(CC)CCCC)S7)=C4S3)S1,PBDTTT-EFT,5.24,3.66,0.784,16.86,0.682,9,"Zhang, S.; Ye, L.; Zhao, W.; Liu, D.; Yao, H.; Hou, J. Side Chain Selection for Designing Highly Efficient Photovoltaic Polymers with 2D-Conjugated Structure. Macromolecules 2014, 47, 4653¨C4659. "
1559,CC1=C2C(SC(C(OCC(CC)CCCC)=O)=C2F)=C(C3=CC4=C(C5=CC=C(CC(CCCC)CC)[Se]5)C6=C(C=C(C)S6)C(C7=CC=C(CC(CC)CCCC)[Se]7)=C4S3)S1,PBDTTT-EFS,5.29,3.71,0.807,16.57,0.656,8.78,"Zhang, S.; Ye, L.; Zhao, W.; Liu, D.; Yao, H.; Hou, J. Side Chain Selection for Designing Highly Efficient Photovoltaic Polymers with 2D-Conjugated Structure. Macromolecules 2014, 47, 4653¨C4659. "
1560,CC1=CC2=C(C3=CC=C(C4=CC=C(C5=C(OCC(CC)CCCC)C(OCC(CCCC)CC)=C(C6=CC=C(C)S6)C7=NSN=C75)S4)C=C3C(CCCCCCCC)(CCCCCCCC)O2)C=C1,PDBPTBT-2,5.51,3.49,0.9,6.1,0.59,3.28,"Zhou, Y.; Li, M.; Guo, Y.; Lau, H.; Song, J.; Bo, Z.; Wang, H. Dibenzopyran-Based Wide Band Gap Conjugated Copolymers: Structural Design and Application for Polymer Solar Cells. ACS Appl. Mater. Interfaces 2016, 8, 31348¨C31358. "
1561,CC1=CC2=C(C3=CC=C(C4=CC=C(C5=C(OCCCCCCCC)C(OCCCCCCCC)=C(C6=CC=C(C)S6)C7=NSN=C75)S4)C=C3C(CCCCCCCC)(CCCCCCCC)O2)C=C1,PDBPTBT-3,5.44,3.46,0.8,8.03,0.62,3.99,"Zhou, Y.; Li, M.; Guo, Y.; Lau, H.; Song, J.; Bo, Z.; Wang, H. Dibenzopyran-Based Wide Band Gap Conjugated Copolymers: Structural Design and Application for Polymer Solar Cells. ACS Appl. Mater. Interfaces 2016, 8, 31348¨C31358. "
1562,CC1=CC2=C(C3=CC=C(C4=CC=C(C5=C(OCCCCCCCC)C=C(C6=CC=C(C)S6)C7=NSN=C75)S4)C=C3C(CCCCCCCC)(CCCCCCCC)O2)C=C1,PDBPTBT-4,5.32,3.5,0.75,9.42,0.58,4.1,"Zhou, Y.; Li, M.; Guo, Y.; Lau, H.; Song, J.; Bo, Z.; Wang, H. Dibenzopyran-Based Wide Band Gap Conjugated Copolymers: Structural Design and Application for Polymer Solar Cells. ACS Appl. Mater. Interfaces 2016, 8, 31348¨C31358. "
1563,CC1=CC2=C(C3=CC=C(C4=CC=C(C5=C(OCCCCCCCC)C(F)=C(C6=CC=C(C)S6)C7=NSN=C75)S4)C=C3C(CCCCCCCC)(CCCCCCCC)O2)C=C1,PDBPTBT-5,5.57,3.63,0.96,11.09,0.67,7.06,"Zhou, Y.; Li, M.; Guo, Y.; Lau, H.; Song, J.; Bo, Z.; Wang, H. Dibenzopyran-Based Wide Band Gap Conjugated Copolymers: Structural Design and Application for Polymer Solar Cells. ACS Appl. Mater. Interfaces 2016, 8, 31348¨C31358. "
1564,CC(S1)=CC2=C1C(C3=CC=C(C4=CC=C(OCC(CCCC)CC)C=C4)S3)=C(C=C(C5=C(CCCCCCCC)C=C(C6=C(C(N(CC(CC)CCCC)C7=O)=O)C7=C(C8=CC(CCCCCCCC)=C(C)S8)S6)S5)S9)C9=C2C%10=CC=C(C%11=CC=C(OCC(CCCC)CC)C=C%11)S%10,P1,5.41,3.59,0.81,9.96,0.538,4.35,"Kranthiraja, K.; Park, S. H.; Kim, H.; Gunasekar, K.; Han, G.; Kim, B. J.; Kim, C. S.; Kim, S.; Lee, H.; Nishikubo, R.; Saeki, A.; Jin, S. H.; Song, M. Accomplishment of Multifunctional ¦Ð-Conjugated Polymers by Regulating the Degree of Side-Chain Fluorination for Efficient Dopant-Free Ambient-Stable Perovskite Solar Cells and Organic Solar Cells. ACS Appl. Mater. Interfaces 2017, 9, 36053¨C36060. "
1565,CC(S1)=CC2=C1C(C3=CC=C(C4=CC=C(OCC(CCCC)CC)C(F)=C4)S3)=C(C=C(C5=C(CCCCCCCC)C=C(C6=C(C(N(CC(CC)CCCC)C7=O)=O)C7=C(C8=CC(CCCCCCCC)=C(C)S8)S6)S5)S9)C9=C2C%10=CC=C(C%11=CC(F)=C(OCC(CCCC)CC)C=C%11)S%10,P2,5.43,3.61,0.82,15.1,0.642,7.93,"Kranthiraja, K.; Park, S. H.; Kim, H.; Gunasekar, K.; Han, G.; Kim, B. J.; Kim, C. S.; Kim, S.; Lee, H.; Nishikubo, R.; Saeki, A.; Jin, S. H.; Song, M. Accomplishment of Multifunctional ¦Ð-Conjugated Polymers by Regulating the Degree of Side-Chain Fluorination for Efficient Dopant-Free Ambient-Stable Perovskite Solar Cells and Organic Solar Cells. ACS Appl. Mater. Interfaces 2017, 9, 36053¨C36060. "
1566,CC1=CC2=C(C(C3=CC=C(S3)C4=CC(F)=C(C(F)=C4)OCC(CC)CCCC)=C5C=C(SC5=C2C6=CC=C(S6)C7=CC(F)=C(C(F)=C7)OCC(CC)CCCC)C8=C(C=C(S8)C9=C(C%10=C(S9)C%11=CC(CCCCCCCC)=C(S%11)C)C(N(C%10=O)CC(CCCC)CC)=O)CCCCCCCC)S1,P3,5.5,3.68,1,13.25,0.556,7.43,"Kranthiraja, K.; Park, S. H.; Kim, H.; Gunasekar, K.; Han, G.; Kim, B. J.; Kim, C. S.; Kim, S.; Lee, H.; Nishikubo, R.; Saeki, A.; Jin, S. H.; Song, M. Accomplishment of Multifunctional ¦Ð-Conjugated Polymers by Regulating the Degree of Side-Chain Fluorination for Efficient Dopant-Free Ambient-Stable Perovskite Solar Cells and Organic Solar Cells. ACS Appl. Mater. Interfaces 2017, 9, 36053¨C36060. "
1567,CC1=CC(OCC(CCCCCCCC)CCCCCC)=C(C2=CC=C(C3=C(F)C(F)=C(C4=CC=C(C)S4)C5=NSN=C35)S2)C=C1OCC(CCCCCC)CCCCCCCC,P0,5.34,3.59,0.768,15.79,0.636,7.8,"Zhang, Z.; Liu, Y.; Zhang, J.; Feng, S.; Wu, L.; Gong, X.; Xu, X.; Chen, X.; Bo, Z. Enhancing the Efficiency of Polymer Solar Cells by Incorporation of 2,5-Difluorobenzene Units into the Polymer Backbone via Random Copolymerization. ACS Appl. Mater. Interfaces 2017, 9, 23775¨C23781. "
1568,CC1=CC(SC2=C3SC(C4=C(CC(CCCCCCCC)CCCCCCCCCC)C=C(C5=CC=C(C6=CC(CC(CCCCCCCCCC)CCCCCCCC)=C(C)S6)C7=NSN=C75)S4)=C2)=C3S1,PBT,4.87,3.3,0.57,4.23,0.4,1,"Kim, I.-B.; Jang, S.-Y.; Kim, Y.-A.; Kang, R.; Kim, I.-S.; Ko, D.-K.; Kim, D.-Y. The Effect of Fluorine Substitution on the Molecular Interactions and Performance in Polymer Solar Cells. ACS Appl. Mater. Interfaces 2017, 9, 24011¨C24019. "
1569,CC1=CC(SC2=C3SC(C4=C(CC(CCCCCCCC)CCCCCCCCCC)C=C(C5=C(F)C=C(C6=CC(CC(CCCCCCCCCC)CCCCCCCC)=C(C)S6)C7=NSN=C75)S4)=C2)=C3S1,PFBT,4.91,3.35,0.67,12.15,0.67,6,"Kim, I.-B.; Jang, S.-Y.; Kim, Y.-A.; Kang, R.; Kim, I.-S.; Ko, D.-K.; Kim, D.-Y. The Effect of Fluorine Substitution on the Molecular Interactions and Performance in Polymer Solar Cells. ACS Appl. Mater. Interfaces 2017, 9, 24011¨C24019. "
1570,CC1=CC(SC2=C3SC(C4=C(CC(CCCCCCCC)CCCCCCCCCC)C=C(C5=C(F)C(F)=C(C6=CC(CC(CCCCCCCCCC)CCCCCCCC)=C(C)S6)C7=NSN=C75)S4)=C2)=C3S1,PDFBT,5.11,3.52,0.73,14.32,0.69,7.3,"Kim, I.-B.; Jang, S.-Y.; Kim, Y.-A.; Kang, R.; Kim, I.-S.; Ko, D.-K.; Kim, D.-Y. The Effect of Fluorine Substitution on the Molecular Interactions and Performance in Polymer Solar Cells. ACS Appl. Mater. Interfaces 2017, 9, 24011¨C24019. "
1571,CC1=C(OCC(CCCCCCCC)CCCCCC)C(F)=C(C2=CC=C(C)S2)C3=NSN=C31,P1-0,5.56,3.83,0.8,13.38,0.68,7.25,"Gong, X.; Li, G.; Wu, Y.; Zhang, J.; Feng, S.; Liu, Y.; Li, C.; Ma, W.; Bo, Z. Enhancing the Performance of Polymer Solar Cells by Using Donor Polymers Carrying Discretely Distributed Side Chains. ACS Appl. Mater. Interfaces 2017, 9, 24020¨C24026. "
1572,CC1=C(C(N(CC(CC)CCCC)C2=O)=O)C2=C(C3=NSN=C31)C4=CC(S5)=C(S4)C6=C5C7=C(C6(C8=CC=CC(CCCCCC)=C8)C9=CC(CCCCCC)=CC=C9)C=C%10C%11=C(C(SC(C)=C%12)=C%12S%11)C(C%13=CC(CCCCCC)=CC=C%13)(C%14=CC=CC(CCCCCC)=C%14)C%10=C7,PIDTT-TID,5.89,3.84,1,12.6,0.53,6.7,"Wang, C.; Xu, X.; Zhang, W.; Bergqvist, J.; Xia, Y.; Meng, X.; Bini, K.; Ma, W.; Yartsev, A.; Vandewal, K.; Andersson, M. R.; Ingan?s, O.; Fahlman, M.; Wang, E. Low Band Gap Polymer Solar Cells with Minimal Voltage Losses. Adv. Energy Mater. 2016, 6, 1600148/1¨C10."
1573,CC1=C(F)C=C(C2=C(CC(CC)CCCC)C=C(C3=C4C(C(C5=C(CC(CCCC)CC)SC(CC(CC)CCCC)=C5C4=O)=O)=C(C6=CC(CC(CCCC)CC)=C(C7=CC(F)=C(C)S7)S6)S3)S2)S1,PBDD-ff4T,5.42,3.53,0.95,13.2,0.73,9.2,"Fan, Q.; Su, W.; Guo, X.; Guo, B.; Li, W.; Zhang, Y.; Wang, K.; Zhang, M.; Li, Y. A New Polythiophene Derivative for High Efficiency Polymer Solar Cells with PCE over 9%. Adv. Energy Mater. 2016, 6, 1600430/1¨C7. "
1574,CC1=CC2=C(C(C3=CC=C(CC(CC)CCCC)S3)=C(C=C(C4=CC=C(C(N(CC(CCCCCCCC)CCCCCCCCCC)C5=O)=C6C5=C(C7=CC=C(C)S7)N(CC(CCCCCCCCCC)CCCCCCCC)C6=O)S4)S8)C8=C2C9=CC=C(CC(CC)CCCC)S9)S1,PBDPP-OD,5.27,3.86,0.74,4.3,0.67,2.13,"Ye, L.; Jiao, X.; Zhang, S.; Yao, H.; Qin, Y.; Ade, H.; Hou, J. Control of Mesoscale Morphology and Photovoltaic Performance in Diketopyrrolopyrrole-Based Small Band Gap Terpolymers. Adv. Energy Mater. 2017, 7, 1601138/1¨C9. "
1575,CC1=CC2=C(C(C3=CC=C(CC(CC)CCCC)S3)=C(C=C(C4=CC=C(C5=C(C(C6=C(CC(CC)CCCC)SC(CC(CCCC)CC)=C6C7=O)=O)C7=C(C8=CC=C(C)S8)S5)S4)S9)C9=C2C%10=CC=C(CC(CC)CCCC)S%10)S1,PBDB-TT0,5.47,3.54,0.886,11.75,0.699,7.28,"Jeong, M.; Chen, S.; Lee, S. M.; Wang, Z.; Yang, Y.; Zhang, Z. G.; Zhang, C.; Xiao, M.; Li, Y.; Yang, C. Feasible D1-A-D2-A Random Copolymers for Simultaneous HighPerformance Fullerene and Nonfullerene Solar Cells. Adv. Energy Mater. 2017, 7, 1702166/1¨C13. "
1576,CC(S1)=CC2=C1C(C3=CC(F)=C(CC(CC)CCCC)S3)=C(C=C(C4=CC=C(C5=C(F)C(F)=C(C6=CC=C(C)S6)C7=C5N=C(C8=CC=C(OCCCCCCCC)C=C8)C(C9=CC=C(OCCCCCCCC)C=C9)=N7)S4)S%10)C%10=C2C%11=CC(F)=C(CC(CCCC)CC)S%11,PBQ-4,5.05,3.3,0.9,13.58,0.702,8.55,"Liu, D.; Zhao, W.; Zhang, S.; Ye, L.; Zheng, Z.; Cui, Y.; Chen, Y.; Hou, J. Highly Efficient Photovoltaic Polymers Based on Benzodithiophene and Quinoxaline with Deeper HOMO Levels. Macromolecules 2015, 48, 5172¨C5178. "
1577,CC(S1)=CC2=C1C(C3=CC=C(CC(CC)CCCC)S3)=C(C=C(C4=CC=C(C5=CC=C(C6=CC=C(C)S6)C7=C5N=C(C8=CC=C(OCCCCCCCC)C=C8)C(C9=CC=C(OCCCCCCCC)C=C9)=N7)S4)S%10)C%10=C2C%11=CC=C(CC(CCCC)CC)S%11,PBQ-1,4.66,2.95,0.64,12.56,0.701,5.63,"Liu, D.; Zhao, W.; Zhang, S.; Ye, L.; Zheng, Z.; Cui, Y.; Chen, Y.; Hou, J. Highly Efficient Photovoltaic Polymers Based on Benzodithiophene and Quinoxaline with Deeper HOMO Levels. Macromolecules 2015, 48, 5172¨C5178. "
1578,CC(S1)=CC2=C1C(C3=CC(F)=C(CC(CC)CCCC)S3)=C(C=C(C4=CC=C(C5=CC=C(C6=CC=C(C)S6)C7=C5N=C(C8=CC=C(OCCCCCCCC)C=C8)C(C9=CC=C(OCCCCCCCC)C=C9)=N7)S4)S%10)C%10=C2C%11=CC(F)=C(CC(CCCC)CC)S%11,PBQ-2,4.86,3.15,0.76,13.05,0.633,6.25,"Liu, D.; Zhao, W.; Zhang, S.; Ye, L.; Zheng, Z.; Cui, Y.; Chen, Y.; Hou, J. Highly Efficient Photovoltaic Polymers Based on Benzodithiophene and Quinoxaline with Deeper HOMO Levels. Macromolecules 2015, 48, 5172¨C5178. "
1579,CC(S1)=CC2=C1C(C3=CC=C(CC(CC)CCCC)S3)=C(C=C(C4=CC=C(C5=C(F)C(F)=C(C6=CC=C(C)S6)C7=C5N=C(C8=CC=C(OCCCCCCCC)C=C8)C(C9=CC=C(OCCCCCCCC)C=C9)=N7)S4)S%10)C%10=C2C%11=CC=C(CC(CCCC)CC)S%11,PBQ-3,4.92,3.21,0.8,13.6,0.677,7.39,"Liu, D.; Zhao, W.; Zhang, S.; Ye, L.; Zheng, Z.; Cui, Y.; Chen, Y.; Hou, J. Highly Efficient Photovoltaic Polymers Based on Benzodithiophene and Quinoxaline with Deeper HOMO Levels. Macromolecules 2015, 48, 5172¨C5178. "
1580,CC1=CC2=C(C(OCCCCCCCCCC=C)=C(C=C(C3=C4C(SC(C(OCC(CC)CCCC)=O)=C4F)=C(C)S3)S5)C5=C2OCCCCCCCCCC=C)S1,PTB7-TV,5.15,3.24,0.75,15.75,0.72,8.55,"Meng, B.; Wang, Z.; Ma, W.; Xie, Z.; Liu, J.; Wang, L. A Cross-Linkable Donor Polymer as the Underlying Layer to Tune the Active Layer Morphology of Polymer Solar Cells. Adv. Funct. Mater. 2016, 26, 226¨C232. "
1581,CC1=CC=C(C2=CC3=C(C=C(C4=CC=C(C5=CC(C(C6=CC=C(CC(CCCC)CCCCCC)S6)=C(SC(C)=C7)C7=C8C9=CC=C(CC(CCCC)CCCCCC)S9)=C8S5)S4)C%10=C3N=C(C%11=CC=C(CCCCCCCC)S%11)C(C%12=CC=C(CCCCCCCC)S%12)=N%10)C%13=C2N=C(C%14=CC=C(CCCCCCCC)S%14)C(C%15=CC=C(CCCCCCCC)S%15)=N%13)S1,PBDT-NQx,5.24,3.42,0.8,11.03,0.601,5.3,"Yu, T.; Xu, X.; Zhang, G.; Wan, J.; Li, Y.; Peng, Q. Wide Bandgap Copolymers Based on Quinoxalino[6,5-f].quinoxaline for Highly Efficient Nonfullerene Polymer Solar Cells. Adv. Funct. Mater. 2017, 27, 1701491/1¨C11. "
1582,CC1=CC=C(C2=CC3=C(C=C(C4=CC=C(C5=CC(C(C6=CC=C(SCC(CCCC)CCCCCC)S6)=C(SC(C)=C7)C7=C8C9=CC=C(SCC(CCCC)CCCCCC)S9)=C8S5)S4)C%10=C3N=C(C%11=CC=C(CCCCCCCC)S%11)C(C%12=CC=C(CCCCCCCC)S%12)=N%10)C%13=C2N=C(C%14=CC=C(CCCCCCCC)S%14)C(C%15=CC=C(CCCCCCCC)S%15)=N%13)S1,PBDTS-NQx,5.31,3.46,0.85,12.71,0.653,7.05,"Yu, T.; Xu, X.; Zhang, G.; Wan, J.; Li, Y.; Peng, Q. Wide Bandgap Copolymers Based on Quinoxalino[6,5-f].quinoxaline for Highly Efficient Nonfullerene Polymer Solar Cells. Adv. Funct. Mater. 2017, 27, 1701491/1¨C11. "
1583,CC1=CC=C(C2=C3C(C(N2CC(CCCCCCCC)CCCCCCCCCC)=O)=C(C4=CC5=C(C=C(C6=CC=C(C)S6)S5)S4)N(CC(CCCCCCCCCC)CCCCCCCC)C3=O)S1,PDPPTT-2T,4.8,3.44,0.6,15.8,0.64,6.1,"Ji, Y.; Xiao, C.; Wang, Q.; Zhang, J.; Li, C.; Wu, Y.; Wei, Z.; Zhan, X.; Hu, W.; Wang, Z.; Janssen, R. A. J.; Li, W. Asymmetric Diketopyrrolopyrrole Conjugated Polymers for Field-Effect Transistors and Polymer Solar Cells Processed from a Nonchlorinated Solvent. Adv. Mater. 2016, 28, 943¨C950. "
1584,CC1=CC=C(C2=C3C(C(N2CC(CCCCCCCC)CCCCCC)=O)=C(C4=CC(C)=C(C5=CC=C(C)S5)S4)N(CC(CCCCCC)CCCCCCCC)C3=O)S1,PDPPMT-2T,4.8,3.46,0.62,15.8,0.66,6.5,"Ji, Y.; Xiao, C.; Wang, Q.; Zhang, J.; Li, C.; Wu, Y.; Wei, Z.; Zhan, X.; Hu, W.; Wang, Z.; Janssen, R. A. J.; Li, W. Asymmetric Diketopyrrolopyrrole Conjugated Polymers for Field-Effect Transistors and Polymer Solar Cells Processed from a Nonchlorinated Solvent. Adv. Mater. 2016, 28, 943¨C950. "
1585,CC1=C(CC(CCCCCCCCCC)CCCCCCCCCCCC)C=C(C2=C(F)C(F)=C(C3=CC(CC(CCCCCCCCCCCC)CCCCCCCCCC)=C(C4=CC=C(C5=CC=C(C)S5)S4)S3)C6=NON=C62)S1,PffBX4T-2OD,5.51,3.85,0.875,15.8,0.66,9.4,"Zhao, J.; Li, Y.; Hunt, A.; Zhang, J.; Yao, H.; Li, Z.; Zhang, J.; Huang, F.; Ade, H.; Yan, H. A Difluorobenzoxadiazole Building Block for Efficient Polymer Solar Cells. Adv. Mater. 2016, 28, 1868¨C1873. "
1586,O=C(N1CC(CCCCCCCCCC)CCCCCCCCCCCC)C2C=C(C)SC2C3=C(C(SC(C(SC(C4=CC=C(C5=CC=C(C)S5)S4)=C6)=C6C(N7CC(CCCCCCCCCC)CCCCCCCCCCCC)=O)=C8C7=O)=C8S3)C1=O,PTBI2T,5.7,3.22,1.05,8.2,0.66,5.6,"Saito, M.; Osaka, I.; Suda, Y.; Yoshida, H.; Takimiya, K. Dithienylthienothiophenebisimide, a Versatile Electron-Deficient Unit for Semiconducting Polymers. Adv. Mater. 2016, 28, 6921¨C6925. "
1587,O=C(N1CC(CCCCCC)CCCCCCCC)C2C=C(C)SC2C3=C(C(SC(C(SC(C4=C(CCCCCCCCCCCC)C=C(C5=CC(CCCCCCCCCCCC)=C(C)S5)S4)=C6)=C6C(N7CC(CCCCCC)CCCCCCCC)=O)=C8C7=O)=C8S3)C1=O,PTBI2TR,5.58,3.31,1,10.9,0.65,8,"Saito, M.; Osaka, I.; Suda, Y.; Yoshida, H.; Takimiya, K. Dithienylthienothiophenebisimide, a Versatile Electron-Deficient Unit for Semiconducting Polymers. Adv. Mater. 2016, 28, 6921¨C6925. "
1588,O=C(N1CC(CCCCCCCCCC)CCCCCCCCCCCC)C2C=C(C)SC2C3=C(C(SC(C(SC(C4=CC(SC(C)=C5)=C5S4)=C6)=C6C(N7CC(CCCCCCCCCC)CCCCCCCCCCCC)=O)=C8C7=O)=C8S3)C1=O,PTBITT,5.85,3.4,1.07,4.2,0.53,2.4,"Saito, M.; Osaka, I.; Suda, Y.; Yoshida, H.; Takimiya, K. Dithienylthienothiophenebisimide, a Versatile Electron-Deficient Unit for Semiconducting Polymers. Adv. Mater. 2016, 28, 6921¨C6925. "
1589,O=C(N1CC(CCCCCCCCCC)CCCCCCCCCCCC)C2C=C(C)SC2C3=C(C(SC(C(SC(C4=CN=C(C5=NC=C(C)S5)S4)=C6)=C6C(N7CC(CCCCCCCCCC)CCCCCCCCCCCC)=O)=C8C7=O)=C8S3)C1=O,PTBI2Tz,6.12,3.56,0.4,0.34,0.32,0.05,"Saito, M.; Osaka, I.; Suda, Y.; Yoshida, H.; Takimiya, K. Dithienylthienothiophenebisimide, a Versatile Electron-Deficient Unit for Semiconducting Polymers. Adv. Mater. 2016, 28, 6921¨C6925. "
1590,CC(S1)=CC2=C1C(OCC(CCCCCCCC)CCCCCC)=C(C=C(C3=C(CC(CC)CCCC)C=C(C4=CC=C(C5=CC(CC(CC)CCCC)=C(C)S5)C6=NSN=C64)S3)S7)C7=C2C8=CC=CC=C8,PBDTDTBT-H,5.03,3.3,0.83,13.92,0.665,7.68,"Liu, D.; Zhu, Q.; Gu, C.; Wang, J.; Qiu, M.; Chen, W.; Bao, X.; Sun, M.; Yang, R. High-Performance Photovoltaic Polymers Employing Symmetry-Breaking Building Blocks. Adv. Mater. 2016, 28, 8490¨C8498. "
1591,CC(S1)=CC2=C1C(OCC(CCCCCCCC)CCCCCC)=C(C=C(C3=C(CC(CC)CCCC)C=C(C4=CC=C(C5=CC(CC(CC)CCCC)=C(C)S5)C6=NSN=C64)S3)S7)C7=C2C8=CC=C(OCC(CC)CCCC)C=C8,PBDTDTBT-R,5.01,3.29,0.84,13.64,0.717,8.22,"Liu, D.; Zhu, Q.; Gu, C.; Wang, J.; Qiu, M.; Chen, W.; Bao, X.; Sun, M.; Yang, R. High-Performance Photovoltaic Polymers Employing Symmetry-Breaking Building Blocks. Adv. Mater. 2016, 28, 8490¨C8498. "
1592,CC(S1)=CC2=C1C(OCC(CCCCCCCC)CCCCCC)=C(C=C(C3=C(CC(CC)CCCC)C=C(C4=C(F)C(F)=C(C5=CC(CC(CC)CCCC)=C(C)S5)C6=NSN=C64)S3)S7)C7=C2C8=CC=CC=C8,PBDTDTffBT-H,5.06,3.3,0.88,14.92,0.719,9.44,"Liu, D.; Zhu, Q.; Gu, C.; Wang, J.; Qiu, M.; Chen, W.; Bao, X.; Sun, M.; Yang, R. High-Performance Photovoltaic Polymers Employing Symmetry-Breaking Building Blocks. Adv. Mater. 2016, 28, 8490¨C8498. "
1593,CC(S1)=CC2=C1C(OCC(CCCCCCCC)CCCCCC)=C(C=C(C3=C(CC(CC)CCCC)C=C(C4=C(F)C(F)=C(C5=CC(CC(CC)CCCC)=C(C)S5)C6=NSN=C64)S3)S7)C7=C2C8=CC=C(OCC(CC)CCCC)C=C8,PBDTDTffBT-R,5.03,3.28,0.88,13.98,0.739,9.09,"Liu, D.; Zhu, Q.; Gu, C.; Wang, J.; Qiu, M.; Chen, W.; Bao, X.; Sun, M.; Yang, R. High-Performance Photovoltaic Polymers Employing Symmetry-Breaking Building Blocks. Adv. Mater. 2016, 28, 8490¨C8498. "
1594,CC(S1)=CC2=C1C(OCC(CCCCCCCC)CCCCCC)=C(C=C(C3=C4C(C(F)=C(C(OCC(CC)CCCC)=O)S4)=C(C)S3)S5)C5=C2C6=CC=CC=C6,PBDTTT-H,5.1,3.42,0.8,17.37,0.675,9.38,"Liu, D.; Zhu, Q.; Gu, C.; Wang, J.; Qiu, M.; Chen, W.; Bao, X.; Sun, M.; Yang, R. High-Performance Photovoltaic Polymers Employing Symmetry-Breaking Building Blocks. Adv. Mater. 2016, 28, 8490¨C8498. "
1595,CC(S1)=CC2=C1C(OCC(CCCCCCCC)CCCCCC)=C(C=C(C3=C4C(C(F)=C(C(OCC(CC)CCCC)=O)S4)=C(C)S3)S5)C5=C2C6=CC=C(OCC(CC)CCCC)C=C6,PBDTTT-R,5.06,3.39,0.82,12.1,0.576,5.72,"Liu, D.; Zhu, Q.; Gu, C.; Wang, J.; Qiu, M.; Chen, W.; Bao, X.; Sun, M.; Yang, R. High-Performance Photovoltaic Polymers Employing Symmetry-Breaking Building Blocks. Adv. Mater. 2016, 28, 8490¨C8498. "
1596,CC1=CC=C(C2=CC(CC(CCCC)CCCCCC)=C(C3=C(OCC(CCCCC)CCC)C=C(C)S3)S2)C4=NSN=C41,P1,4.94,3.56,0.53,16.1,0.57,4.9,"Shi, S.; Liao, Q.; Tang, Y.; Guo, H.; Zhou, X.; Wang, Y.; Yang, T.; Liang, Y.; Cheng, X.; Liu, F.; Guo, X. Head-to-Head Linkage Containing Bithiophene-Based Polymeric Semiconductors for Highly Efficient Polymer Solar Cells. Adv. Mater. 2016, 28, 9969¨C9977. "
1597,CC1=CC(F)=C(C2=CC(CC(CCCC)CCCCCC)=C(C3=C(OCC(CCCCC)CCC)C=C(C)S3)S2)C4=NSN=C41,P2,5.13,3.76,0.6,18.04,0.65,6.88,"Shi, S.; Liao, Q.; Tang, Y.; Guo, H.; Zhou, X.; Wang, Y.; Yang, T.; Liang, Y.; Cheng, X.; Liu, F.; Guo, X. Head-to-Head Linkage Containing Bithiophene-Based Polymeric Semiconductors for Highly Efficient Polymer Solar Cells. Adv. Mater. 2016, 28, 9969¨C9977. "
1598,CC1=C(F)C(F)=C(C2=CC(CC(CCCC)CCCCCC)=C(C3=C(OCC(CCCCC)CCC)C=C(C)S3)S2)C4=NSN=C41,P3,5.2,3.74,0.66,20.69,0.71,9.76,"Shi, S.; Liao, Q.; Tang, Y.; Guo, H.; Zhou, X.; Wang, Y.; Yang, T.; Liang, Y.; Cheng, X.; Liu, F.; Guo, X. Head-to-Head Linkage Containing Bithiophene-Based Polymeric Semiconductors for Highly Efficient Polymer Solar Cells. Adv. Mater. 2016, 28, 9969¨C9977. "
1599,CC1=CC2=C(C(C3=CC=C(C4=CC(C=CC(OCC(CCCCCCCC)CCCCCC)=C5)=C5C=C4)S3)=C(C=C(C6=C(CCCCCCCC)C=C(C7=CC=C(C8=CC(CCCCCCCC)=C(C)S8)C9=NSN=C97)S6)S%10)C%10=C2C%11=CC=C(C%12=CC(C=CC(OCC(CCCCCCCC)CCCCCC)=C%13)=C%13C=C%12)S%11)S1,P1,5.05,3.45,0.65,10.58,0.593,4.11,"Kranthiraja, K.; Gunasekar, K.; Kim, H.; Cho, A. N.; Park, N. G.; Kim, S.; Kim, B. J.; Nishikubo, R.; Saeki, A.; Song, M.; Jin, S. H. High-Performance Long-Term-Stable Dopant-Free Perovskite Solar Cells and Additive-Free Organic Solar Cells by Employing Newly Designed Multirole ¦Ð-Conjugated Polymers. Adv. Mater. 2017, 29, 1700183/1¨C8. "
1600,CC1=CC2=C(C(C3=CC=C(C4=CC(C=CC(OCC(CCCCCCCC)CCCCCC)=C5)=C5C=C4)S3)=C(C=C(C6=C(CCCCCCCC)C=C(C7=CC(F)=C(C8=CC(CCCCCCCC)=C(C)S8)C9=NSN=C97)S6)S%10)C%10=C2C%11=CC=C(C%12=CC(C=CC(OCC(CCCCCCCC)CCCCCC)=C%13)=C%13C=C%12)S%11)S1,P2,5.09,3.49,0.73,12.87,0.602,5.73,"Kranthiraja, K.; Gunasekar, K.; Kim, H.; Cho, A. N.; Park, N. G.; Kim, S.; Kim, B. J.; Nishikubo, R.; Saeki, A.; Song, M.; Jin, S. H. High-Performance Long-Term-Stable Dopant-Free Perovskite Solar Cells and Additive-Free Organic Solar Cells by Employing Newly Designed Multirole ¦Ð-Conjugated Polymers. Adv. Mater. 2017, 29, 1700183/1¨C8. "
1601,CC1=CC2=C(C(C3=CC=C(C4=CC(C=CC(OCC(CCCCCCCC)CCCCCC)=C5)=C5C=C4)S3)=C(C=C(C6=C(CCCCCCCC)C=C(C7=C(F)C(F)=C(C8=CC(CCCCCCCC)=C(C)S8)C9=NSN=C97)S6)S%10)C%10=C2C%11=CC=C(C%12=CC(C=CC(OCC(CCCCCCCC)CCCCCC)=C%13)=C%13C=C%12)S%11)S1,P3,5.06,3.41,0.82,14.41,0.7,8.26,"Kranthiraja, K.; Gunasekar, K.; Kim, H.; Cho, A. N.; Park, N. G.; Kim, S.; Kim, B. J.; Nishikubo, R.; Saeki, A.; Song, M.; Jin, S. H. High-Performance Long-Term-Stable Dopant-Free Perovskite Solar Cells and Additive-Free Organic Solar Cells by Employing Newly Designed Multirole ¦Ð-Conjugated Polymers. Adv. Mater. 2017, 29, 1700183/1¨C8. "
1602,CC1=CC(N(CCCCCCCC)C(C2=CC3=CN=C(/C=C4C(C=CC(C5=CC6=C(C(C7=CC(CCCCCCCC)=C(CCCCCCCC)S7)=C(C=C(C)S8)C8=C6C9=CC(CCCCCCCC)=C(CCCCCCCC)S9)S5)=C%10)=C%10N(CCCCCCCC)C\4=O)C=N3)=O)=C2C=C1,PzIIG-BDT2TC8,5.48,3.64,1.01,7.93,0.656,5.26,"Li, J.-L.; Chai, Y.-F.; Wang, W. V.; Shi, Z.-F.; Xu, Z.-G.; Zhang, H.-L. PyrazineFused Isoindigo: A New Building Block for Polymer Solar Cells with High Open Circuit Voltage. Chem. Commun. 2017, 53, 5882¨C5885. "
1603,CC1=CC(N(CCCCCCCC)C(C2=CC3=CN=C(/C=C4C(C=CC(C5=CC6=C(S5)C7=C(C(C8=CC(CCCCCCCCCC)=C(CCCCCCCCCC)S8)=C(C(SC(C)=C9)=C9S%10)C%10=C7C%11=CC(CCCCCCCCCC)=C(CCCCCCCCCC)S%11)S6)=C%12)=C%12N(CCCCCCCC)C\4=O)C=N3)=O)=C2C=C1,PzIIG-BTT2TC10,5.4,3.58,0.94,5.89,0.608,3.36,"Li, J.-L.; Chai, Y.-F.; Wang, W. V.; Shi, Z.-F.; Xu, Z.-G.; Zhang, H.-L. PyrazineFused Isoindigo: A New Building Block for Polymer Solar Cells with High Open Circuit Voltage. Chem. Commun. 2017, 53, 5882¨C5885. "
1604,CC(S1)=CC2=C1C(C3=CC(OC)=C(CC(CCCC)CC)S3)=C(C=C(C4=CC=C(C5=C(C(C6=C(CC(CCCC)CC)SC(CC(CC)CCCC)=C6C7=O)=O)C7=C(C8=CC=C(C)S8)S5)S4)S9)C9=C2C%10=CC(OC)=C(CC(CC)CCCC)S%10,PMOT5,5.28,3.22,0.96,13.45,0.71,9.25,"Huang, W.; Li, M.; Zhang, L.; Yang, T.; Zhang, Z.; Zeng, H.; Zhang, X.; Dang, L.; Liang, Y. Molecular Engineering on Conjugated Side Chain for Polymer Solar Cells with Improved Efficiency and Accessibility. Chem. Mater. 2016, 28, 5887¨C5895. "
1605,CC(S1)=CC2=C1C(C3=CC=C(CC(CCCC)CC)S3)=C(C=C(C4=CC=C(C5=C(C(C6=C(CC(CCCC)CC)SC(CC(CC)CCCC)=C6C7=O)=O)C7=C(C8=CC=C(C)S8)S5)S4)S9)C9=C2C%10=CC=C(CC(CC)CCCC)S%10,PBDTBDD,5.16,3.11,0.84,12.45,0.65,6.77,"Huang, W.; Li, M.; Zhang, L.; Yang, T.; Zhang, Z.; Zeng, H.; Zhang, X.; Dang, L.; Liang, Y. Molecular Engineering on Conjugated Side Chain for Polymer Solar Cells with Improved Efficiency and Accessibility. Chem. Mater. 2016, 28, 5887¨C5895. "
1606,CC(S1)=CC2=C1C(C3=CC(OC)=C(CC(CCCC)CC)S3)=C(C=C(C4=CC=C(C5=C(F)C(F)=C(C6=CC=C(C)S6)C7=C5N=C(C8=CC(OCCCCCCCC)=CC=C8)C(C9=CC(OCCCCCCCC)=CC=C9)=N7)S4)S%10)C%10=C2C%11=CC(OC)=C(CC(CC)CCCC)S%11,PMOT2,5.22,3.21,0.88,13.18,0.69,8.01,"Huang, W.; Li, M.; Zhang, L.; Yang, T.; Zhang, Z.; Zeng, H.; Zhang, X.; Dang, L.; Liang, Y. Molecular Engineering on Conjugated Side Chain for Polymer Solar Cells with Improved Efficiency and Accessibility. Chem. Mater. 2016, 28, 5887¨C5895. "
1607,CC(S1)=CC2=C1C(C3=CC=C(CC(CCCC)CC)S3)=C(C=C(C4=CC=C(C5=C(F)C(F)=C(C6=CC=C(C)S6)C7=C5N=C(C8=CC(OCCCCCCCC)=CC=C8)C(C9=CC(OCCCCCCCC)=CC=C9)=N7)S4)S%10)C%10=C2C%11=CC=C(CC(CC)CCCC)S%11,PBQ-3,5.1,3.15,0.81,11.73,0.68,6.48,"Huang, W.; Li, M.; Zhang, L.; Yang, T.; Zhang, Z.; Zeng, H.; Zhang, X.; Dang, L.; Liang, Y. Molecular Engineering on Conjugated Side Chain for Polymer Solar Cells with Improved Efficiency and Accessibility. Chem. Mater. 2016, 28, 5887¨C5895. "
1608,CC(S1)=CC2=C1C(C3=CC=C(CC(CCCC)CC)S3)=C(C=C(C4=C5C(C=C(S(=O)(CC(CCCCCC)CCCCCCCC)=O)S5)=C(C)S4)S6)C6=C2C7=CC=C(CC(CCCC)CC)S7,PBDTTT-S-T,5.29,3.68,0.81,12.27,0.62,5.93,"Wu, Y.; Li, Z.; Ma, W.; Huang, Y.; Huo, L.; Guo, X.; Zhang, M.; Ade, H.; Hou, J. PDT-S-T: A New Polymer with Optimized Molecular Conformation for Controlled Aggregation and ¦Ð-¦Ð Stacking and Its Application in Efficient Photovoltaic Devices. Adv. Mater. 2013, 25, 3449¨C3455. "
1609,CC1=C(C=C(S(=O)(CC(CCCCCC)CCCCCCCC)=O)S2)C2=C(C3=CC4=C(S3)C5=C(C6=CC=C(C[C@H](CCCC)CC)S6)C7=C(C(SC(C)=C8)=C8S7)C(C9=CC=C(C[C@@H](CCCC)CC)S9)=C5S4)S1,PDT-S-T,5.21,3.68,0.73,16.63,0.641,7.79,"Wu, Y.; Li, Z.; Ma, W.; Huang, Y.; Huo, L.; Guo, X.; Zhang, M.; Ade, H.; Hou, J. PDT-S-T: A New Polymer with Optimized Molecular Conformation for Controlled Aggregation and ¦Ð-¦Ð Stacking and Its Application in Efficient Photovoltaic Devices. Adv. Mater. 2013, 25, 3449¨C3455. "
1610,CC(S1)=CC2=C1C(C3=CC=C(CC(CCCC)CCCCCC)S3)=C(C=C(C4=CC=C(C5=CC(Cl)=C(C6=CC(CCCCCCCCCCCC)=C(C)S6)C7=NSN=C57)S4)S8)C8=C2C9=CC=C(CC(CCCC)CCCCCC)S9,PBDTBO-CIBTDD,5.47,3.7,0.76,16.79,0.717,9.11,"Mo, D.; Wang, H.; Chen, H.; Qu, S.; Chao, P.; Yang, Z.; Tian, L.; Su, Y. A.; Gao, Y.; Yang, B.; Chen, W.; He, F. Chlorination of Low-Band-Gap Polymers: Toward HighPerformance Polymer Solar Cells. Chem. Mater. 2017, 29, 2819¨C2830. "
1611,CC(S1)=CC2=C1C(C3=CC=C(CC(CCCC)CCCCCC)S3)=C(C=C(C4=CC=C(C5=CC(Cl)=C(C6=CC(CC(CCCC)CC)=C(C)S6)C7=NSN=C57)S4)S8)C8=C2C9=CC=C(CC(CCCC)CCCCCC)S9,PBDTBO-CIBTEH,5.5,3.73,0.79,13.33,0.631,6.88,"Mo, D.; Wang, H.; Chen, H.; Qu, S.; Chao, P.; Yang, Z.; Tian, L.; Su, Y. A.; Gao, Y.; Yang, B.; Chen, W.; He, F. Chlorination of Low-Band-Gap Polymers: Toward HighPerformance Polymer Solar Cells. Chem. Mater. 2017, 29, 2819¨C2830. "
1612,CC(S1)=CC2=C1C(C3=CC=C(CC(CCCCCCCC)CCCCCC)S3)=C(C=C(C4=CC=C(C5=CC(Cl)=C(C6=CC(CC(CCCC)CC)=C(C)S6)C7=NSN=C57)S4)S8)C8=C2C9=CC=C(CC(CCCCCCCC)CCCCCC)S9,PBDTHD-CIBTEH,5.53,3.71,0.78,10.94,0.644,5.46,"Mo, D.; Wang, H.; Chen, H.; Qu, S.; Chao, P.; Yang, Z.; Tian, L.; Su, Y. A.; Gao, Y.; Yang, B.; Chen, W.; He, F. Chlorination of Low-Band-Gap Polymers: Toward HighPerformance Polymer Solar Cells. Chem. Mater. 2017, 29, 2819¨C2830. "
1613,CC(S1)=CC2=C1C(C3=CC=C(CC(CCCCCCCC)CCCCCC)S3)=C(C=C(C4=CC=C(C5=CC(Cl)=C(C6=CC(CCCCCCCCCCCC)=C(C)S6)C7=NSN=C57)S4)S8)C8=C2C9=CC=C(CC(CCCCCCCC)CCCCCC)S9,PBDTHD-CIBTDD,5.53,3.71,0.68,11.69,0.623,4.95,"Mo, D.; Wang, H.; Chen, H.; Qu, S.; Chao, P.; Yang, Z.; Tian, L.; Su, Y. A.; Gao, Y.; Yang, B.; Chen, W.; He, F. Chlorination of Low-Band-Gap Polymers: Toward HighPerformance Polymer Solar Cells. Chem. Mater. 2017, 29, 2819¨C2830. "
1614,CC(S1)=CC2=C1C(C3=CC=CC(OCC(CCCC)CC)=C3)=C(C=C(C4=CC=C(C5=C6C(C(C7=C(CC(CCCC)CC)SC(CC(CC)CCCC)=C7C6=O)=O)=C(C8=CC=C(C)S8)S5)S4)S9)C9=C2C%10=CC=CC(OCC(CCCC)CC)=C%10,PBPD-Th,5.42,3.36,0.95,12.4,0.71,8.4,"Xu, Z.; Fan, Q.; Meng, X.; Guo, X.; Su, W.; Ma, W.; Zhang, M.; Li, Y. SeleniumContaining Medium Bandgap Copolymer for Bulk Heterojunction Polymer Solar Cells with High Efficiency of 9.8%. Chem. Mater. 2017, 29, 4811¨C4818."
1615,CC(S1)=CC2=C1C(C3=CC=CC(OCC(CCCC)CC)=C3)=C(C=C(C4=CC=C(C5=C6C(C(C7=C(CC(CCCC)CC)SC(CC(CC)CCCC)=C7C6=O)=O)=C(C8=CC=C(C)[Se]8)S5)[Se]4)S9)C9=C2C%10=CC=CC(OCC(CCCC)CC)=C%10,PBPD-Se,5.35,3.31,0.9,14.9,0.73,9.8,"Xu, Z.; Fan, Q.; Meng, X.; Guo, X.; Su, W.; Ma, W.; Zhang, M.; Li, Y. SeleniumContaining Medium Bandgap Copolymer for Bulk Heterojunction Polymer Solar Cells with High Efficiency of 9.8%. Chem. Mater. 2017, 29, 4811¨C4818."
1616,CC(S1)=CC2=C1C(C3=CC=C(OCC(CC)CCCC)S3)=C(C=C(C4=C5C(C(F)=C(C(C(CC)CCCC)=O)S5)=C(C)S4)S6)C6=C2C7=CC=C(OCC(CCCC)CC)S7,PBDTT-O-TT-CF,5.31,3.33,0.78,16.5,0.68,8.68,"Cui, C.; He, Z.; Wu, Y.; Cheng, X.; Wu, H.; Li, Y.; Cao, Y.; Wong, W.-Y. HighPerformance Polymer Solar Cells Based on a 2D-Conjugated Polymer with an Alkylthio Side-Chain. Energy Environ. Sci. 2016, 9, 885¨C891. "
1617,CC(S1)=CC2=C1C(C3=CC=C(SCC(CC)CCCC)S3)=C(C=C(C4=C5C(C(F)=C(C(C(CC)CCCC)=O)S5)=C(C)S4)S6)C6=C2C7=CC=C(SCC(CCCC)CC)S7,PBDTT-S-TT-CF,5.44,3.31,0.89,15.1,0.71,9.58,"Cui, C.; He, Z.; Wu, Y.; Cheng, X.; Wu, H.; Li, Y.; Cao, Y.; Wong, W.-Y. HighPerformance Polymer Solar Cells Based on a 2D-Conjugated Polymer with an Alkylthio Side-Chain. Energy Environ. Sci. 2016, 9, 885¨C891. "
1618,CC1=CC2=C(C(C=C(C(C3=CC=C(CCCCCC)C=C3)(C4=CC=C(CCCCCC)C=C4)C5=C6SC(C7=CC8=C(C(C9=CC=C(C)S9)=C(C=C(C)S%10)C%10=C8C%11=CC=C(/C=C/C%12=CC=C(C%13=CC(/C(C(N%14CC(CCCCCCCC)CCCCCCCCCC)=O)=C%15C(N(CC(CCCCCCCCCC)CCCCCCCC)C%16=C\%15C=CC=C%16)=O)=C%14C=C%13)S%12)S%11)S7)=C5)C6=C%17)=C%17C2(C%18=CC=C(CCCCCC)C=C%18)C%19=CC=C(CCCCCC)C=C%19)S1,PIDTBDTID,5.47,3.72,0.87,7.24,0.42,2.66,"Peng, W.; Tan, H.; Xiao, M.; Chen, J.; Tao, Q.; Duan, X.; Wang, Y.; Liu, Y.; Yang, R.; Zhu, W. Synthesis and Characterization of Novel Indacenodithiophene-Based Narrow Band-Gap Polymers with Pendant Isoindigo Units for Polymer Solar Cells. Eur. Polym. J.2016, 81, 307¨C315. "
1619,CC1=CC2=C(C(C=C(C(C3=CC=C(CCCCCC)C=C3)(C4=CC=C(CCCCCC)C=C4)C5=C6SC(C7=CC8=C(C(C9=CC=C(/C=C/C%10=CC=C(C%11=CC=C(/C(C(N%12CC(CCCCCCCCCC)CCCCCCCC)=O)=C%13C(N(CC(CCCCCCCC)CCCCCCCCCC)C%14=C\%13C=CC=C%14)=O)C%12=C%11)S%10)S9)=C(C=C(C)S%15)C%15=C8C%16=CC=C(/C=C/C%17=CC=C(C%18=CC(/C(C(N%19CC(CCCCCCCC)CCCCCCCCCC)=O)=C%20C(N(CC(CCCCCCCCCC)CCCCCCCC)C%21=C\%20C=CC=C%21)=O)=C%19C=C%18)S%17)S%16)S7)=C5)C6=C%22)=C%22C2(C%23=CC=C(CCCCCC)C=C%23)C%24=CC=C(CCCCCC)C=C%24)S1,PIDTBDT(ID)2,5.53,3.8,0.93,6.34,0.423,2.5,"Peng, W.; Tan, H.; Xiao, M.; Chen, J.; Tao, Q.; Duan, X.; Wang, Y.; Liu, Y.; Yang, R.; Zhu, W. Synthesis and Characterization of Novel Indacenodithiophene-Based Narrow Band-Gap Polymers with Pendant Isoindigo Units for Polymer Solar Cells. Eur. Polym. J.2016, 81, 307¨C315. "
1620,CC1=CC2=C(C(OCC(CC)CCCC)=C(C=C(C3=CC=C(N(C4=CC=CC=C4)C5=CC=C(C6=NC(SC(C7=CC=C(N(C8=CC=C(C)C=C8)C9=CC=CC=C9)C=C7)=N%10)=C%10S6)C=C5)C=C3)S%11)C%11=C2OCC(CCCC)CC)S1,P1,5.26,2.86,0.6,3.08,0.33,0.61,"Xie, Y.; Peng, Z.; Jia, T.; Zhang, H.; Hou, Q.; Luo, S.; Zeng, R.; Hou, L. Triphenylamine¨Cthiazolothiazole¨Cbenzodithiophene Based Conjugated Copolymers for Polymer Solar Cells. J. Mater. Sci. Mater. Electron. 2016, 27, 4705¨C4710. "
1621,CC1=CC2=C(C(OCCCCCCCCCCCC)=C(C=C(C3=C(CCCCCCCCCCCC)C=C(C4=CC=C(C5=CC(CCCCCCCCCCCC)=C(C)S5)C6=NN(CCCCCCCCCCCC)N=C64)S3)S7)C7=C2OCCCCCCCCCCCC)S1,P1,5.14,3.69,0.6,7.83,0.609,3,"Zhou, D.; Chen, K.; Zhong, X.; Li, M.; Qin, Y.; Zhao, Y. Novel benzo(1,2-b:4,5-b¡¯)dithiophene-Based Donor¨Cacceptor Conjugated Polymes for Polymer Solar Cells. J. Mater. Sci. Mater. Electron. 2016, 27, 9920¨C9928. "
1622,CC1=CC2=C(C(OCCCCCCCCCCCC)=C(C=C(C3=C(CCCCCCCCCCCC)C=C(C4=C(N=C(C)C(C)=N5)C5=C(C6=CC(CCCCCCCCCCCC)=C(C)S6)C7=NN(CCCCCCCCCCCC)N=C74)S3)S8)C8=C2OCCCCCCCCCCCC)S1,P2,5.18,3.57,0.6,6.99,0.588,2.28,"Zhou, D.; Chen, K.; Zhong, X.; Li, M.; Qin, Y.; Zhao, Y. Novel benzo(1,2-b:4,5-b¡¯)dithiophene-Based Donor¨Cacceptor Conjugated Polymes for Polymer Solar Cells. J. Mater. Sci. Mater. Electron. 2016, 27, 9920¨C9928. "
1623,O=C(OCC(CC)CCCC)C1=C(F)C2=C(C)SC(C3=CC4=C(C(C5=CC=C(SCCCCCCCC)S5)=C(C=C(C6=C(SC(C(OCC(CC)CCCC)=O)=C7F)C7=C(C8=CC9=C(C(C%10=CC=C(SCCCCCCCC)S%10)=C(C=C(C)S%11)C%11=C9C%12=CC=C(SCCCCCCCC)S%12)S8)S6)S%13)C%13=C4C%14=CC=C(SCCCCCCCC)S%14)S3)=C2S1,PBDT-TSR,5.3,3.45,0.804,17.79,0.706,10.2,"Yao, H.; Zhao, W.; Zheng, Z.; Cui, Y.; Zhang, J.; Wei, Z.; Hou, J. PBDT-TSR: A Highly Efficient Conjugated Polymer for Polymer Solar Cells with a Regioregular Structure. J. Mater. Chem. A 2016, 4, 1708¨C1713. "
1624,CC1=CC=C(C2=C3C(C(N2CC(CCCCCC)CCCCCCCC)=O)=C(C4=CC=C(C5=C(OCCO6)C6=C(C)S5)S4)N(CC(CCCCCCCC)CCCCCC)C3=O)S1,PDPP[T]2-EDOT,5.73,3.66,0.32,15.5,0.5,2.6,"Wang, C.; Mueller, C. J.; Gann, E.; Liu, A. C. Y.; Thelakkat, M.; McNeill, C. R. EDOT¨Cdiketopyrrolopyrrole Copolymers for Polymer Solar Cells. J. Mater. Chem. A2016, 4, 3477¨C3486. "
1625,CC1=CC=C(C2=C3C(C(N2CC(CCCCCC)CCCCCCCC)=O)=C(C4=CC=C(C5=C(OCCO6)C6=C(C)S5)C=N4)N(CC(CCCCCCCC)CCCCCC)C3=O)N=C1,PDPP[Py]2-EDOT,6.07,3.74,0.8,5.1,0.54,2.4,"Wang, C.; Mueller, C. J.; Gann, E.; Liu, A. C. Y.; Thelakkat, M.; McNeill, C. R. EDOT¨Cdiketopyrrolopyrrole Copolymers for Polymer Solar Cells. J. Mater. Chem. A2016, 4, 3477¨C3486. "
1626,CC1=CC=C(C2=C3C(C(N2CC(CCCCCC)CCCCCCCC)=O)=C(C4=CC=C(C5=C(OCCO6)C6=C(C)S5)C=C4)N(CC(CCCCCCCC)CCCCCC)C3=O)C=C1,PDPP[Ph]2-EDOT,5.89,3.53,0.91,4.4,0.43,1.8,"Wang, C.; Mueller, C. J.; Gann, E.; Liu, A. C. Y.; Thelakkat, M.; McNeill, C. R. EDOT¨Cdiketopyrrolopyrrole Copolymers for Polymer Solar Cells. J. Mater. Chem. A2016, 4, 3477¨C3486. "
1627,CC1=CC(C(OCC(CCCC)CC)=C(SC(C2=CC=C(C3=C(C(N(CC(CCCCCCCCCC)CCCCCCCC)C4=O)=O)C4=C(C=C(C5=CC=C(C)S5)C(C(N6CC(CCCCCCCC)CCCCCCCCCC)=O)=C7C6=O)C7=C3)S2)=C8)C8=C9OCC(CC)CCCC)=C9S1,PBDTA-INDI,5.41,3.29,0.93,8.51,0.637,5.04,"Li, Z.; Feng, K.; Liu, J.; Mei, J.; Li, Y.; Peng, Q. Large Band-Gap Copolymers Based on a 1,2,5,6-Naphthalenediimide Unit for Polymer Solar Cells with High Open Circuit Voltages and Power Conversion Efficiencies. J. Mater. Chem. A 2016, 4, 7372¨C7381. "
1628,CC1=CC(C(C2=CC=C(CC(CCCC)CC)S2)=C(SC(C3=CC=C(C4=C(C(N(CC(CCCCCCCCCC)CCCCCCCC)C5=O)=O)C5=C(C=C(C6=CC=C(C)S6)C(C(N7CC(CCCCCCCC)CCCCCCCCCC)=O)=C8C7=O)C8=C4)S3)=C9)C9=C%10C%11=CC=C(CC(CC)CCCC)S%11)=C%10S1,PBDTT-INDI,5.47,3.46,0.96,10.26,0.645,6.35,"Li, Z.; Feng, K.; Liu, J.; Mei, J.; Li, Y.; Peng, Q. Large Band-Gap Copolymers Based on a 1,2,5,6-Naphthalenediimide Unit for Polymer Solar Cells with High Open Circuit Voltages and Power Conversion Efficiencies. J. Mater. Chem. A 2016, 4, 7372¨C7381. "
1629,O=C(OCC(CCCCCCCCCC)CCCCCCCC)C1=C(C2=CC=C(C3=CC=C(C4=CC=C(C)S4)C5=NSN=C53)S2)SC(C6=CC(C(OCC(CCCCCCCC)CCCCCCCCCC)=O)=C(C)S6)=C1,P1,5.6,3.88,0.85,2.79,0.6,1.43,"Liu, Y.; Zhao, W.; Wu, Y.; Zhang, J.; Li, G.; Li, W.; Ma, W.; Hou, J.; Bo, Z. Enhancing the Power Conversion Efficiency of Polymer Solar Cells to 9.26% by a Synergistic Effect of Fluoro and Carboxylate Substitution. J. Mater. Chem. A 2016, 4, 8097¨C8104. "
1630,O=C(OCC(CCCCCCCCCC)CCCCCCCC)C1=C(C2=CC=C(C3=C(F)C(F)=C(C4=CC=C(C)S4)C5=NSN=C53)S2)SC(C6=CC(C(OCC(CCCCCCCC)CCCCCCCCCC)=O)=C(C)S6)=C1,P2,5.72,3.95,0.87,14.91,0.71,9.26,"Liu, Y.; Zhao, W.; Wu, Y.; Zhang, J.; Li, G.; Li, W.; Ma, W.; Hou, J.; Bo, Z. Enhancing the Power Conversion Efficiency of Polymer Solar Cells to 9.26% by a Synergistic Effect of Fluoro and Carboxylate Substitution. J. Mater. Chem. A 2016, 4, 8097¨C8104. "
1631,CC(S1)=CC2=C1C(C3=CC=C(C[C@H](CCCC)CC)S3)=C(C=C(C4=CC=C(C5=C6C(C=C(S(=O)(CC(CCCCCC)CCCCCCCC)=O)S6)=C(C7=CC=C(C)S7)S5)S4)S8)C8=C2C9=CC=C(C[C@@H](CCCC)CC)S9,PBDTDTTT-S-T,5.04,3.68,0.69,16.35,0.663,7.48,"Huang, Y.; Guo, X.; Liu, F.; Huo, L.; Chen, Y.; Russell, T. P.; Han, C. C.; Li, Y.; Hou, J. Improving the Ordering and Photovoltaic Properties by Extending ¦Ð-Conjugated Area of Electron-Donating Units in Polymers with D-A Structure. Adv. Mater. 2012, 24, 3383¨C3389. "
1632,CC1=CC=C(C2=CC(C(C3=CC=C(CCCCCC)C=C3)(C4=CC=C(CCCCCC)C=C4)C5=C6C=C7C(C(SC(C8=CC=C(C9=C%10C(N=C(C%11=CC(OCCCCCCCC)=CC=C%11)C(C%12=CC=CC(OCCCCCCCC)=C%12)=N%10)=C(C%13=CC=C(C%14=C(N=C(C%15=CC(OCCCCCCCC)=CC=C%15)C(C%16=CC=CC(OCCCCCCCC)=C%16)=N%17)C%17=C(C)C=C%14)S%13)C=C9)S8)=C%18)=C%18C7(C%19=CC=C(CCCCCC)C=C%19)C%20=CC=C(CCCCCC)C=C%20)=C5)=C6S2)S1,PIDT-DTQ-T,5.33,3.29,0.86,11.42,0.658,6.41,"Dang, D.; Zhou, P.; Duan, linrui; Bao, X.; Yang, R.; Zhu, W. An Efficient Method to Achieve the Balanced Open Circuit Voltage and Short Circuit Current Density in Polymers Solar Cells. J. Mater. Chem. A 2016, 4, 8291¨C8297. "
1633,CC1=CC=C(C2=CC(C(C3=CC=C(CCCCCC)C=C3)(C4=CC=C(CCCCCC)C=C4)C5=C6C=C7C(C(SC(C8=CC=C(C9=C%10C(N=C(C%11=CC(OCCCCCCCC)=CC=C%11)C(C%12=CC=CC(OCCCCCCCC)=C%12)=N%10)=C(C%13=CC(SC(C%14=C(N=C(C%15=CC(OCCCCCCCC)=CC=C%15)C(C%16=CC=CC(OCCCCCCCC)=C%16)=N%17)C%17=C(C)C=C%14)=C%18)=C%18S%13)C=C9)S8)=C%19)=C%19C7(C%20=CC=C(CCCCCC)C=C%20)C%21=CC=C(CCCCCC)C=C%21)=C5)=C6S2)S1,PIDT-DTQ-TT,5.29,3.27,0.83,12.43,0.653,6.63,"Dang, D.; Zhou, P.; Duan, linrui; Bao, X.; Yang, R.; Zhu, W. An Efficient Method to Achieve the Balanced Open Circuit Voltage and Short Circuit Current Density in Polymers Solar Cells. J. Mater. Chem. A 2016, 4, 8291¨C8297. "
1634,CC1=CC2=C(C(C3=CC=CC(OCC(CC)CCCC)=C3)=C(C=C(C4=C5C(C(F)=C(C(OCC(CCCC)CC)=O)S5)=C(C)S4)S6)C6=C2C7=CC=CC(OCC(CC)CCCC)=C7)S1,PBTF-OP,5.45,3.34,0.86,16.4,0.622,9,"Li, W.; Guo, B.; Chang, C.; Guo, X.; Zhang, M.; Li, Y. Efficient Polymer Solar Cells Based on a Copolymer of Meta-Alkoxy-Phenyl-Substituted Benzodithiophene and thieno[3,4-b]thiophene. J. Mater. Chem. A 2016, 4, 10135¨C10141. "
1635,CC1=CC=C(C(N(CC(CCCCCC)CCCCCCCC)C2=O)=C3C2=C(C4=CC=C(C5=CC(F)=C(C6=CC=C(C(N(CC(CCCCCC)CCCCCCCC)C7=O)=C8C7=C(C9=CC=C(C%10=CC(N(CC(CC)CCCC)C%11=C%12C=C(F)C(C)=C%11)=C%12C=C%10F)S9)N(CC(CCCCCC)CCCCCCCC)C8=O)S6)C=C5F)S4)N(CC(CCCCCC)CCCCCCCC)C3=O)S1,PCDPP,5.44,3.89,0.86,16,0.65,9.02,"Liu, Y.; Li, G.; Zhang, Z.; Wu, L.; Chen, J.; Xu, X.; Chen, X.; Ma, W.; Bo, Z. An Effective Way to Reduce Energy Loss and Enhance Open-Circuit Voltage in Polymer Solar Cells Based on a Diketopyrrolopyrrole Polymer Containing Three Regular Alternating Units. J. Mater. Chem. A 2016, 4 (34), 13265¨C13270. "
1636,CC1=CC2=C(C(C3=CC4=C(C=C(CC(CCCCCC)CCCCCCCC)S4)S3)=C(C=C(C5=C(CC(CC)CCCC)C=C(C6=CC=C(C7=CC(CC(CCCC)CC)=C(C)S7)C8=NSN=C86)S5)S9)C9=C2C%10=CC%11=C(C=C(CC(CCCCCC)CCCCCCCC)S%11)S%10)S1,PF0,5.29,3.58,0.74,11.76,0.655,5.7,"Li, Z.; Zhang, T.; Xin, Y.; Zhao, X.; Yang, D.; Wu, F.; Yang, X. Synergistic Effect of Fluorination and Regio-Regularity on the Long-Term Thermal Stability of Polymer Solar Cells. J. Mater. Chem. A 2016, 4, 18598¨C18606. "
1637,CC1=CC2=C(C(C3=CC4=C(C=C(CC(CCCCCC)CCCCCCCC)S4)S3)=C(C=C(C5=C(CC(CC)CCCC)C=C(C6=C(F)C=C(C7=CC(CC(CCCC)CC)=C(C)S7)C8=NSN=C86)S5)S9)C9=C2C%10=CC%11=C(C=C(CC(CCCCCC)CCCCCCCC)S%11)S%10)S1,PF1,5.39,3.7,0.8,11.85,0.662,6.29,"Li, Z.; Zhang, T.; Xin, Y.; Zhao, X.; Yang, D.; Wu, F.; Yang, X. Synergistic Effect of Fluorination and Regio-Regularity on the Long-Term Thermal Stability of Polymer Solar Cells. J. Mater. Chem. A 2016, 4, 18598¨C18606. "
1638,CC1=CC2=C(C(C3=CC4=C(C=C(CC(CCCCCC)CCCCCCCC)S4)S3)=C(C=C(C5=C(CC(CC)CCCC)C=C(C6=C(F)C(F)=C(C7=CC(CC(CCCC)CC)=C(C)S7)C8=NSN=C86)S5)S9)C9=C2C%10=CC%11=C(C=C(CC(CCCCCC)CCCCCCCC)S%11)S%10)S1,PF2,5.48,3.73,0.86,11.67,0.653,6.54,"Li, Z.; Zhang, T.; Xin, Y.; Zhao, X.; Yang, D.; Wu, F.; Yang, X. Synergistic Effect of Fluorination and Regio-Regularity on the Long-Term Thermal Stability of Polymer Solar Cells. J. Mater. Chem. A 2016, 4, 18598¨C18606. "
