Repository: JinYSun/TeLLAgent

# 🤖**TeLLAgent**👑

------

### **<u>** TeLLAgent: A Tool-Enhanced Large Language Model-based Agent for Autonomous Design and Discovery of High-Performance Molecules</u>

## 😀Motivation

Large language model (LLM) agents have demonstrated significantly enhanced capabilities compared to individual LLMs. However, their application in the chemistry domain remains constrained by limited multimodal synergy, restricted toolsets, static knowledge bases, and insufficient multi-step reasoning and tool-calling capabilities.

File: tool/dataset.csv (part 18 of 48)
ID,SMILES,Name,HOMO,LUMO,Voc (V),Jsc (mA cm^2),FF,PCE(%),ref
1639,CC1=CC2=C(C(C(C3=CC=C(CCCCCC)C=C3)(C4=CC=C(CCCCCC)C=C4)C5=C6C=C7C(C(SC8=C9SC(C%10=CC%11=C(C=C(C)S%11)S%10)=C8)=C9C7(C%12=CC=C(CCCCCC)C=C%12)C%13=CC=C(CCCCCC)C=C%13)=C5)=C6S2)S1,PIDTT-TT,5.35,3.11,0.96,10.96,0.65,7.08,"Lee, W.; Jung, J. W. A Wide Band Gap Polymer Based on indacenodithieno[3,2-b]thiophene for High-Performance Bulk Heterojunction Polymer Solar Cells. J. Mater. Chem. A 2017, 5, 712¨C719. "
1640,CC1=CC(/C(C2=C3C=C4C(C(SC(C5=C(F)C(F)=C(C)C6=NSN=C65)=C7)=C7/C4=C/C(CCCCCC)CCCCCCCC)=C2)=C/C(CCCCCC)CCCCCCCC)=C3S1,PIDTV-ffBT,5.23,3.69,0.7,17.1,0.61,7.3,"Fan, Q.; Su, W.; Guo, X.; Zhang, X.; Xu, Z.; Guo, B.; Jiang, L.; Zhang, M.; Li, Y. A 1,1¡ä-Vinylene-Fused Indacenodithiophene-Based Low Bandgap Polymer for Efficient Polymer Solar Cells. J. Mater. Chem. A 2017, 5, 5106¨C5114. "
1641,CC1=CC=C(C2=C3C(C(N2CC(CCCC)CC)=O)=C(C4=CC=C(C5=C(CC(CCCCCC)CCCCCCCC)C=C(C6=C(F)C=C(C7=CC(F)=C(C8=CC(CC(CCCCCCCC)CCCCCC)=C(C)S8)C=C7N=N9)C9=C6)S5)S4)N(CC(CC)CCCC)C3=O)S1,PDFBC-DPP,5.35,3.82,0.8,13.15,0.68,7.33,"Zeng, Z.; Zhang, Z.; Zhao, B.; Liu, H.; Sun, X.; Wang, G.; Zhang, J.; Tan, S. Rational Design of a Difluorobenzo[c]cinnoline-Based Low-Bandgap Copolymer for HighPerformance Polymer Solar Cells. J. Mater. Chem. A 2017, 5, 7300¨C7304. "
1642,FC1=C(C2=CC(C3=CC=C(CC(CCCCCCCCCC)CCCCCCCCCCCC)S3)=C(C)S2)C4=NSN=C4C(C5=CC(C6=CC=C(CC(CCCCCCCCCCCC)CCCCCCCCCC)S6)=C(C7=CC=C(C8=CC=C(C)S8)S7)S5)=C1F,P-2T,5.27,3.1,0.76,17.48,0.595,7.91,"He, M.; Li, M.; Dong, X.; Tian, H.; Tong, H.; Liu, J.; Xie, Z.; Geng, Y.; Wang, F. A Difluorobenzothiadiazole-Based Conjugated Polymer with Alkylthiophene as the Side Chains for Efficient, Additive-Free and Thick-Film Polymer Solar Cells. J. Mater. Chem. A 2017, 5, 20473¨C20481. "
1643,FC1=C(C2=CC(C3=CC=C(CC(CCCCCCCCCC)CCCCCCCCCCCC)S3)=C(C)S2)C4=NSN=C4C(C5=CC(C6=CC=C(CC(CCCCCCCCCCCC)CCCCCCCCCC)S6)=C(C7=CC(SC(C)=C8)=C8S7)S5)=C1F,P-TT,5.3,3.13,0.8,18.15,0.686,9.96,"He, M.; Li, M.; Dong, X.; Tian, H.; Tong, H.; Liu, J.; Xie, Z.; Geng, Y.; Wang, F. A Difluorobenzothiadiazole-Based Conjugated Polymer with Alkylthiophene as the Side Chains for Efficient, Additive-Free and Thick-Film Polymer Solar Cells. J. Mater. Chem. A 2017, 5, 20473¨C20481. "
1644,CC1=CC2=C(C(C3=CC=C(CC(CCCC)CC)S3)=C(C=C(C4=CC=C(C5=C(OCCCCCCCC)C(OCCCCCCCC)=C(C6=CC=C(C)S6)C7=C5N=C(C8=CC=C(F)C=C8)C(C9=CC=C(F)C=C9)=N7)S4)S%10)C%10=C2C%11=CC=C(CC(CCCC)CC)S%11)S1,PBDTT-DTFPQx,5.52,3.86,0.87,11.4,0.73,7.2,"Fan, Q.; Jiang, H.; Liu, Y.; Su, W.; Tan, H.; Wang, Y.; Yang, R.; Zhu, W. Efficient Polymer Solar Cells Based on a New Quinoxaline Derivative with Fluorinated Phenyl Side Chain. J. Mater. Chem. C 2016, 4, 2606¨C2613. "
1645,CC1=CC2=C(C3=CC(N(C)C4=C5C=C6C(C7=CC=C(C8=CC=C(C9=C(OCCCCCC)C(OCCCCCC)=C(C%10=CC=C(C)S%10)C%11=NSN=C%119)S8)C=C7C6(CCCCCC)CCCCCC)=C4)=C5C=C3C2(CCCCCC)CCCCCC)C=C1,PC1BT6,5.48,3.59,0.95,14,0.552,7.34,"Tu, Q.; Cai, D.; Wang, L.; Wei, J.; Shang, Q.; Chen, S.; Ma, Y.; Yin, Z.; Tang, C.; Zheng, Q. Side-Chain Engineering of Diindenocarbazole-Based Large Bandgap Copolymers toward High Performance Polymer Solar Cells. J. Mater. Chem. C 2016, 4, 6160¨C6168. "
1646,CC1=CC2=C(C3=CC(N(CC)C4=C5C=C6C(C7=CC=C(C8=CC=C(C9=C(OCCCCCC)C(OCCCCCC)=C(C%10=CC=C(C)S%10)C%11=NSN=C%119)S8)C=C7C6(CCCCCC)CCCCCC)=C4)=C5C=C3C2(CCCCCC)CCCCCC)C=C1,PC2BT6,5.49,3.56,0.99,13.11,0.51,6.62,"Tu, Q.; Cai, D.; Wang, L.; Wei, J.; Shang, Q.; Chen, S.; Ma, Y.; Yin, Z.; Tang, C.; Zheng, Q. Side-Chain Engineering of Diindenocarbazole-Based Large Bandgap Copolymers toward High Performance Polymer Solar Cells. J. Mater. Chem. C 2016, 4, 6160¨C6168. "
1647,CC1=CC2=C(C3=CC(N(CCCCCC)C4=C5C=C6C(C7=CC=C(C8=CC=C(C9=C(OCCCCCC)C(OCCCCCC)=C(C%10=CC=C(C)S%10)C%11=NSN=C%119)S8)C=C7C6(CCCCCC)CCCCCC)=C4)=C5C=C3C2(CCCCCC)CCCCCC)C=C1,PC6BT6,5.49,3.56,0.98,12.91,0.505,6.39,"Tu, Q.; Cai, D.; Wang, L.; Wei, J.; Shang, Q.; Chen, S.; Ma, Y.; Yin, Z.; Tang, C.; Zheng, Q. Side-Chain Engineering of Diindenocarbazole-Based Large Bandgap Copolymers toward High Performance Polymer Solar Cells. J. Mater. Chem. C 2016, 4, 6160¨C6168. "
1648,CC1=CC2=C(C3=CC(N(CC)C4=C5C=C6C(C7=CC=C(C8=CC=C(C9=C(OCCCCCC)C(OCCCCCC)=C(C%10=CC=C(C)S%10)C%11=NSN=C%119)S8)C=C7C6(CCCC)CCCC)=C4)=C5C=C3C2(CCCC)CCCC)C=C1,PNC2C4BT6,5.48,3.63,0.99,13.24,0.509,6.67,"Tu, Q.; Cai, D.; Wang, L.; Wei, J.; Shang, Q.; Chen, S.; Ma, Y.; Yin, Z.; Tang, C.; Zheng, Q. Side-Chain Engineering of Diindenocarbazole-Based Large Bandgap Copolymers toward High Performance Polymer Solar Cells. J. Mater. Chem. C 2016, 4, 6160¨C6168. "
1649,CC1=CC2=C(C3=CC(N(CC)C4=C5C=C6C(C7=CC=C(C8=C(CCCCCC)C=C(C9=CC=C(C%10=CC(CCCCCC)=C(C)S%10)C%11=NSN=C%119)S8)C=C7C6(CCCCCC)CCCCCC)=C4)=C5C=C3C2(CCCCCC)CCCCCC)C=C1,PC2BT,5.54,3.61,1.01,10.48,0.38,4.02,"Tu, Q.; Cai, D.; Wang, L.; Wei, J.; Shang, Q.; Chen, S.; Ma, Y.; Yin, Z.; Tang, C.; Zheng, Q. Side-Chain Engineering of Diindenocarbazole-Based Large Bandgap Copolymers toward High Performance Polymer Solar Cells. J. Mater. Chem. C 2016, 4, 6160¨C6168. "
1650,CC(S1)=CC2=C1C(OCC(CCCCCCCC)CCCCCC)=C(C=C(C3=CC=C(C)C4=NSN=C43)S5)C5=C2OCC(CCCCCCCC)CCCCCC,PBDTBT,5.22,3.68,0.76,5.32,0.423,1.71,"Huang, Y.; Liu, F.; Guo, X.; Zhang, W.; Gu, Y.; Zhang, J.; Han, C. C.; Russell, T. P.; Hou, J. Manipulating Backbone Structure to Enhance Low Band Gap Polymer Photovoltaic Performance. Adv. Energy Mater. 2013, 3, 930¨C937. "
1651,CC(S1)=CC2=C1C(OCC(CC)CCCC)=C(C=C(C3=C(CC(CC)CCCC)C=C(C4=CC=C(C5=CC(CC(CC)CCCC)=C(C)S5)C6=NSN=C64)S3)S7)C7=C2OCC(CC)CCCC,PBDTDTBT,5.24,3.68,0.79,13.56,0.691,7.4,"Huang, Y.; Liu, F.; Guo, X.; Zhang, W.; Gu, Y.; Zhang, J.; Han, C. C.; Russell, T. P.; Hou, J. Manipulating Backbone Structure to Enhance Low Band Gap Polymer Photovoltaic Performance. Adv. Energy Mater. 2013, 3, 930¨C937. "
1652,CC1=CC2=C(C(C3=CC=C(CC(CCCC)CC)S3)=C(C=C(C4=CC=C(C5=C(SC(C(OCC(CCCC)CC)=O)=C6)C6=C(C7=CC=C(C)S7)C8=NN(CC(CC)CCCC)N=C85)S4)S9)C9=C2C%10=CC=C(CC(CCCC)CC)S%10)S1,PBDTT-BTAZT-1,5.11,3.12,0.75,14.11,0.624,6.95,"Zhou, P.; Yang, Y.; Chen, X.; Zhang, Z.-G.; Li, Y. Designing Thiophene-Fused Benzotriazole Unit as an Electron Acceptor to Build D-A Copolymers for Polymer Solar Cells. J. Mater. Chem. C 2017, 5, 2951¨C2957. "
1653,CC1=CC2=C(C(C3=CC=C(CC(CCCC)CC)S3)=C(C=C(C4=CC=C(C5=C(SC(C(CC(CCCC)CC)=O)=C6)C6=C(C7=CC=C(C)S7)C8=NN(CC(CC)CCCC)N=C85)S4)S9)C9=C2C%10=CC=C(CC(CCCC)CC)S%10)S1,PBDTT-BTAZT-2,5.13,3.14,0.75,12.73,0.624,6.16,"Zhou, P.; Yang, Y.; Chen, X.; Zhang, Z.-G.; Li, Y. Designing Thiophene-Fused Benzotriazole Unit as an Electron Acceptor to Build D-A Copolymers for Polymer Solar Cells. J. Mater. Chem. C 2017, 5, 2951¨C2957. "
1654,CC1=CC(N(CC(CCCCCCCCCC)CCCCCCCCCCCC)C2=C3C=C4C(C(C=C(C(C5=CC=C(OCCCCCCCC)C=C5)(C6=CC=C(OCCCCCCCC)C=C6)C7=C8C=C9C(C(SC(C%10=CC=C(C)C%11=NSN=C%11%10)=C%12)=C%12N9CC(CCCCCCCCCCCC)CCCCCCCCCC)=C7)C8=C%13)=C%13C4(C%14=CC=C(OCCCCCCCC)C=C%14)C%15=CC=C(OCCCCCCCC)C=C%15)=C2)=C3S1,PIDTI-BT,5.3,3.76,0.82,8.99,0.546,4.02,"Zhao, B.; Yan, C.; Wang, Z.; Huang, H.; Hu, Y.; Cheng, P.; Yi, M.; Huang, C.; Zhan, X.; Huang, W. Ladder-Type Nonacyclic indacenodithieno[3,2-b]indole for Highly Efficient Organic Field-Effect Transistors and Organic Photovoltaics. J. Mater. Chem. C2017, 5, 8988¨C8998. "
1655,CC1=CC(N(CC(CCCCCCCCCC)CCCCCCCCCCCC)C2=C3C=C4C(C(C=C(C(C5=CC=C(OCCCCCCCC)C=C5)(C6=CC=C(OCCCCCCCC)C=C6)C7=C8C=C9C(C(SC(C%10=CC=C(C%11=CC=C(C%12=CC=C(C)S%12)C%13=NSN=C%13%11)S%10)=C%14)=C%14N9CC(CCCCCCCCCCCC)CCCCCCCCCC)=C7)C8=C%15)=C%15C4(C%16=CC=C(OCCCCCCCC)C=C%16)C%17=CC=C(OCCCCCCCC)C=C%17)=C2)=C3S1,PIDTI-DTBT,5.26,3.74,0.8,9.07,0.514,3.72,"Zhao, B.; Yan, C.; Wang, Z.; Huang, H.; Hu, Y.; Cheng, P.; Yi, M.; Huang, C.; Zhan, X.; Huang, W. Ladder-Type Nonacyclic indacenodithieno[3,2-b]indole for Highly Efficient Organic Field-Effect Transistors and Organic Photovoltaics. J. Mater. Chem. C2017, 5, 8988¨C8998. "
1656,CC1=CC=C(C2=C(OCC(CCCCCCCC)CCCCCC)C=C(C3=CC=C(C4=CC5=C(C=C(C)C6=NSN=C65)C7=NSN=C47)S3)C(OCC(CCCCCCCC)CCCCCC)=C2)S1,h-PPDTNTz,5.3,3.79,0.7,13.4,0.49,4.6,"Li, Y.; Lee, T. H.; Kim, J.; Park, S. Y.; Song, S.; Hwang, S.; Kim, J. Y.; Woo, H. Y. Thiophene and Naphtho[1,2-c:5,6-c]bis[1,2,5]thiadiazole Based Alternating Copolymers for Polymer Solar Cells. J. Photopolym. Sci. Technol. 2016, 29, 553¨C559. "
1657,CC1=CC=C(C2=C(OCC(CCCCCCCCCC)CCCCCCCCCCCC)C=C(C3=CC=C(C4=CC5=C(C=C(C)C6=NSN=C65)C7=NSN=C47)S3)C(OCC(CCCCCCCCCC)CCCCCCCCCCCC)=C2)S1,d-PPDTNTz,5.38,3.76,0.72,14,0.66,6.66,"Li, Y.; Lee, T. H.; Kim, J.; Park, S. Y.; Song, S.; Hwang, S.; Kim, J. Y.; Woo, H. Y. Thiophene and Naphtho[1,2-c:5,6-c]bis[1,2,5]thiadiazole Based Alternating Copolymers for Polymer Solar Cells. J. Photopolym. Sci. Technol. 2016, 29, 553¨C559. "
1658,CC1=CC=C(C2=C3C(C(N2CC(CCCCCCCC)CCCCCCCCCC)=O)=C(C4=CC=C(C5=CC=C(/C=C/C6=CC=C(C)S6)S5)O4)N(CC(CCCCCCCCCC)CCCCCCCC)C3=O)O1,PDVF-8,5.19,3.63,0.65,8.58,0.641,3.57,"Zhou, W.; Yu, C.; Chen, H.; Jia, T.; Zhang, W.; Yu, G.; Li, F. Improving the Photovoltaic Performance of Polymer Solar Cells Based on Furan-Flanked Diketopyrrolopyrrole Copolymers via Tuning the Alkyl Side Chain. J. Phys. Chem. C2016, 120, 4824¨C4832. "
1659,CC1=CC=C(C2=C3C(C(N2CC(CCCCCCCCCCCC)CCCCCCCCCC)=O)=C(C4=CC=C(C5=CC=C(/C=C/C6=CC=C(C)S6)S5)O4)N(CC(CCCCCCCCCC)CCCCCCCCCCCC)C3=O)O1,PDVF-10,5.23,3.67,0.65,10.56,0.666,4.56,"Zhou, W.; Yu, C.; Chen, H.; Jia, T.; Zhang, W.; Yu, G.; Li, F. Improving the Photovoltaic Performance of Polymer Solar Cells Based on Furan-Flanked Diketopyrrolopyrrole Copolymers via Tuning the Alkyl Side Chain. J. Phys. Chem. C2016, 120, 4824¨C4832. "
1660,CC(S1)=CC2=C1C(C=CC=C3)=C3/C2=C(C4=C5C=C(C6=CC7=C(OCCCCCCCCCCCCCCCCCCCC)C8=C(C=C(C)S8)C(OCCCCCCCCCCCCCCCCCCCC)=C7S6)S4)/C9=C5C=CC=C9,PtBTPBDT,5.29,3.83,0.68,9.09,0.63,4.03,"Chiu, C. Y.; Wang, H.; Phan, H.; Shiratori, K.; Nguyen, T. Q.; Hawker, C. J. Twisted Olefinic Building Blocks for Low Bandgap Polymers in Solar Cells and Ambipolar FieldEffect Transistors. J. Polym. Sci. Part A Polym. Chem. 2016, 54, 889¨C899. "
1661,CC1=CC(C2=C/3C=CC(F)=C2)=C(S1)C3=C(C4=C5C=C(C6=CC7=C(OCCCCCCCCCCCCCCCCCCCC)C8=C(C=C(C)S8)C(OCCCCCCCCCCCCCCCCCCCC)=C7S6)S4)/C9=C5C=C(F)C=C9,PtFBTPBDT,5.42,3.97,0.83,5.79,0.64,3.11,"Chiu, C. Y.; Wang, H.; Phan, H.; Shiratori, K.; Nguyen, T. Q.; Hawker, C. J. Twisted Olefinic Building Blocks for Low Bandgap Polymers in Solar Cells and Ambipolar FieldEffect Transistors. J. Polym. Sci. Part A Polym. Chem. 2016, 54, 889¨C899. "
1662,CC1=CC(C(C=CC=C2)=C2/C3=C4C(SC(C5=CC=C(C6=C7C(C(N6CCCCCCCCCCCCCCCCCCCC)=O)=C(C8=CC=C(C)S8)N(CCCCCCCCCCCCCCCCCCCC)C7=O)S5)=C9)=C9C%10=C\4C=CC=C%10)=C3S1,PtBTPDPP,5.2,3.99,0.6,2.47,0.61,0.94,"Chiu, C. Y.; Wang, H.; Phan, H.; Shiratori, K.; Nguyen, T. Q.; Hawker, C. J. Twisted Olefinic Building Blocks for Low Bandgap Polymers in Solar Cells and Ambipolar FieldEffect Transistors. J. Polym. Sci. Part A Polym. Chem. 2016, 54, 889¨C899. "
1663,CC1=CC(C(C=CC=C2)=C2/C3=C4C(SC(C5=CC(C(C6=CC=C(CCCCCC)C=C6)(C7=CC=C(CCCCCC)C=C7)C8=C9C=C%10C(C(SC(C)=C%11)=C%11C%10(C%12=CC=C(CCCCCC)C=C%12)C%13=CC=C(CCCCCC)C=C%13)=C8)=C9S5)=C%14)=C%14C%15=C\4C=CC=C%15)=C3S1,PtBTPIDT,5.28,3.78,0.77,10.01,0.45,3.64,"Chiu, C. Y.; Wang, H.; Phan, H.; Shiratori, K.; Nguyen, T. Q.; Hawker, C. J. Twisted Olefinic Building Blocks for Low Bandgap Polymers in Solar Cells and Ambipolar FieldEffect Transistors. J. Polym. Sci. Part A Polym. Chem. 2016, 54, 889¨C899. "
1664,CC(S1)=CC(C2=C/3C=CC=C2)=C1C3=C4C(SC(C5=CC(C(OCCCCCCCCCCCCCCCCCCCC)=C(SC(C)=C6)C6=C7OCCCCCCCCCCCCCCCCCCCC)=C7S5)=C8)=C8C9=C/4C=CC=C9,PcBTPBDT,5.29,3.81,0.66,3.4,0.53,1.23,"Chiu, C. Y.; Wang, H.; Phan, H.; Shiratori, K.; Nguyen, T. Q.; Hawker, C. J. Twisted Olefinic Building Blocks for Low Bandgap Polymers in Solar Cells and Ambipolar FieldEffect Transistors. J. Polym. Sci. Part A Polym. Chem. 2016, 54, 889¨C899. "
1665,CC1=CC=C(C2=CC=C(C3=CC=C(C4=CC(C(C=C(C)S5)=C5C6=NC(C(N(CC(CCCCCCCC)CCCCCCCCCC)C7=O)=O)=C7N=C68)=C8S4)S3)C9=NSN=C92)S1,P1,5.44,3.84,0.84,11.74,0.63,6.21,"Keshtov, M. L.; Kuklin, S. A.; Godovsky, D. Y.; Khokhlov, A. R.; Kurchania, R.; Chen, F. C.; Koukaras, E. N.; Sharma, G. D. New Alternating D-A1-D-A2copolymer Containing Two Electron-Deficient Moieties Based on Benzothiadiazole and 9-(2-Octyldodecyl)-8H-pyrrolo[3,4-b]bisthieno[2,3-f:3¡¯,2¡¯-h]quinoxaline-8,10(9H)-Dione for Efficient Polymer Solar Cells. J. Polym. Sci. Part A Polym. Chem. 2016, 54, 155¨C168. "
1666,CC1=C(CCC(C)CCCC(C)C)C=C(C2=C(C3=C4C5=CC=CC4=CC=C3)C5=C(C6=CC(CCC(C)CCCC(C)C)=C(C7=CC8=C(C=C(C)S8)S7)S6)S2(=O)=O)S1,PTSSO-TT,5.4,3.8,0.71,11.86,0.45,3.79,"Shin, Y.-R.; Lee, W.-H.; Park, J. B.; Kim, J.-H.; Lee, S. K.; Shin, W. S.; Hwang, D.-H.; Kang, I.-N. Synthesis and Characterization of New Low Band-Gap Polymers Containing Electron-Accepting acenaphtho[1,2-C]thiophene-S,S-Dioxide Groups. J. Polym. Sci. Part A Polym. Chem. 2016, 54, 498¨C506. "
1667,CC1=C(CCC(C)CCCC(C)C)C=C(C2=C(C3=C4C5=CC=CC4=CC=C3)C5=C(C6=CC(CCC(C)CCCC(C)C)=C(C7=CC8=C(C(OCC(CCCC)CC)=C(C=C(C)S9)C9=C8OCC(CC)CCCC)S7)S6)S2(=O)=O)S1,PTSSO-BDT,5.5,3.9,0.72,7.78,0.35,1.93,"Shin, Y.-R.; Lee, W.-H.; Park, J. B.; Kim, J.-H.; Lee, S. K.; Shin, W. S.; Hwang, D.-H.; Kang, I.-N. Synthesis and Characterization of New Low Band-Gap Polymers Containing Electron-Accepting acenaphtho[1,2-C]thiophene-S,S-Dioxide Groups. J. Polym. Sci. Part A Polym. Chem. 2016, 54, 498¨C506. "
1668,CC1=CC=C(C2=CC=C(C3=CC=C(C4=CC5=C(C(C6=CC=C(CC(CCCC)CC)S6)=C(C=C(C)S7)C7=C5C8=CC=C(CC(CC)CCCC)S8)S4)S3)C9=C2N=C(C%10=CC=C(OCCC(C)CCCC(C)C)C(OCCC(C)CCCC(C)C)=C%10)C(C%11=CC(OCCC(C)CCCC(C)C)=C(OCCC(C)CCCC(C)C)C=C%11)=N9)S1,PQx,5.4,3.58,0.85,8.96,0.52,3.97,"Jo, E.; Park, J. B.; Lee, W.-H.; Kim, J.-H.; Jung, I. H.; Hwang, D.-H.; Kang, I.-N. Synthesis and Characterization of a New Phenanthrenequinoxaline-Based Polymer for Organic Solar Cells. J. Polym. Sci. Part A Polym. Chem. 2016, 54, 2804¨C2810. "
1669,CC1=CC=C(C2=CC=C(C3=CC=C(C4=CC5=C(C(C6=CC=C(CC(CCCC)CC)S6)=C(C=C(C)S7)C7=C5C8=CC=C(CC(CC)CCCC)S8)S4)S3)C9=C2N=C(C%10=C%11C=C(OCCC(C)CCCC(C)C)C(OCCC(C)CCCC(C)C)=C%10)C(C%12=CC(OCCC(C)CCCC(C)C)=C(OCCC(C)CCCC(C)C)C=C%12%11)=N9)S1,PphQx,5.4,3.64,0.8,10.85,0.58,5.03,"Jo, E.; Park, J. B.; Lee, W.-H.; Kim, J.-H.; Jung, I. H.; Hwang, D.-H.; Kang, I.-N. Synthesis and Characterization of a New Phenanthrenequinoxaline-Based Polymer for Organic Solar Cells. J. Polym. Sci. Part A Polym. Chem. 2016, 54, 2804¨C2810. "
1670,CC1=CC2=C(C(C3=C(F)C(F)=C(CC(CCCC)CC)S3)=C(C=C(C4=C(CCCCCCCC)C5=C(C=C(C6=C(C(N(CC(CCCCCCCC)CCCCCC)C7=O)=O)C7=C(C8=CC9=C(C(CCCCCCCC)=C(C)S9)S8)S6)S5)S4)S%10)C%10=C2C%11=C(F)C(F)=C(CC(CCCC)CC)S%11)S1,PBDT(ff)-ttTPD,5.65,3.49,0.98,12.49,0.61,7.45,"Kim, J.; Park, J. B.; Lee, W. H.; Kim, J. H.; Hwang, D. H.; Kang, I. N. HighPerformance Fluorine-Containing BDT-Based Copolymer for Organic Solar Cells with a High Open Circuit Voltage. J. Polym. Sci. Part A Polym. Chem. 2017, 55, 2506¨C2512. "
1671,CC1=CC2=C(C(C3=CC=C(CC(CCCC)CC)S3)=C(C=C(C4=C(CCCCCCCC)C5=C(C=C(C6=C(C(N(CC(CCCCCCCC)CCCCCC)C7=O)=O)C7=C(C8=CC9=C(C(CCCCCCCC)=C(C)S9)S8)S6)S5)S4)S%10)C%10=C2C%11=CC=C(CC(CCCC)CC)S%11)S1,PBDTT-ttTPD,5.45,3.58,0.84,12.07,0.67,6.79,"Kim, J.; Park, J. B.; Lee, W. H.; Kim, J. H.; Hwang, D. H.; Kang, I. N. HighPerformance Fluorine-Containing BDT-Based Copolymer for Organic Solar Cells with a High Open Circuit Voltage. J. Polym. Sci. Part A Polym. Chem. 2017, 55, 2506¨C2512. "
1672,CC1=CC2=C(C(C3=C(OC)C(OC)=C(CC(CCCC)CC)S3)=C(C=C(C4=C(CCCCCC)C=C(C5=C(F)C(F)=C(C6=CC(CCCCCC)=C(C)S6)C7=NSN=C75)S4)S8)C8=C2C9=C(OC)C(OC)=C(CC(CC)CCCC)S9)S1,PBDTOT-FBT,5.46,3.55,0.92,8.71,0.603,4.84,"Wang, W.; Chen, L.; Wang, G.; Zhang, Z.; Li, Y. Synthesis and Optoelectronic Properties of Copolymers with Conjugated 2-(2-Ethylhexyl)-3,4-Dimethoxythiophene Side Chains. Macromol. Chem. Phys. 2016, 217, 1586¨C1599. "
1673,CC1=CC2=C(C(C3=C(OC)C(OC)=C(CC(CCCC)CC)S3)=C(C=C(C4=C(CCCCCC)C=C(C5=CC=C(C6=CC(CCCCCC)=C(C)S6)C7=NSN=C75)S4)S8)C8=C2C9=C(OC)C(OC)=C(CC(CC)CCCC)S9)S1,PBDTOT-BT,5.25,3.54,0.88,7.6,0.369,2.47,"Wang, W.; Chen, L.; Wang, G.; Zhang, Z.; Li, Y. Synthesis and Optoelectronic Properties of Copolymers with Conjugated 2-(2-Ethylhexyl)-3,4-Dimethoxythiophene Side Chains. Macromol. Chem. Phys. 2016, 217, 1586¨C1599. "
1674,CC1=CC2=C(C(C3=C(OC)C(OC)=C(CC(CCCC)CC)S3)=C(C=C(C4=CC=C(C(N(CC(CC)CCCC)C5=O)=C6C5=C(C7=CC=C(C)S7)N(CC(CC)CCCC)C6=O)S4)S8)C8=C2C9=C(OC)C(OC)=C(CC(CC)CCCC)S9)S1,PBDTOT-DPP,5.2,3.52,0.78,8.29,0.472,3.05,"Wang, W.; Chen, L.; Wang, G.; Zhang, Z.; Li, Y. Synthesis and Optoelectronic Properties of Copolymers with Conjugated 2-(2-Ethylhexyl)-3,4-Dimethoxythiophene Side Chains. Macromol. Chem. Phys. 2016, 217, 1586¨C1599. "
1675,CC(S1)=CC2=C1C(OC[C@H](CCCC)CC)=C(C=C(C3=CC=C(C(N(CC(CCCCCC)CCCCCCCC)C4=O)=C5C4=C(C6=CC=C(C)S6)N(CC(CCCCCC)CCCCCCCC)C5=O)S3)S7)C7=C2OC[C@H](CCCC)CC,PBDPP-1,5.29,3.84,0.69,6.5,0.63,2.83,"Zhang, S.; Ye, L.; Wang, Q.; Li, Z.; Guo, X.; Huo, L.; Fan, H.; Hou, J. Enhanced Photovoltaic Performance of Diketopyrrolopyrrole (DPP Based Polymer with Extended ¦Ð -Conjugation. J. Phys. Chem. C 2013, 117, 9550?9557. "
1676,CC(S1)=CC2=C1C(C3=CC=C(C[C@H](CCCC)CC)S3)=C(C=C(C4=CC=C(C(N(CC(CCCCCC)CCCCCCCC)C5=O)=C6C5=C(C7=CC=C(C)S7)N(CC(CCCCCC)CCCCCCCC)C6=O)S4)S8)C8=C2C9=CC=C(C[C@H](CCCC)CC)S9,PBDPP-2,5.29,3.84,0.73,8.42,0.68,4.23,"Zhang, S.; Ye, L.; Wang, Q.; Li, Z.; Guo, X.; Huo, L.; Fan, H.; Hou, J. Enhanced Photovoltaic Performance of Diketopyrrolopyrrole (DPP Based Polymer with Extended ¦Ð -Conjugation. J. Phys. Chem. C 2013, 117, 9550?9557. "
1677,CC(S1)=CC2=C1C(C3=CC=C(CC(CCCC)CC)S3)=C(C=C(C4=CC5=C(C=C(C(N(CC(CCCCCC)CCCCCCCC)C6=O)=C7C6=C(C8=CC9=C(C=C(C)S9)S8)N(CC(CCCCCC)CCCCCCCC)C7=O)S5)S4)S%10)C%10=C2C%11=CC=C(CC(CCCC)CC)S%11,PBDPP-3,5.05,3.62,0.63,16.25,0.6,6.18,"Zhang, S.; Ye, L.; Wang, Q.; Li, Z.; Guo, X.; Huo, L.; Fan, H.; Hou, J. Enhanced Photovoltaic Performance of Diketopyrrolopyrrole (DPP Based Polymer with Extended ¦Ð -Conjugation. J. Phys. Chem. C 2013, 117, 9550?9557. "
1678,CC1=CC2=C(C(C3=CC(CCCCCCCC)=C(CCCCCCCC)S3)=C(C=C(C4=CC=C(C5=C(CCCCCCCCC)N=C(C6=NC(CCCCCCCCC)=C(C7=CC=C(C)S7)S6)S5)S4)S8)C8=C2C9=CC(CCCCCCCC)=C(CCCCCCCC)S9)S1,PBDTBTz-T,4.95,2.82,0.92,10.53,0.629,6.15,"Wang, K.; Guo, X.; Guo, B.; Li, W.; Zhang, M.; Li, Y. Broad Bandgap D-A Copolymer Based on Bithiazole Acceptor Unit for Application in High-Performance Polymer Solar Cells with Lower Fullerene Content. Macromol. Rapid Commun. 2016, 37, 1066¨C1073. "
1679,CC1=C(CC(CCCCCCCC)CCCCCCCCCC)C=C(C2=CC=C(C3=CC(CC(CCCCCCCCCC)CCCCCCCC)=C(C4=CC=C(C5=C(F)C(F)=C(C6=CC=C(C)S6)C(F)=C5F)S4)S3)C7=NSN=C72)S1,PBT-2TPF4,5.63,3.88,0.854,10.93,0.606,5.7,"Liao, X.; Wu, F.; An, Y.; Xie, Q.; Chen, L.; Chen, Y. Novel Copolymers Based Tetrafluorobenzene and Difluorobenzothiadiazole for Organic Solar Cells with Prominent Open Circuit Voltage and Stability. Macromol. Rapid Commun. 2017, 38, 1600556/1¨C7. "
1680,CC1=C(CC(CCCCCCCC)CCCCCCCCCC)C=C(C2=C(F)C(F)=C(C3=CC(CC(CCCCCCCCCC)CCCCCCCC)=C(C4=CC=C(C5=C(F)C(F)=C(C6=CC=C(C)S6)C(F)=C5F)S4)S3)C7=NSN=C72)S1,PffBT-2TPF4,5.84,4.07,1.017,6.73,0.526,3.6,"Liao, X.; Wu, F.; An, Y.; Xie, Q.; Chen, L.; Chen, Y. Novel Copolymers Based Tetrafluorobenzene and Difluorobenzothiadiazole for Organic Solar Cells with Prominent Open Circuit Voltage and Stability. Macromol. Rapid Commun. 2017, 38, 1600556/1¨C7. "
1681,CC1=C(CC(CC)CCCC)C=C(C2=C(C(C3=C(CC(CC)CCCC)SC(CC(CCCC)CC)=C3C4=O)=O)C4=C(C5=CC(CC(CC)CCCC)=C(C6=CC=C(C7=CC=C(C)S7)S6)S5)S2)S1,PBDD4T,5.3,3.27,0.86,11.16,0.68,6.53,"Zhang, S.; Qin, Y.; Uddin, M. A.; Jang, B.; Zhao, W.; Liu, D.; Woo, H. Y.; Hou, J. A Fluorinated Polythiophene Derivative with Stabilized Backbone Conformation for Highly Efficient Fullerene and Non-Fullerene Polymer Solar Cells. Macromolecules 2016, 49, 2993¨C3000. "
1682,CC1=C(CC(CC)CCCC)C=C(C2=C(C(C3=C(CC(CC)CCCC)SC(CC(CCCC)CC)=C3C4=O)=O)C4=C(C5=CC(CC(CC)CCCC)=C(C6=CC(F)=C(C7=C(F)C=C(C)S7)S6)S5)S2)S1,PBDD4T-2F,5.39,3.61,0.88,15.13,0.68,9.04,"Zhang, S.; Qin, Y.; Uddin, M. A.; Jang, B.; Zhao, W.; Liu, D.; Woo, H. Y.; Hou, J. A Fluorinated Polythiophene Derivative with Stabilized Backbone Conformation for Highly Efficient Fullerene and Non-Fullerene Polymer Solar Cells. Macromolecules 2016, 49, 2993¨C3000. "
1683,CC1=CC=C(C2=CC=C(C3=CC=C(C4=C5C(C(N4CC(CCCCCCCCCCCC)CCCCCCCCCC)=O)=C(C6=CC=C(C)S6)N(CC(CCCCCCCCCC)CCCCCCCCCCCC)C5=O)S3)S2)S1,P(BT-DPP),5.17,3.55,0.64,3.65,0.63,1.48,"Wang, L.; Qiao, Z.; Gao, C.; Liu, J.; Zhang, Z. G.; Li, X.; Li, Y.; Wang, H. EndCapping Effect of quinoxalino[2,3-b¡ä]porphyrin on Donor-Acceptor Copolymer and Improved Performance of Polymer Solar Cells. Macromolecules 2016, 49, 3723¨C3732. "
1684,CC1=CC=C(C2=CC=C(C3=CC=C(C4=C5C(C(N4CC(CCCCCCCCCCCC)CCCCCCCCCC)=O)=C(C6=CC=C(C)S6)N(CC(CCCCCCCCCC)CCCCCCCCCCCC)C5=O)S3)S2)S1,P(BT-DPP)-T,5.22,3.52,0.64,6.22,0.62,2.45,"Wang, L.; Qiao, Z.; Gao, C.; Liu, J.; Zhang, Z. G.; Li, X.; Li, Y.; Wang, H. EndCapping Effect of quinoxalino[2,3-b¡ä]porphyrin on Donor-Acceptor Copolymer and Improved Performance of Polymer Solar Cells. Macromolecules 2016, 49, 3723¨C3732. "
1685,CC1=CC2=C(C(C3=CC=C(CC(CCCC)CCCCCC)S3)=C(C=C(C4=C(CC(CC)CCCC)C=C(C5=CC6=C(C(SC(C7=CC(CC(CCCC)CC)=C(C)S7)=C8)=C8C9=NON=C96)S5)S4)S%10)C%10=C2C%11=CC=C(CC(CCCC)CCCCCC)S%11)S1,PBDTfDTBO-L,5.51,3.56,0.76,3.97,0.455,1.37,"Lee, J.; Sin, D. H.; Clement, J. A.; Kulshreshtha, C.; Kim, H. G.; Song, E.; Shin, J.; Hwang, H.; Cho, K. Medium-Bandgap Conjugated Polymers Containing Fused Dithienobenzochalcogenadiazoles: Chalcogen Atom Effects on Organic Photovoltaics. Macromolecules 2016, 49, 9358¨C9370. "
1686,CC1=CC2=C(C(C3=CC=C(CC(CCCC)CCCCCC)S3)=C(C=C(C4=C(CC(CC)CCCC)C=C(C5=CC6=C(C(SC(C7=CC(CC(CCCC)CC)=C(C)S7)=C8)=C8C9=NSN=C96)S5)S4)S%10)C%10=C2C%11=CC=C(CC(CCCC)CCCCCC)S%11)S1,PBDTfDTBT-L,5.44,3.54,0.86,8.72,0.61,4.58,"Lee, J.; Sin, D. H.; Clement, J. A.; Kulshreshtha, C.; Kim, H. G.; Song, E.; Shin, J.; Hwang, H.; Cho, K. Medium-Bandgap Conjugated Polymers Containing Fused Dithienobenzochalcogenadiazoles: Chalcogen Atom Effects on Organic Photovoltaics. Macromolecules 2016, 49, 9358¨C9370. "
1687,CC1=CC2=C(C(C3=CC=C(CC(CCCC)CCCCCC)S3)=C(C=C(C4=C(CC(CC)CCCC)C=C(C5=CC6=C(C(SC(C7=CC(CC(CCCC)CC)=C(C)S7)=C8)=C8C9=N[Se]N=C96)S5)S4)S%10)C%10=C2C%11=CC=C(CC(CCCC)CCCCCC)S%11)S1,PBDTfDTBS-L,5.4,3.55,0.82,9.66,0.674,5.34,"Lee, J.; Sin, D. H.; Clement, J. A.; Kulshreshtha, C.; Kim, H. G.; Song, E.; Shin, J.; Hwang, H.; Cho, K. Medium-Bandgap Conjugated Polymers Containing Fused Dithienobenzochalcogenadiazoles: Chalcogen Atom Effects on Organic Photovoltaics. Macromolecules 2016, 49, 9358¨C9370. "
1688,CC1=CC2=C(C(C3=CC=C(SCC(CCCC)CC)S3)=C(C=C(C4=C(C#N)C(OCC(CCCC)CC)=C(C5=C(OCC(CC)CCCC)C(C#N)=C(C)S5)S4)S6)C6=C2C7=CC=C(SCC(CCCC)CC)S7)S1,P1,5.6,3.78,1,8.76,0.58,5.06,"Huang, J.; Tang, Y.; Gao, K.; Liu, F.; Guo, H.; Russell, T. P.; Yang, T.; Liang, Y.; Cheng, X.; Guo, X. Head-to-Head Linkage Containing Dialkoxybithiophene-Based Polymeric Semiconductors for Polymer Solar Cells with Large Open- Circuit Voltages. Macromolecules 2017, 50, 137¨C150. "
1689,CC1=CC2=C(C(C3=CC=C(SCC(CCCC)CC)S3)=C(C=C(C4=C(C#N)C(OCCCCCCCCCC)=C(C5=C(OCCCCCCCCCC)C(C#N)=C(C)S5)S4)S6)C6=C2C7=CC=C(SCC(CCCC)CC)S7)S1,P2,5.54,3.77,0.9,10.31,0.54,5,"Huang, J.; Tang, Y.; Gao, K.; Liu, F.; Guo, H.; Russell, T. P.; Yang, T.; Liang, Y.; Cheng, X.; Guo, X. Head-to-Head Linkage Containing Dialkoxybithiophene-Based Polymeric Semiconductors for Polymer Solar Cells with Large Open- Circuit Voltages. Macromolecules 2017, 50, 137¨C150. "
1690,CC1=CC2=C(C(C3=CC=C(SCC(CCCC)CC)S3)=C(C=C(C4=C(C#N)C(OCCCCCCCCCCCC)=C(C5=C(OCCCCCCCCCCCC)C(C#N)=C(C)S5)S4)S6)C6=C2C7=CC=C(SCC(CCCC)CC)S7)S1,P3,5.56,3.78,0.92,12.21,0.64,7.13,"Huang, J.; Tang, Y.; Gao, K.; Liu, F.; Guo, H.; Russell, T. P.; Yang, T.; Liang, Y.; Cheng, X.; Guo, X. Head-to-Head Linkage Containing Dialkoxybithiophene-Based Polymeric Semiconductors for Polymer Solar Cells with Large Open- Circuit Voltages. Macromolecules 2017, 50, 137¨C150. "
1691,CC1=CC2=C(C(C3=CC(C(CC(CCCC)CC)(CC(CC)CCCC)C4=C5C=CC=C4)=C5C=C3)=C(C=C(C6=CC=C(C7=CC=C(C8=CC=C(C)S8)C9=NSN=C97)S6)S%10)C%10=C2C%11=CC(C(CC(CCCC)CC)(CC(CCCC)CC)C%12=C%13C=CC=C%12)=C%13C=C%11)S1,PFBDT-DTBT,5.41,3.6,0.9,13.26,0.598,7.13,"Song, X.; Zhang, Y.; Li, Y.; Li, F.; Bao, X.; Ding, D.; Sun, M.; Yang, R. Fluorene Side-Chained Benzodithiophene Polymers for Low Energy Loss Solar Cells. Macromolecules 2017, 50, 6880¨C6887. "
1692,CC1=CC2=C(C(C3=CC(C(CC(CCCC)CC)(CC(CC)CCCC)C4=C5C=CC=C4)=C5C=C3)=C(C=C(C6=CC=C(C7=C(F)C(F)=C(C8=CC=C(C)S8)C9=NSN=C97)S6)S%10)C%10=C2C%11=CC(C(CC(CCCC)CC)(CC(CCCC)CC)C%12=C%13C=CC=C%12)=C%13C=C%11)S1,PFBDT-DTffBT,5.82,3.7,0.96,13.24,0.577,7.33,"Song, X.; Zhang, Y.; Li, Y.; Li, F.; Bao, X.; Ding, D.; Sun, M.; Yang, R. Fluorene Side-Chained Benzodithiophene Polymers for Low Energy Loss Solar Cells. Macromolecules 2017, 50, 6880¨C6887. "
1693,CC1=CC(N(C2=CC=C(OCC(CCCCCCCCCCCC)CCCCCCCCCC)C=C2)B(F)F)=C(C(N=CC(C3=CC(OC)=C(C4=C(OC)C=C(C)S4)S3)=C5)=C5N(B(F)F)C6=CC=C(OCC(CCCCCCCCCC)CCCCCCCCCCCC)C=C6)N=C1,P2-Ome,5.46,3.48,0.76,7.59,0.506,2.92,"Long, X.; Dou, C.; Liu, J.; Wang, L. Fine-Tuning LUMO Energy Levels of Conjugated Polymers Containing a B¡ûN Unit. Macromolecules 2017, 50, 8521¨C8528. "
1694,CC1=CC2=C(C(C3=CC(OCCCCCC)=CC(OCCCCCC)=C3)=C(C=C(C4=CC=C(C5=C(CCCCCCCCC)N=C(C6=NC(CCCCCCCCC)=C(C7=CC=C(C)S7)S6)S5)S4)S8)C8=C2C9=CC(OCCCCCC)=CC(OCCCCCC)=C9)S1,PTZ6,5.36,3.36,0.96,10.9,0.767,8.1,"Guo, B.; Li, W.; Guo, X.; Meng, X.; Ma, W.; Zhang, M.; Li, Y. A Novel Wide Bandgap Conjugated Polymer (2.0 eV) Based on Bithiazole for High Efficiency Polymer Solar Cells. Nano Energy 2017, 34, 556¨C561. "
1695,CC1=CC=C(C2=C(OCCCCCCCC)C(OCCCCCCCC)=C(C3=CC=C(C4=CC=C(N(C5=CC=C(C)C=C5)C6=CC=C(OCCCCCCCC)C=C6)C=C4)S3)C7=NON=C27)S1,P1,5.15,3.09,0.7,2.06,0.43,0.86,"Zhang, B.; Chen, G.; Xu, J.; Yang, W. Feasible Energy Level Tuning in Polymer Solar Cells Based on Broad Band-Gap Polytriphenylamine. New J. Chem. 2015, 40, 402¨C412. "
1696,CC1=CC=C(C2=C(OCCCCCCCC)C(OCCCCCCCC)=C(C3=CC=C(C4=CC=C(N(C5=CC=C(C)C=C5)C6=CC=C(CCCCCCCC)C=C6)C=C4)S3)C7=NON=C27)S1,P2,5.23,3.08,0.8,4.84,0.5,2.22,"Zhang, B.; Chen, G.; Xu, J.; Yang, W. Feasible Energy Level Tuning in Polymer Solar Cells Based on Broad Band-Gap Polytriphenylamine. New J. Chem. 2015, 40, 402¨C412. "
1697,CC1=CC=C(C2=C(OCCCCCCCC)C(OCCCCCCCC)=C(C3=CC=C(C4=CC=C(N(C5=CC=C(C)C=C5)C6=CC=C(C(F)(F)F)C=C6)C=C4)S3)C7=NON=C27)S1,P3,5.41,3.08,0.95,2.57,0.36,1.28,"Zhang, B.; Chen, G.; Xu, J.; Yang, W. Feasible Energy Level Tuning in Polymer Solar Cells Based on Broad Band-Gap Polytriphenylamine. New J. Chem. 2015, 40, 402¨C412. "
1698,CC1=CC=C(C2=C(OCCCCCCCC)C(OCCCCCCCC)=C(C3=CC=C(C4=CC=C(N(C5=CC=C(C)C=C5)C6=CC(C(F)(F)F)=CC(C(F)(F)F)=C6)C=C4)S3)C7=NON=C27)S1,P4,5.46,3.09,1,1.87,0.38,1.05,"Zhang, B.; Chen, G.; Xu, J.; Yang, W. Feasible Energy Level Tuning in Polymer Solar Cells Based on Broad Band-Gap Polytriphenylamine. New J. Chem. 2015, 40, 402¨C412. "
1699,CC(S1)=CC2=C1C(CC(CCCC)CCCCCC)=C(C=C(C3=CC=C(C4=C(F)C(F)=C(C5=CC=C(C)S5)C6=C4N=C(C7=CC=C(OCCCCCCCC)C=C7)C(C8=CC=C(OCCCCCCCC)C=C8)=N6)S3)S9)C9=C2CC(CCCCCC)CCCC,PBDTFQ-T,6,4.23,0.84,9.18,0.67,5.68,"Gedefaw, D.; Tessarolo, M.; Zhuang, W.; Kroon, R.; Wang, E.; Bolognesi, M.; Seri, M.; Muccini, M.; Andersson, M. R. Conjugated Polymers Based on Benzodithiophene and Fluorinated Quinoxaline for Bulk Heterojunction Solar Cells: Thiophene versus thieno[3,2-b]thiophene as ¦Ð-Conjugated Spacers. Polym. Chem. 2014, 5, 2083?2093. "
1700,CC(S1)=CC2=C1C(CC(CCCC)CCCCCC)=C(C=C(C3=CC4=C(C=C(C5=C(F)C(F)=C(C6=CC7=C(C=C(C)S7)S6)C8=C5N=C(C9=CC=C(OCCCCCCCC)C=C9)C(C%10=CC=C(OCCCCCCCC)C=C%10)=N8)S4)S3)S%11)C%11=C2CC(CCCCCC)CCCC,PBDTFQ-TT,5.9,4.23,0.82,10.87,0.59,5.6,"Gedefaw, D.; Tessarolo, M.; Zhuang, W.; Kroon, R.; Wang, E.; Bolognesi, M.; Seri, M.; Muccini, M.; Andersson, M. R. Conjugated Polymers Based on Benzodithiophene and Fluorinated Quinoxaline for Bulk Heterojunction Solar Cells: Thiophene versus thieno[3,2-b]thiophene as ¦Ð-Conjugated Spacers. Polym. Chem. 2014, 5, 2083?2093. "
1701,O=C(N1CC(CCCCCCCC)CCCCCCCCCC)C2=C(C(C=CC3=C4C5=C(C=C(C6=CC=C(C)S6)S5)N(CC(CCCCCCCCCC)CCCCCCCC)C3=O)=C4C=C2)C7=C1C=C(C)S7,PThzTITI,5.64,2.78,1.08,1.6,0.568,0.98,"Xiao, N.; Qian, L.; Cao, J.; Zhao, X.; Han, A.; Ding, L. A Zigzag Fused-Ring Building Block for Polymer Solar Cells. New J. Chem. 2016, 40, 4895¨C4898. "
1702,O=C(N1CC(CCCCCCCC)CCCCCCCCCC)C2=C(C(C=CC3=C4C5=C(C=C(C6=CC=C(C)[Se]6)S5)N(CC(CCCCCCCCCC)CCCCCCCC)C3=O)=C4C=C2)C7=C1C=C(C)S7,PSezTITI,5.65,2.82,1.05,3.75,0.596,2.36,"Xiao, N.; Qian, L.; Cao, J.; Zhao, X.; Han, A.; Ding, L. A Zigzag Fused-Ring Building Block for Polymer Solar Cells. New J. Chem. 2016, 40, 4895¨C4898. "
1703,CC1=CC=C(C2=C3C(SC(CCCCCCCC)=C3)=C(C4=CC=C(C5=C(OCCCCCCCC)C(OCCCCCCCC)=C(C)C6=NSN=C65)S4)C7=C2SC(CCCCCCCC)=C7)S1,PVB1,5.51,3.52,1,6.8,0.42,2.84,"Wen, S.; Xiao, M.; Shen, W.; Gu, C.; Zhu, D.; Yang, R. Incorporating a Vertical BDT Unit in Conjugated Polymers for Drastically Improving the Open- Circuit Voltage of Polymer Solar Cells. New J. Chem. 2016, 40, 5300¨C5305. "
1704,CC1=CC=C(C2=C3C(SC(CCCCCCCC)=C3)=C(C4=CC=C(C5=C6C(C(N(CC(CC)CCCC)C6=O)=O)=C(C)S5)S4)C7=C2SC(CCCCCCCC)=C7)S1,PVB2,5.64,3.54,1.09,5.33,0.35,2.05,"Wen, S.; Xiao, M.; Shen, W.; Gu, C.; Zhu, D.; Yang, R. Incorporating a Vertical BDT Unit in Conjugated Polymers for Drastically Improving the Open- Circuit Voltage of Polymer Solar Cells. New J. Chem. 2016, 40, 5300¨C5305. "
1705,CC1=CC2=C(C(C3=CC=C(CC(CCCC)CC)S3)=C(C=C(C4=CC=C(C5=C(C(N(CCCCCCCC)C6=O)=O)C6=C(C7=CC=C(C8=CC=C(C9=C(C(N(CCCCCCCC)C%10=O)=O)C%10=C(C%11=CC=C(C)S%11)N9CC(CCCCCCCC)CCCCCCCCCC)S8)S7)N5C[C@@H](CCCCCCCC)CCCCCCCCCC)S4)S%12)C%12=C2C%13=CC=C(CC(CCCC)CC)S%13)S1,P(BDTT-BTBDPPD),5.44,3.34,0.9,7.99,0.64,4.62,"Tamilavan, V.; Kim, S.; Sung, J. Y.; Lee, D. Y.; Cho, S.; Jin, Y.; Jeong, J.; Park, S. H.; Hyun, M. H. Effects of the Incorporation of Bithiophene instead of Thiophene between the pyrrolo[3,4-c]pyrrole-1,3-Dione Units of a bis(pyrrolo[3,4-c]pyrrole-1,3- Dione)-Based Polymer for Polymer Solar Cells. New J. Chem. 2016, 40, 10153¨C10160. "
1706,CC1=C(CC(CCCCCCCC)CCCCCCCCCC)C=C(C2=CC3=C(C(SC(C4=CC(CC(CCCCCCCCCC)CCCCCCCC)=C(C5=CC=C(C)S5)S4)=C6)=C6C7=NON=C73)S2)S1,PDTfBO-T,5.5,3.66,0.93,11.1,0.543,5.63,"Wang, H.; Zhu, Y.; Liu, Z.; Zhang, L.; Chen, J.; Cao, Y. Alternating Dithienobenzoxadiazole-Based Conjugated Polymers for Field-Effect Transistors and Polymer Solar Cells. Org. Electron. 2016, 31, 1¨C10. "
1707,CC1=C(CC(CCCCCCCC)CCCCCCCCCC)C=C(C2=CC3=C(C(SC(C4=CC(CC(CCCCCCCCCC)CCCCCCCC)=C(C5=CC=C(C6=CC=C(C)S6)S5)S4)=C7)=C7C8=NON=C83)S2)S1,PDTfBO-DT,5.48,3.62,0.89,10.3,0.61,5.61,"Wang, H.; Zhu, Y.; Liu, Z.; Zhang, L.; Chen, J.; Cao, Y. Alternating Dithienobenzoxadiazole-Based Conjugated Polymers for Field-Effect Transistors and Polymer Solar Cells. Org. Electron. 2016, 31, 1¨C10. "
1708,CC1=C(CC(CCCCCCCC)CCCCCCCCCC)C=C(C2=CC3=C(C(SC(C4=CC(CC(CCCCCCCCCC)CCCCCCCC)=C(C5=CC6=C(C=C(C)S6)S5)S4)=C7)=C7C8=NON=C83)S2)S1,PDTfBO-TT,5.39,3.5,0.87,9.69,0.664,5.6,"Wang, H.; Zhu, Y.; Liu, Z.; Zhang, L.; Chen, J.; Cao, Y. Alternating Dithienobenzoxadiazole-Based Conjugated Polymers for Field-Effect Transistors and Polymer Solar Cells. Org. Electron. 2016, 31, 1¨C10. "
1709,CC1=CC=C(C2=C3C(C(N2CC(CCCCCCCCCC)CCCCCCCCCCCC)=O)=C(C4=CC=C(C5=CC=C(C6=CC=C(C)C=C6)C=C5)S4)N(CC(CCCCCCCCCCCC)CCCCCCCCCC)C3=O)S1,poly(DPP-alt-BP),5.5,3.82,0.75,7.25,0.362,1.97,"Kim, S. B.; Um, H. A.; Kim, H. J.; Cho, M. J.; Choi, D. H. A DiketopyrrolopyrroleBased Regular Terpolymer Bearing Two Different ¦Ð-Extended Donor Units and Its Application in Solar Cells. Org. Electron. 2016, 31, 198¨C206. "
1710,CC1=CC=C(C2=C3C(C(N2CC(CCCCCCCCCC)CCCCCCCCCCCC)=O)=C(C4=CC=C(C5=CC=C(C6=CC=C(C)S6)S5)S4)N(CC(CCCCCCCCCCCC)CCCCCCCCCC)C3=O)S1,poly(DPP-alt-BT),5.27,3.94,0.63,9.83,0.52,3.21,"Kim, S. B.; Um, H. A.; Kim, H. J.; Cho, M. J.; Choi, D. H. A DiketopyrrolopyrroleBased Regular Terpolymer Bearing Two Different ¦Ð-Extended Donor Units and Its Application in Solar Cells. Org. Electron. 2016, 31, 198¨C206. "
1711,CC1=CC=C(C2=C3C(C(N2CC(CCCCCCCCCC)CCCCCCCCCCCC)=O)=C(C4=CC=C(C5=CC=C(C6=CC=C(C7=CC=C(C8=C9C(C(N8CC(CCCCCCCCCC)CCCCCCCCCCCC)=O)=C(C%10=CC=C(C%11=CC=C(C%12=CC=C(C)C=C%12)C=C%11)S%10)N(CC(CCCCCCCCCCCC)CCCCCCCCCC)C9=O)S7)S6)S5)S4)N(CC(CCCCCCCCCCCC)CCCCCCCCCC)C3=O)S1,poly(DPP4T-alt-TBP),5.42,3.9,0.71,10.08,0.633,4.54,"Kim, S. B.; Um, H. A.; Kim, H. J.; Cho, M. J.; Choi, D. H. A DiketopyrrolopyrroleBased Regular Terpolymer Bearing Two Different ¦Ð-Extended Donor Units and Its Application in Solar Cells. Org. Electron. 2016, 31, 198¨C206. "
1712,CC1=CC=C(S1)C2=CC3=C(C(C4=CC=C(CC(CCCC)CC)S4)=C(C=C(C5=CC=C(C6=CC=C(C7=CC=C(C8=C(N=C(C9=CC(OCCCCCCCC)=CC=C9)C(C%10=CC=CC(OCCCCCCCC)=C%10)=N%11)C%11=C(C)C=C8)S7)C%12=C6N=C(C%13=CC=CC(OCCCCCCCC)=C%13)C(C%14=CC(OCCCCCCCC)=CC=C%14)=N%12)S5)S%15)C%15=C3C%16=CC=C(CC(CCCC)CC)S%16)S2,PBDT-DTQ,5.19,3.29,0.67,10.37,0.555,3.84,"Dang, D.; Wang, X.; Zhi, Y.; Meng, L.; Bao, X.; Yang, R.; Zhu, W. Synthesis and Characterization of D-A-A Type Regular Terpolymers with Narrowed Band-Gap and Their Application in High Performance Polymer Solar Cells. Org. Electron. 2016, 32, 237¨C243. "
1713,CC(C=C1)=C2C(N=C(C3=CC(OCCCCCCCC)=CC=C3)C(C4=CC=CC(OCCCCCCCC)=C4)=N2)=C1C(S5)=CC=C5C(C6=C7N=C(C8=CC=CC(OCCCCCCCC)=C8)C(C9=CC(OCCCCCCCC)=CC=C9)=N6)=CC=C7C%10=CC=C(S%10)C%11=CC%12=C(C%13=CC%14=C(C(SC(C%15=CC=C(C)S%15)=C%16)=C%16C%14(C%17=CC=C(CCCCCC)C=C%17)C%18=CC=C(CCCCCC)C=C%18)C=C%13C%12(C%19=CC=C(CCCCCC)C=C%19)C%20=CC=C(CCCCCC)C=C%20)S%11,PIDT-DTQ,5.33,3.28,0.86,11.42,0.658,6.41,"Dang, D.; Wang, X.; Zhi, Y.; Meng, L.; Bao, X.; Yang, R.; Zhu, W. Synthesis and Characterization of D-A-A Type Regular Terpolymers with Narrowed Band-Gap and Their Application in High Performance Polymer Solar Cells. Org. Electron. 2016, 32, 237¨C243. "
1714,CC1=C(CC(CCCCCCCC)CCCCCC)C=C(C2=C(F)C(F)=C(C3=CC(CC(CCCCCC)CCCCCCCC)=C(C4=CC=C(C)S4)S3)C5=NSN=C52)S1,P8,5,3.46,0.73,14.76,0.621,6.73,"Tang, D.; Liu, Y.; Zhang, Z.; Shu, Q.; Wang, B.; Fan, J.; Song, B. Donor-Acceptor Polymers Based on 5,6-Difluoro-benzo[1,2,5]thiadiazole for High Performance Solar Cells. Org. Electron. 2016, 33, 187¨C193. "
1715,CC1=C(CC(CCCCCCCC)CCCCCC)C=C(C2=C(F)C(F)=C(C3=CC(CC(CCCCCC)CCCCCCCC)=C(C4=CC=C(C)[Se]4)S3)C5=NSN=C52)S1,P9,5.14,3.54,0.75,14.15,0.646,6.84,"Tang, D.; Liu, Y.; Zhang, Z.; Shu, Q.; Wang, B.; Fan, J.; Song, B. Donor-Acceptor Polymers Based on 5,6-Difluoro-benzo[1,2,5]thiadiazole for High Performance Solar Cells. Org. Electron. 2016, 33, 187¨C193. "
1716,CC1=CC(/C=C/C2=CC=C(C3=CC=C(N(C4=CC=CC=C4)C5=CC=CC=C5)C=C3)S2)=C(C6=CC=C(C7=CC=C(C8=C9C(C(N8CC(CC)CCCC)=O)=C(C%10=CC=C(C%11=CC=C(C)S%11)S%10)N(CC(CCCC)CC)C9=O)S7)S6)S1,r-PTTDPP50,5.16,3.89,0.632,9.81,0.374,2.32,"Li, W. C.; Liu, Y. R.; Chen, J. H.; Chang, W. C.; Sah, P. T.; Chan, L. H. Two-Dimensional Conjugated Copolymers Composed of Diketopyrrolopyrrole, Thiophene, and Thiophene with Side Chains for Binary and Ternary Polymer Solar Cells. Org. Electron. 2016, 33, 213¨C220."
1717,O=C1C(C2=C(C3=CC=C(C4=CC(SC(C)=C5)=C5S4)S3)N1CC(CCCCCCCCCC)CCCCCCCCCCCC)=C(C6=CC=C(C)S6)N(C[C@@H](CCCCCCCCCCCC)CCCCCCCCCC)C2=O,DT-PDPP2T-TT,5.1,3.7,0.72,11.79,0.65,5.55,"Kim, Y. J.; Jang, W.; Ahn, S.; Park, C. E.; Wang, D. H. Dramatically Enhanced Performances and Ideally Controlled Nano-Morphology via Co-Solvent Processing in Low Bandgap Polymer Solar Cells. Org. Electron. 2016, 34, 42¨C49. "
1718,O=C(N1CC(CCCCCCCC)CCCCCCCCCC)/C(C2=C1C=C(C)C=C2)=C3C(N(CC(CCCCCCCCCC)CCCCCCCC)C4=C/3C=CC(C5=CC=C(C6=CC=C(C)S6)S5)=C4)=O,PIIDBT,5.54,3.97,0.87,8.51,0.619,4.58,"Park, G. E.; Choi, S.; Shin, J.; Cho, M. J.; Choi, D. H. Isoindigo-Based Polymer Solar Cells with High Open Circuit Voltages up to 1.01 v. Org. Electron. 2016, 34, 157¨C163. "
1719,O=C(N1CC(CCCCCCCC)CCCCCCCCCC)/C(C2=C1C=C(C)C=C2)=C3C(N(CC(CCCCCCCCCC)CCCCCCCC)C4=C/3C=CC(C5=CC(F)=C(C6=C(F)C=C(C)S6)S5)=C4)=O,PIIDFBT,5.79,4.18,1.01,9.11,0.672,6.21,"Park, G. E.; Choi, S.; Shin, J.; Cho, M. J.; Choi, D. H. Isoindigo-Based Polymer Solar Cells with High Open Circuit Voltages up to 1.01 v. Org. Electron. 2016, 34, 157¨C163. "
1720,O=C1N(CC(CCCCCCCCCC)CCCCCCCC)C(C2=C(C3=CC=C(C4=CC=C(C)S4)S3)SC(C5=CC=C(S5)C6=CC=C(C7=CC8=C(OCC(CCCC)CC)C9=C(C=C(C)S9)C(OCC(CCCC)CC)=C8S7)S6)=C21)=O,P1,5.39,3.52,0.81,6.11,0.67,3.3,"Liu, S.; Bao, X.; Li, W.; Wu, K.; Xie, G.; Yang, R.; Yang, C. Benzo[1,2-b:4,5-b¡ä]dithiophene and thieno[3,4-c]pyrrole-4,6-Dione Based Donor-¦Ð-Acceptor Conjugated Polymers for High Performance Solar Cells by Rational Structure Modulation. Macromolecules 2015, 48, 2948¨C2957. "
1721,O=C1N(CC(CCCCCCCCCC)CCCCCCCC)C(C2=C(C3=CC(SC(C)=C4)=C4S3)SC(C5=CC(S6)=C(S5)C=C6C7=CC8=C(OCC(CCCC)CC)C9=C(C=C(C)S9)C(OCC(CCCC)CC)=C8S7)=C21)=O,P2,5.47,3.4,0.88,9.3,0.68,5.55,"Liu, S.; Bao, X.; Li, W.; Wu, K.; Xie, G.; Yang, R.; Yang, C. Benzo[1,2-b:4,5-b¡ä]dithiophene and thieno[3,4-c]pyrrole-4,6-Dione Based Donor-¦Ð-Acceptor Conjugated Polymers for High Performance Solar Cells by Rational Structure Modulation. Macromolecules 2015, 48, 2948¨C2957. "
1722,O=C1N(CC(CCCC)CCCCCC)C(C2=C(C3=CC(SC(C)=C4CCCCCC)=C4S3)SC(C5=CC6=C(S5)C(CCCCCC)=C(C7=CC8=C(OCC(CCCC)CC)C9=C(C=C(C)S9)C(OCC(CCCC)CC)=C8S7)S6)=C21)=O,P3,5.42,3.52,0.83,10.6,0.65,5.77,"Liu, S.; Bao, X.; Li, W.; Wu, K.; Xie, G.; Yang, R.; Yang, C. Benzo[1,2-b:4,5-b¡ä]dithiophene and thieno[3,4-c]pyrrole-4,6-Dione Based Donor-¦Ð-Acceptor Conjugated Polymers for High Performance Solar Cells by Rational Structure Modulation. Macromolecules 2015, 48, 2948¨C2957. "
1723,O=C1N(CC(CCCCCCCCCC)CCCCCCCC)C(C2=C(C3=CC(SC(C)=C4CCCCCC)=C4S3)SC(C5=CC6=C(S5)C(CCCCCC)=C(C7=CC8=C(C9=CC=C(CC(CCCC)CC)S9)C%10=C(C=C(C)S%10)C(C%11=CC=C(CC(CCCC)CC)S%11)=C8S7)S6)=C21)=O,P4,5.38,3.47,0.86,13.7,0.66,7.71,"Liu, S.; Bao, X.; Li, W.; Wu, K.; Xie, G.; Yang, R.; Yang, C. Benzo[1,2-b:4,5-b¡ä]dithiophene and thieno[3,4-c]pyrrole-4,6-Dione Based Donor-¦Ð-Acceptor Conjugated Polymers for High Performance Solar Cells by Rational Structure Modulation. Macromolecules 2015, 48, 2948¨C2957. "
1724,CC1=CC2=C(C3=C4C5=C6C=C(C7=C(C)C=C(C)C=C7C)C=C5C8=C9C4=C(C(C%10=CC(C%11=CC=C(C(N(CC(CCCCCCCC)CCCCCCCCCC)C%12=O)=C%13C%12=C(C%14=CC=C(C)S%14)N(CC(CCCCCCCC)CCCCCCCCCC)C%13=O)S%11)=C%15)=C%15C9=CC(C%16=C(C)C=C(C)C=C%16C)=C8)C%17=C3C(C2=CC(C%18=C(C)C=C(C)C=C%18C)=C%19)=C%19C%20=C%17C%10=CC(C%21=C(C)C=C(C)C=C%21C)=C%20)C6=C1,PHBCDPPC20,5.32,3.67,0.92,6.53,0.353,2.12,"Gao, C.; Qiao, Z.; Shi, K.; Chen, S.; Li, Y.; Yu, G.; Li, X.; Wang, H. Hexa-PeriHexabenzocoronene and Diketopyrrolopyrrole Based D-A Conjugated Copolymers for Organic Field Effect Transistor and Polymer Solar Cells. Org. Electron. 2016, 38, 245¨C255. "
1725,CC1=CC2=C(C3=C4C5=C6C=C(C7=C(C)C=C(C)C=C7C)C=C5C8=C9C4=C(C(C%10=CC(C%11=CC=C(C(N(CC(CC)CCCC)C%12=O)=C%13C%12=C(C%14=CC=C(C)S%14)N(CC(CC)CCCC)C%13=O)S%11)=C%15)=C%15C9=CC(C%16=C(C)C=C(C)C=C%16C)=C8)C%17=C3C(C2=CC(C%18=C(C)C=C(C)C=C%18C)=C%19)=C%19C%20=C%17C%10=CC(C%21=C(C)C=C(C)C=C%21C)=C%20)C6=C1,PHBCDPPC8,5.28,3.62,0.86,10.38,0.318,2.85,"Gao, C.; Qiao, Z.; Shi, K.; Chen, S.; Li, Y.; Yu, G.; Li, X.; Wang, H. Hexa-PeriHexabenzocoronene and Diketopyrrolopyrrole Based D-A Conjugated Copolymers for Organic Field Effect Transistor and Polymer Solar Cells. Org. Electron. 2016, 38, 245¨C255. "
1726,CC1=CC2=C(C3=C4C5=C6C=C(C7=C(C)C=C(C)C=C7C)C=C5C8=C9C4=C(C(C%10=CC(C%11=CC=C(C(N(CC(CCCCCCCCCC)CCCCCCCC)C%12=O)=C%13C%12=C(C%14=CC=C(C)O%14)N(CC(CCCCCCCCCC)CCCCCCCC)C%13=O)O%11)=C%15)=C%15C9=CC(C%16=C(C)C=C(C)C=C%16C)=C8)C%17=C3C(C2=CC(C%18=C(C)C=C(C)C=C%18C)=C%19)=C%19C%20=C%17C%10=CC(C%21=C(C)C=C(C)C=C%21C)=C%20)C6=C1,PHBCDPPF,5.3,3.61,0.88,6.39,0.336,1.89,"Gao, C.; Qiao, Z.; Shi, K.; Chen, S.; Li, Y.; Yu, G.; Li, X.; Wang, H. Hexa-PeriHexabenzocoronene and Diketopyrrolopyrrole Based D-A Conjugated Copolymers for Organic Field Effect Transistor and Polymer Solar Cells. Org. Electron. 2016, 38, 245¨C255. "
