Repository: JinYSun/TeLLAgent

# 🤖**TeLLAgent**👑

------

### **<u>** TeLLAgent: A Tool-Enhanced Large Language Model-based Agent for Autonomous Design and Discovery of High-Performance Molecules</u>

## 😀Motivation

Large language model (LLM) agents have demonstrated significantly enhanced capabilities compared to individual LLMs. However, their application in the chemistry domain remains constrained by limited multimodal synergy, restricted toolsets, static knowledge bases, and insufficient multi-step reasoning and tool-calling capabilities.

File: tool/dataset.csv (part 19 of 48)
ID,SMILES,Name,HOMO,LUMO,Voc (V),Jsc (mA cm^2),FF,PCE(%),ref
1727,CC1=CC2=C(C3=C4C5=C6C=C(C7=C(C)C=C(C)C=C7C)C=C5C8=C9C4=C(C(C%10=CC(C%11=CC=C(C%12=CC=C(C(N(CC(CCCCCCCCCC)CCCCCCCC)C%13=O)=C%14C%13=C(C%15=CC=C(C%16=CC=C(C)S%16)S%15)N(CC(CCCCCCCCCC)CCCCCCCC)C%14=O)S%12)S%11)=C%17)=C%17C9=CC(C%18=C(C)C=C(C)C=C%18C)=C8)C%19=C3C(C2=CC(C%20=C(C)C=C(C)C=C%20C)=C%21)=C%21C%22=C%19C%10=CC(C%23=C(C)C=C(C)C=C%23C)=C%22)C6=C1,PHBCDPPDT,5.19,3.63,0.79,10.5,0.331,2.74,"Gao, C.; Qiao, Z.; Shi, K.; Chen, S.; Li, Y.; Yu, G.; Li, X.; Wang, H. Hexa-PeriHexabenzocoronene and Diketopyrrolopyrrole Based D-A Conjugated Copolymers for Organic Field Effect Transistor and Polymer Solar Cells. Org. Electron. 2016, 38, 245¨C255. "
1728,CC1=CC=C(C2=CC=C(C3=CC=C(C4=CC(C(C=C(C)S5)=C5C6=NC(C(N(CC(CCCCCCCC)CCCCCCCCCC)C7=O)=O)=C7N=C68)=C8S4)S3)C9=NSN=C29)S1,P1,5.44,3.84,0.86,11.92,0.64,6.56,"Keshtov, M. L.; Khokhlov, A. R.; Kuklin, S. A.; Osipov, S. A.; Radychev, N. A.; Buzin, M. I.; Sharma, G. D. Benzothiadiazole-pyrrolo[3,4-b]dithieno[2,3-f:3¡ä,2¡ä-h]quinoxalindione-Based Random Terpolymer Incorporating Strong and Weak Electron Accepting [1,2,5]thiadiazolo[3,4g]quinoxalinefor Polymer Solar Cells. Org. Electron. 2017, 41, 1¨C8. "
1729,CC1=CC2=C(C(C3=CC=C(CC(CC)CCCC)S3)=C(C=C(C4=CC=C(C5=C6C(C(N(CC(CCCCCCCC)CCCCCCCCCC)C6=O)=O)=C(C7=CC(SC(C8=C(C(N(CC(CCCCCCCC)CCCCCCCCCC)C9=O)=O)C9=C(C%10=CC=C(C)S%10)N8CCCCCCCC)=C%11)=C%11S7)N5CCCCCCCC)S4)S%12)C%12=C2C%13=CC=C(CC(CC)CCCC)S%13)S1,P(BDTT-TTBDPPD),5.42,3.36,0.9,8.94,0.67,5.37,"Tamilavan, V.; Kim, S.; Sung, J.; Lee, D. Y.; Cho, S.; Jin, Y.; Jeong, J.; Park, S. H.; Hyun, M. H. Enhanced Photovoltaic Performances of bis(pyrrolo[3,4-c]pyrrole-1,3-Dione)-Based Wide Band Gap Polymer via the Incorporation of an Appropriate Spacer Unit between pyrrolo[3,4-c]pyrrole-1,3-Dione Units. Org. Electron. 2017, 42, 34¨C41. "
1730,CC1=CC2=C(C(C3=CC=C(CC(CC)CCCC)S3)=C(C=C(C4=CC(CCCCCC)=C(C5=CC=C(C6=C(CCCCCC)C=C(C)S6)C7=NSN=C75)S4)S8)C8=C2C9=CC=C(CC(CC)CCCC)S9)S1,PA,5.76,3.94,0.855,8.669,0.506,3.75,"Hong, N. J.; Lee, Y. S.; Park, J. H.; Na, S. I.; Choe, J. C.; Zong, K. Investigations into Inward Positioned 3,3¡ä-Dihexylditheinylbenzothiadiazole (DTBTh)-Benzodithiophene (BDT) Based Polymer Solar Cells by Controlling Molecular Weight and Alkyl Side Chain. Org. Electron. 2017, 42, 293¨C302. "
1731,CC(S1)=CC(CCCCCC)=C1C(C2=NSN=C23)=CC=C3C(S4)=C(CCCCCC)C=C4C(S5)=CC(C5=C6C7=CC=C(CCCCCCCCC)S7)=C(C8=CC=C(CCCCCCCCC)S8)C9=C6C=CS9,PB,5.66,3.85,0.769,6.9,0.456,2.42,"Hong, N. J.; Lee, Y. S.; Park, J. H.; Na, S. I.; Choe, J. C.; Zong, K. Investigations into Inward Positioned 3,3¡ä-Dihexylditheinylbenzothiadiazole (DTBTh)-Benzodithiophene (BDT) Based Polymer Solar Cells by Controlling Molecular Weight and Alkyl Side Chain. Org. Electron. 2017, 42, 293¨C302. "
1732,CC1=CC2=C(C(C3=CC=C(CC(CCCC)CCCCCC)S3)=C(C=C(C4=CC=C(C)C5=NSN=C54)S6)C6=C2C7=CC=C(CC(CCCCCC)CCCC)S7)S1,PC,5.71,3.93,0.861,6.914,0.38,2.26,"Hong, N. J.; Lee, Y. S.; Park, J. H.; Na, S. I.; Choe, J. C.; Zong, K. Investigations into Inward Positioned 3,3¡ä-Dihexylditheinylbenzothiadiazole (DTBTh)-Benzodithiophene (BDT) Based Polymer Solar Cells by Controlling Molecular Weight and Alkyl Side Chain. Org. Electron. 2017, 42, 293¨C302. "
1733,CC1=CC=C(C2=CC=C(C3=CC=C(C4=CC5=C(C(C=C(C(C6=CC=C(CCCCCC)C=C6)(C7=CC=C(CCCCCC)C=C7)C8=C9SC(C)=C8)C9=C%10)=C%10C5(C%11=CC=C(CCCCCC)C=C%11)C%12=CC=C(CCCCCC)C=C%12)S4)S3)C%13=NC(C%14=CC(F)=CC(OCCCCCCCC)=C%14)=C(C%15=CC(OCCCCCCCC)=CC(F)=C%15)N=C2%13)S1,PHF,5.36,3.62,0.84,12.46,0.69,7.2,"Gong, X.; Li, G.; Chen, J.; Feng, S.; Ma, D.; Hou, R.; Li, C.; Ma, W.; Bo, Z. Insights into the in Fl Uence of Fl Uorination Positions on Polymer Donor Materials on Photovoltaic Performance. Org. Electron. 2017, 46, 115¨C120. "
1734,CC1=CC=C(C2=C(F)C(F)=C(C3=CC=C(C4=CC5=C(C(C=C(C(C6=CC=C(CCCCCC)C=C6)(C7=CC=C(CCCCCC)C=C7)C8=C9SC(C)=C8)C9=C%10)=C%10C5(C%11=CC=C(CCCCCC)C=C%11)C%12=CC=C(CCCCCC)C=C%12)S4)S3)C%13=NC(C%14=CC=CC(OCCCCCCCC)=C%14)=C(C%15=CC(OCCCCCCCC)=CC=C%15)N=C2%13)S1,PFH,5.43,3.61,0.93,9.57,0.7,6.19,"Gong, X.; Li, G.; Chen, J.; Feng, S.; Ma, D.; Hou, R.; Li, C.; Ma, W.; Bo, Z. Insights into the in Fl Uence of Fl Uorination Positions on Polymer Donor Materials on Photovoltaic Performance. Org. Electron. 2017, 46, 115¨C120. "
1735,CC1=CC=C(C2=C(F)C(F)=C(C3=CC=C(C4=CC5=C(C(C=C(C(C6=CC=C(CCCCCC)C=C6)(C7=CC=C(CCCCCC)C=C7)C8=C9SC(C)=C8)C9=C%10)=C%10C5(C%11=CC=C(CCCCCC)C=C%11)C%12=CC=C(CCCCCC)C=C%12)S4)S3)C%13=NC(C%14=CC(F)=CC(OCCCCCCCC)=C%14)=C(C%15=CC(OCCCCCCCC)=CC(F)=C%15)N=C2%13)S1,PFF,5.43,3.69,0.92,4.61,0.68,2.9,"Gong, X.; Li, G.; Chen, J.; Feng, S.; Ma, D.; Hou, R.; Li, C.; Ma, W.; Bo, Z. Insights into the in Fl Uence of Fl Uorination Positions on Polymer Donor Materials on Photovoltaic Performance. Org. Electron. 2017, 46, 115¨C120. "
1736,CC1=C2N=C(C3=CC(C(C(F)=CC(F)=C4)=C4C5(CCCCCCCCCCCC)CCCCCCCCCCCC)=C5C=C3)C(C6=CC=C(C(CCCCCCCCCCCC)(CCCCCCCCCCCC)C7=C8C(F)=CC(F)=C7)C8=C6)=NC2=C(C9=CC=C(C%10=CC=C(C%11=CC=C(C)S%11)C%12=NSN=C%10%12)S9)C%13=NSN=C1%13,P,5.25,3.83,0.65,16.12,0.72,7.54,"Keshtov, M. L.; Kuklin, S. A.; Khokhlov, A. R.; Osipov, S. N.; Radychev, N. A.; Godovskiy, D. Y.; Konstantinov, I. O.; Chen, F. C.; Koukaras, E. N.; Sharma, G. D. Polymer Solar Cells Based Low Bandgap A1-D-A2-D Terpolymer Based on Fl Uorinated Thiadiazoloquinoxaline and Benzothiadiazole Acceptors with Energy Loss Less than 0.5 eV. Org. Electron. 2017, 46, 192¨C202. "
1737,CC1=CC2=C(C(OCCCCCCCCCCCC)=C(C=C(C3=C(CCCCCCCCCCCC)C=C(C4=C5C(N=C(C(N=C(C(CC)CCCCCCCCCCCCCCCC)S6)=C6C7=C8N=C(C(CC)CCCCCCCCCCCCCCCC)S7)C8=N5)=C(C9=CC(CCCCCCCCCCCC)=C(C)S9)C%10=NSN=C4%10)S3)S%11)C%11=C2OCCCCCCCCCCCC)S1,P1,5.34,3.88,0.9,12.62,0.64,7.27,"Keshtov, M. L.; Kuklin, S. A.; Radychev, N. A.; Nikolaev, A. Y.; Ostapov, I. E.; Krayushkin, M. M.; Konstantinov, I. O.; Koukaras, E. N.; Sharma, A.; Sharma, G. D. New Low Bandgap near-IR Conjugated D ¨C A Copolymers for BHJ Polymer Solar Cell. Phys. Chem. Chem. Phys. 2016, 18, 8389¨C8400. "
1738,CC1=CC2=C(C(C3=CC=C(CC(CC)CCCC)S3)=C(C=C(C4=C(C(N(CCCCCCCC)C5=O)=O)C5=C(C)S4)S6)C6=C2C7=CC=C(CC(CC)CCCC)S7)S1,PBDT-TPD,5.53,3.46,0.46,10.5,0.392,1.92,"Kotturappa, C. G.; Gopikrishna, M. M.; Rao, D.; Ramamurthy, P. C. Design and Synthesis of Thieno [3,4-c] Pyrrole-4,6-Dione Based Conjugated Copolymers for Organic Solar Cells. Polym. Int. 2017, 66, 1206¨C1213. "
1739,CC1=CC2=C(C(C3=CC=C(CC(CC)CCCC)S3)=C(C=C(C4=CC=C(C5=C(C(N(CCCCCCCC)C6=O)=O)C6=C(C7=CC=C(C)S7)S5)S4)S8)C8=C2C9=CC=C(CC(CC)CCCC)S9)S1,PBDT-Th-TPD,5.41,3.42,0.74,4.17,0.361,1.11,"Kotturappa, C. G.; Gopikrishna, M. M.; Rao, D.; Ramamurthy, P. C. Design and Synthesis of Thieno [3,4-c] Pyrrole-4,6-Dione Based Conjugated Copolymers for Organic Solar Cells. Polym. Int. 2017, 66, 1206¨C1213. "
1740,CC1=CC2=C(C(C3=CC=C(CC(CC)CCCC)S3)=C(C=C(C4=CC5=C(C=C(C6=C(C(N(CCCCCCCC)C7=O)=O)C7=C(C8=CC9=C(C=C(C)S9)S8)S6)S5)S4)S%10)C%10=C2C%11=CC=C(CC(CC)CCCC)S%11)S1,PBDT-TT-TPD,5.21,3.02,0.74,4.88,0.372,1.36,"Kotturappa, C. G.; Gopikrishna, M. M.; Rao, D.; Ramamurthy, P. C. Design and Synthesis of Thieno [3,4-c] Pyrrole-4,6-Dione Based Conjugated Copolymers for Organic Solar Cells. Polym. Int. 2017, 66, 1206¨C1213. "
1741,CC1=CC=C(C2=C3C(C(N2CC(CC)CCCC)=O)=C(C4=CC=C(C5=CC(N(CC(CCCCCC)CCCCCCCC)C(C6=CC(C(SC(C)=C7)=C7N(CC(CCCCCCCC)CCCCCC)C8=O)=C8C=C69)=O)=C9S5)S4)N(CC(CCCC)CC)C3=O)S1,PDPP2TPCL,5.06,3.89,0.77,9.5,0.64,4.7,"Feng, G.; Xu, Y.; Xiao, C.; Zhang, J.; Zhang, X.; Li, C.; Wei, Z.; Hu, W.; Wang, Z.; Li, W. Poly(Pentacyclic Lactam-alt-Diketopyrrolopyrrole) for Field-Effect Transistors and Polymer Solar Cells Processed from Non-Chlorinated Solvents. Polym. Chem. 2016, 7, 164¨C170. "
1742,CC1=CC(SC(C(SC2=C3SC(C4=C(CCCCCCCCCCCCCC)C=C(C5=CC(CCCCCCCCCCCCCC)=C(C)S5)S4)=C2)=C3C(N6OCC(CCCCCCCCCC)CCCCCCCC)=O)=C7C6=O)=C7S1,PTTABT,5.3,3.12,0.69,10.19,0.658,4.65,"He, D.; Qian, L.; Ding, L. A Pentacyclic Building Block Containing an Azepine-2,7-Dione Moiety for Polymer Solar Cells. Polym. Chem. 2016, 7, 2329¨C2332. "
1743,CC1=CC(SC(C(SC2=C3SC(C4=CC5=C(C(C6=CC=C(CC(CC)CCCC)S6)=C(C=C(C)S7)C7=C5C8=CC=C(CC(CC)CCCC)S8)S4)=C2)=C3C(N9OCC(CCCCCCCCCC)CCCCCCCC)=O)=C%10C9=O)=C%10S1,PTTABDT,5.33,3.03,0.79,10.52,0.654,5.46,"He, D.; Qian, L.; Ding, L. A Pentacyclic Building Block Containing an Azepine-2,7-Dione Moiety for Polymer Solar Cells. Polym. Chem. 2016, 7, 2329¨C2332. "
1744,CC(S1)=CC2=C1C(OCCCCCCCC)=C(C=C(C3=C4C(C=C(C(OCCCCCCCCCCCC)=O)S4)=C(C)S3)S5)C5=C2OCCCCCCCC,PTB1,4.9,3.2,0.58,12.5,0.654,4.76,"Liang, Y.; Feng, D.; Wu, Y.; Tsai, S.-T. T.; Li, G.; Ray, C.; Yu, L. Highly Efficient Solar Cell Polymers Developed via Fine-Tuning of Structural and Electronic Properties. J. Am. Chem. Soc. 2009, 131, 7792¨C7799. "
1745,CC(S1)=CC2=C1C(OCCCCCCCC)=C(C=C(C3=C4C(C=C(C(OCC(CCCC)CC)=O)S4)=C(C)S3)S5)C5=C2OCCCCCCCC,PTB2,4.94,3.22,0.6,12.8,0.663,5.1,"Liang, Y.; Feng, D.; Wu, Y.; Tsai, S.-T. T.; Li, G.; Ray, C.; Yu, L. Highly Efficient Solar Cell Polymers Developed via Fine-Tuning of Structural and Electronic Properties. J. Am. Chem. Soc. 2009, 131, 7792¨C7799. "
1746,CC(S1)=CC2=C1C(OCC(CCCC)CC)=C(C=C(C3=C4C(C=C(C(OCCCCCCCC)=O)S4)=C(C)S3)S5)C5=C2OCC(CCCC)CC,PTB5,5.01,3.24,0.68,10.3,0.431,3.02,"Liang, Y.; Feng, D.; Wu, Y.; Tsai, S.-T. T.; Li, G.; Ray, C.; Yu, L. Highly Efficient Solar Cell Polymers Developed via Fine-Tuning of Structural and Electronic Properties. J. Am. Chem. Soc. 2009, 131, 7792¨C7799. "
1747,CC(S1)=CC2=C1C(OCC(CCCC)CC)=C(C=C(C3=C4C(C=C(C(OCC(CCCCCC)CCCC)=O)S4)=C(C)S3)S5)C5=C2OCC(CCCC)CC,PTB6,5.01,3.17,0.62,7.74,0.47,2.26,"Liang, Y.; Feng, D.; Wu, Y.; Tsai, S.-T. T.; Li, G.; Ray, C.; Yu, L. Highly Efficient Solar Cell Polymers Developed via Fine-Tuning of Structural and Electronic Properties. J. Am. Chem. Soc. 2009, 131, 7792¨C7799. "
1748,CC(S1)=CC2=C1C(CCCCCCCC)=C(C=C(C3=C4C(C=C(C(OCC(CCCC)CC)=O)S4)=C(C)S3)S5)C5=C2CCCCCCCC,PTB3,5.04,3.29,0.74,13.1,0.568,5.53,"Liang, Y.; Feng, D.; Wu, Y.; Tsai, S.-T. T.; Li, G.; Ray, C.; Yu, L. Highly Efficient Solar Cell Polymers Developed via Fine-Tuning of Structural and Electronic Properties. J. Am. Chem. Soc. 2009, 131, 7792¨C7799. "
1749,CC(S1)=CC2=C1C(OCCCCCCCC)=C(C=C(C3=C4C(C(F)=C(C(OCC(CCCC)CC)=O)S4)=C(C)S3)S5)C5=C2OCCCCCCCC,PTB4,5.12,3.31,0.74,13,0.614,5.9,"Liang, Y.; Feng, D.; Wu, Y.; Tsai, S.-T. T.; Li, G.; Ray, C.; Yu, L. Highly Efficient Solar Cell Polymers Developed via Fine-Tuning of Structural and Electronic Properties. J. Am. Chem. Soc. 2009, 131, 7792¨C7799. "
1750,CC1=CC(C(C(CC(CCCCCCCC)CCCCCCCCCC)=CC2=C3C=C(C4=CC=C(C5=C(F)C(F)=C(C6=CC=C(C)S6)C7=NSN=C75)S4)S2)=C3C(CC(CCCCCCCCCC)CCCCCCCC)=C8)=C8S1,"P4,9-BNDTDTFBT",5.55,3.7,0.88,11.56,0.71,7.23,"Chiou, D.; Cao, F.; Hsu, J.; Tsai, C.; Lai, Y.; Jeng, U.; Zhang, J.; Yan, H.; Su, C.; Cheng, Y. Synthesis and Side-Chain Isomeric Effect of 4,9-/5,10-Dialkylated-¦Â-AngularShaped Naphthodithiophenes-Based Donor¨CAcceptor Copolymers for Polymer Solar Cells and Field-Effect Transistors. Polym. Chem. 2017, 8, 2334¨C2345. "
1751,CC1=CC(C(C=C(CC(CCCCCCCC)CCCCCCCCCC)C2=C3C=C(C4=CC=C(C5=C(F)C(F)=C(C6=CC=C(C)S6)C7=NSN=C75)S4)S2)=C3C=C8CC(CCCCCCCCCC)CCCCCCCC)=C8S1,"P5,10-BNDTDTFBT",5.49,3.61,0.74,12.42,0.605,5.56,"Chiou, D.; Cao, F.; Hsu, J.; Tsai, C.; Lai, Y.; Jeng, U.; Zhang, J.; Yan, H.; Su, C.; Cheng, Y. Synthesis and Side-Chain Isomeric Effect of 4,9-/5,10-Dialkylated-¦Â-AngularShaped Naphthodithiophenes-Based Donor¨CAcceptor Copolymers for Polymer Solar Cells and Field-Effect Transistors. Polym. Chem. 2017, 8, 2334¨C2345. "
1752,CC1=CC2=C(C(SC(C3=CC=C(C4=C(OCCCCCCCC)C(OCCCCCCCC)=C(C5=CC=C(C)S5)C6=C4N=C7C(C(C=CC=C8)=C8C9=C7C=CC=C9)=N6)S3)=C%10)=C%10C(OCC(CC)CCCC)=C2OCC(CC)CCCC)S1,P(BDP-DTPz),5.27,3.75,0.859,11.1,0.653,6.2,"Jeon, S. J.; Nam, S. J.; Han, Y. W.; Lee, T. H.; Moon, D. K. Molecular Design Through Computational Simulation on the Benzo[2,1-b;3,4-b¡¯]Dithiophene Based Highly Ordered Donor Material for Efficient Polymer Solar Cells. Polym. Chem. 2017, 8, 2979¨C2989."
1753,CC1=CC=C(C2=C(F)C(F)=C(C3=CC=C(C4=C(OCC(CCCCCC)CCCCCCCC)C(OCC(CCCCCCCC)CCCCCC)=C(C)C5=NSN=C54)S3)C6=NSN=C62)S1,P1,5.64,3.96,0.89,12.32,0.62,6.87,"Kini, G. P.; Hoang, Q. V.; Song, C. E.; Lee, S. K.; Shin, W. S.; So, W.; Uddin, M. A.; Woo, H. Y.; Lee, J. Thiophene-Benzothiadiazole Based D¨CA1¨CD¨CA2 Type Alternating Copolymers for Polymer Solar Cells. Polym. Chem. 2017, 8, 3622¨C3631. "
1754,CC1=CC=C(C2=C(F)C(F)=C(C3=CC=C(C4=C(OCCC(CCCCCCCC)CCCCCC)C(OCCC(CCCCCCCC)CCCCCC)=C(C)C5=NSN=C54)S3)C6=NSN=C62)S1,P2,5.53,3.87,0.85,14.49,0.67,8.27,"Kini, G. P.; Hoang, Q. V.; Song, C. E.; Lee, S. K.; Shin, W. S.; So, W.; Uddin, M. A.; Woo, H. Y.; Lee, J. Thiophene-Benzothiadiazole Based D¨CA1¨CD¨CA2 Type Alternating Copolymers for Polymer Solar Cells. Polym. Chem. 2017, 8, 3622¨C3631. "
1755,CC1=CC=C(C2=C(F)C(F)=C(C3=CC=C(C4=C(OCCC(CCCCCCCC)CCCCCCCC)C(OCCC(CCCCCCCC)CCCCCCCC)=C(C)C5=NSN=C54)S3)C6=NSN=C62)S1,P3,5.57,3.9,0.84,13.89,0.67,7.84,"Kini, G. P.; Hoang, Q. V.; Song, C. E.; Lee, S. K.; Shin, W. S.; So, W.; Uddin, M. A.; Woo, H. Y.; Lee, J. Thiophene-Benzothiadiazole Based D¨CA1¨CD¨CA2 Type Alternating Copolymers for Polymer Solar Cells. Polym. Chem. 2017, 8, 3622¨C3631. "
1756,CC1=CC=C(C2=C(F)C(F)=C(C3=CC=C(C4=C(OCCC(CCCCCCCCCC)CCCCCCCC)C(OCCC(CCCCCCCCCC)CCCCCCCC)=C(C)C5=NSN=C54)S3)C6=NSN=C62)S1,P4,5.57,3.89,0.84,12.81,0.69,7.38,"Kini, G. P.; Hoang, Q. V.; Song, C. E.; Lee, S. K.; Shin, W. S.; So, W.; Uddin, M. A.; Woo, H. Y.; Lee, J. Thiophene-Benzothiadiazole Based D¨CA1¨CD¨CA2 Type Alternating Copolymers for Polymer Solar Cells. Polym. Chem. 2017, 8, 3622¨C3631. "
1757,CC1=CC=C(C2=C(F)C(F)=C(C3=CC=C(C4=C(OCCC(CCCCCCCCCC)CCCCCCCCCC)C(OCCC(CCCCCCCCCC)CCCCCCCCCC)=C(C)C5=NSN=C54)S3)C6=NSN=C62)S1,P5,5.61,3.95,0.86,10.61,0.69,6.28,"Kini, G. P.; Hoang, Q. V.; Song, C. E.; Lee, S. K.; Shin, W. S.; So, W.; Uddin, M. A.; Woo, H. Y.; Lee, J. Thiophene-Benzothiadiazole Based D¨CA1¨CD¨CA2 Type Alternating Copolymers for Polymer Solar Cells. Polym. Chem. 2017, 8, 3622¨C3631. "
1758,CC1=CC2=C(C(C3=CC=C(SCC(CCCC)CC)S3)=C(C=C(C4=CC=C(C5=C(F)C(F)=C(C6=CC=C(C)S6)C7=C5N=C(C8=CC=C(CC(CC)CCCC)S8)C(C9=CC=C(CC(CC)CCCC)S9)=N7)S4)S%10)C%10=C2C%11=CC=C(SCC(CC)CCCC)S%11)S1,PBDT-DFQX-TTSEH,5.48,3.46,0.85,12.58,0.661,7.02,"Zhao, M.; Qiao, Z.; Chen, X.; Jiang, C.; Li, X.; Li, Y.; Wang, H. High Photovoltaic Performance of As-Cast Devices Based on New Quinoxaline-Based Donor¨CAcceptor Copolymers. Polym. Chem. 2017, 8, 5688¨C5697. "
1759,CC1=CC2=C(C(C3=CC=C(SCCCCCCCC)S3)=C(C=C(C4=CC=C(C5=C(F)C(F)=C(C6=CC=C(C)S6)C7=C5N=C(C8=CC=C(CC(CC)CCCC)S8)C(C9=CC=C(CC(CC)CCCC)S9)=N7)S4)S%10)C%10=C2C%11=CC=C(SCCCCCCCC)S%11)S1,PBDT-DFQX-TTSC8,5.37,3.47,0.85,14.63,0.682,8.51,"Zhao, M.; Qiao, Z.; Chen, X.; Jiang, C.; Li, X.; Li, Y.; Wang, H. High Photovoltaic Performance of As-Cast Devices Based on New Quinoxaline-Based Donor¨CAcceptor Copolymers. Polym. Chem. 2017, 8, 5688¨C5697. "
1760,CC1=CC2=C(C(OCC(CCCC)CC)=C(C=C(C3=CC=C(C4=NN=C(C5=CC=C(C)S5)C(C(N6CC(CCCCCCCCCCCC)CCCCCCCCCC)=O)=C4C6=O)S3)S7)C7=C2OCC(CC)CCCC)S1,P1,5.22,3.6,0.86,5.96,0.53,2.71,"Zhang, G.; Zhang, J.; Ding, G.; Guo, J.; Lu, H.; Qiu, L.; Ma, W. Synthesis and Photovoltaic Application of Low-Bandgap Conjugated Polymers by Incorporating Highly Electron-deficient Pyrrolo[3,4-d]Pyridazine-5,7-Dione Units. Polymer 2016, 93, 213¨C220. "
1761,CC1=CC2=C(C(C3=CC=C(CC(CCCC)CC)S3)=C(C=C(C4=CC=C(C5=NN=C(C6=CC=C(C)S6)C(C(N7CC(CCCCCCCCCCCC)CCCCCCCCCC)=O)=C5C7=O)S4)S8)C8=C2C9=CC=C(CC(CC)CCCC)S9)S1,P2,5.34,3.6,0.9,6.16,0.62,3.48,"Zhang, G.; Zhang, J.; Ding, G.; Guo, J.; Lu, H.; Qiu, L.; Ma, W. Synthesis and Photovoltaic Application of Low-Bandgap Conjugated Polymers by Incorporating Highly Electron-deficient Pyrrolo[3,4-d]Pyridazine-5,7-Dione Units. Polymer 2016, 93, 213¨C220. "
1762,CC1=CC=C(C2=C3C(C(N2CC(CCCCCCCCCC)CCCCCCCCCCCC)=O)=C(C4=CC=C(C5=CC=C(C6=CC=C(C)[Se]6)[Se]5)S4)N(CC(CCCCCCCCCCCC)CCCCCCCCCC)C3=O)S1,PDPP-SS,5.25,3.97,0.6,6.46,0.65,2.51,"Lee, J. H.; Park, G. E.; Choi, S.; Lee, D. H.; Um, H. A.; Shin, J.; Cho, M. J.; Choi, D. H. Effect of the Thiophene and Selenophene Moiety in Regular Terpolymers on the Performance of Thin Film Transistors and Polymer Solar Cells. Polymer 2016, 94, 43¨C52. "
1763,CC1=CC=C(C2=C3C(C(N2CC(CCCCCCCCCC)CCCCCCCCCCCC)=O)=C(C4=CC=C(C5=CC=C(C6=CC=C(C)S6)S5)S4)N(CC(CCCCCCCCCCCC)CCCCCCCCCC)C3=O)S1,PDPP-TT,5.31,3.9,0.64,7.26,0.73,3.43,"Lee, J. H.; Park, G. E.; Choi, S.; Lee, D. H.; Um, H. A.; Shin, J.; Cho, M. J.; Choi, D. H. Effect of the Thiophene and Selenophene Moiety in Regular Terpolymers on the Performance of Thin Film Transistors and Polymer Solar Cells. Polymer 2016, 94, 43¨C52. "
1764,CC1=CC2=C(OCC(CC)CCCC)C(OCC(CCCC)CC)=C3C(SC(C4=CC=C(C5=C(OCCCCCCCC)C(OCCCCCCCC)=C(C6=CC=C(C)S6)C7=NSN=C75)S4)=C3)=C2S1,PBDPBT-T,5.31,3.48,0.88,8.5,0.577,4.32,"Lee, T. H.; Choi, M. H.; Jeon, S. J.; Moon, D. K. Correlation of Intermolecular Packing Distance and Crystallinity of D-A Polymers according to ¦Ð-Spacer for Polymer Solar Cells. Polymer 2016, 99, 756¨C766. "
1765,CC1=CC2=C(OCC(CC)CCCC)C(OCC(CCCC)CC)=C3C(SC(C4=CC(SC(C5=C(OCCCCCCCC)C(OCCCCCCCC)=C(C6=CC(SC(C)=C7)=C7S6)C8=NSN=C85)=C9)=C9S4)=C3)=C2S1,PBDPBT-TT,5.29,3.32,0.8,5.6,0.476,2.13,"Lee, T. H.; Choi, M. H.; Jeon, S. J.; Moon, D. K. Correlation of Intermolecular Packing Distance and Crystallinity of D-A Polymers according to ¦Ð-Spacer for Polymer Solar Cells. Polymer 2016, 99, 756¨C766. "
1766,CC1=CC2=C(OCC(CC)CCCC)C(OCC(CCCC)CC)=C3C(SC(C4=CC=C(C5=CC=C(C6=C(OCCCCCCCC)C(OCCCCCCCC)=C(C7=CC=C(C8=CC=C(C)S8)S7)C9=NSN=C96)S5)S4)=C3)=C2S1,PBDPBT-biT,5.35,3.5,0.88,8.6,0.594,4.5,"Lee, T. H.; Choi, M. H.; Jeon, S. J.; Moon, D. K. Correlation of Intermolecular Packing Distance and Crystallinity of D-A Polymers according to ¦Ð-Spacer for Polymer Solar Cells. Polymer 2016, 99, 756¨C766. "
1767,CC1=CC=C(C2=CC=C(C3=CC=C(C4=C(OCCCCCCCCCCCCCC)C(OCCCCCCCCCCCCCC)=C(C)C5=NN(CCCCCCCCCCCCCC)N=C54)S3)C6=NSN=C62)S1,BTzDTBT,5.2,3.55,0.51,10.31,0.56,2.92,"Nguyen, T. L.; Choi, H.; Ko, S.; Kim, T.; Uddin, M. A.; Hwang, S.; Kim, J. Y.; Woo, H. Y. Semi-Crystalline A1¨CD¨CA2-Type Copolymers for Efficient Polymer Solar Cells. Polym. J. 2017, 49, 141¨C148. "
1768,CC1=CC=C(C2=C(F)C=C(C3=CC=C(C4=C(OCCCCCCCCCCCCCC)C(OCCCCCCCCCCCCCC)=C(C)C5=NN(CCCCCCCCCCCCCC)N=C54)S3)C6=NSN=C62)S1,BTzDTFBT,5.3,3.65,0.62,12.7,0.65,5.14,"Nguyen, T. L.; Choi, H.; Ko, S.; Kim, T.; Uddin, M. A.; Hwang, S.; Kim, J. Y.; Woo, H. Y. Semi-Crystalline A1¨CD¨CA2-Type Copolymers for Efficient Polymer Solar Cells. Polym. J. 2017, 49, 141¨C148. "
1769,CC1=CC=C(C2=C(F)C(F)=C(C3=CC=C(C4=C(OCCCCCCCCCCCCCC)C(OCCCCCCCCCCCCCC)=C(C)C5=NN(CCCCCCCCCCCCCC)N=C54)S3)C6=NSN=C62)S1,BTzDT2FBT,5.4,3.74,0.75,14.64,0.64,7,"Nguyen, T. L.; Choi, H.; Ko, S.; Kim, T.; Uddin, M. A.; Hwang, S.; Kim, J. Y.; Woo, H. Y. Semi-Crystalline A1¨CD¨CA2-Type Copolymers for Efficient Polymer Solar Cells. Polym. J. 2017, 49, 141¨C148. "
1770,CC1=CC=C(C2=C(OCC(CCCC)CC)C=C(C3=CC=C(C4=C(CCCCCC)C=C(C(N(CC(CC)CCCC)C5=O)=C6C5=C(C7=CC(CCCCCC)=C(C)S7)N(CC(CC)CCCC)C6=O)S4)S3)C(OCC(CC)CCCC)=C2)S1,PDPPHT-TBT,5.24,3.66,0.63,11.66,0.48,3.51,"Guo, H.; Shen, T.; Wu, F.; Wang, G.; Ye, L.; Liu, Z.; Zhao, B.; Tan, S. Controlling the Morphology and Hole Mobility of Terpolymers for Polymer Solar Cells. RSC Adv. 2016, 6, 13177¨C13184. "
1771,O=C1N(CC(CC)CCCC)C(C2=CC(CCCCCC)=C(C)S2)=C3C(N(CC(CC)CCCC)C(C4=CC(CCCCCC)=C(S4)C5=CC6=C(C(C7=CC=C(CC(CC)CCCC)S7)=C(C=C(C)S8)C8=C6C9=CC=C(CC(CC)CCCC)S9)S5)=C31)=O,PDPPHT-BDTT,5.4,3.53,0.77,7.26,0.44,2.46,"Guo, H.; Shen, T.; Wu, F.; Wang, G.; Ye, L.; Liu, Z.; Zhao, B.; Tan, S. Controlling the Morphology and Hole Mobility of Terpolymers for Polymer Solar Cells. RSC Adv. 2016, 6, 13177¨C13184. "
1772,CC1=CC2=C(C(C3=CC=C(OCCCCCCCC)C(OCCCCCCCC)=C3)=C(C=C(C4=CC=C(C5=C(OCCCCCCCC)C(OCCCCCCCC)=C(C6=CC=C(C)S6)C7=NSN=C57)S4)S8)C8=C2C9=CC(OCCCCCCCC)=C(OCCCCCCCC)C=C9)S1,PBBDTBT,5.43,3.67,0.73,8.94,0.7,4.57,"Zhang, Z.; Zhang, X.; Zhang, J.; Gong, X.; Liu, Y.; Lu, H. Efficient Polymer Solar Cells Processed by Environmentally Friendly Halogen-Free Solvents. RSC Adv. 2016, 6, 39074¨C39079. "
1773,CC(S1)=CC2=C1C(C3=CC=C(SCCCCCCCC)S3)=C(C=C(C4=C5C(C(F)=C(C(OCC(CCCC)CC)=O)S5)=C(C)S4)S6)C6=C2C7=CC=C(SCCCCCCCC)S7,PBDT-TS1,5.29,3.69,0.81,17.55,0.672,9.52,"Zhang, S.; Uddin, M. A.; Zhao, W.; Ye, L.; Woo, H. Y.; Liu, D.; Yang, B.; Yao, H.; Cui, Y.; Hou, J. Optimization of Side Chains in Alkylthiothiophene-Substituted benzo[1,2-b:4,5-b¡ä]dithiophene-Based Photovoltaic Polymers. Polym. Chem. 2015, 6, 2752¨C2760. "
1774,CC(S1)=CC2=C1C(C3=CC=C(SCC(CCCC)CC)S3)=C(C=C(C4=C5C(C(F)=C(C(OCC(CCCC)CC)=O)S5)=C(C)S4)S6)C6=C2C7=CC=C(SCC(CC)CCCC)S7,PBDT-TS2,5.29,3.7,0.81,16.52,0.623,8.37,"Zhang, S.; Uddin, M. A.; Zhao, W.; Ye, L.; Woo, H. Y.; Liu, D.; Yang, B.; Yao, H.; Cui, Y.; Hou, J. Optimization of Side Chains in Alkylthiothiophene-Substituted benzo[1,2-b:4,5-b¡ä]dithiophene-Based Photovoltaic Polymers. Polym. Chem. 2015, 6, 2752¨C2760. "
1775,CC(S1)=CC2=C1C(C3=CC=C(SCCC(C)CCCC(C)C)S3)=C(C=C(C4=C5C(C(F)=C(C(OCC(CCCC)CC)=O)S5)=C(C)S4)S6)C6=C2C7=CC=C(SCCC(C)CCCC(C)C)S7,PBDT-TS3,5.29,3.68,0.81,16.22,0.56,7.36,"Zhang, S.; Uddin, M. A.; Zhao, W.; Ye, L.; Woo, H. Y.; Liu, D.; Yang, B.; Yao, H.; Cui, Y.; Hou, J. Optimization of Side Chains in Alkylthiothiophene-Substituted benzo[1,2-b:4,5-b¡ä]dithiophene-Based Photovoltaic Polymers. Polym. Chem. 2015, 6, 2752¨C2760. "
1776,CC1=CC2=C(C(C3=CC(CCCCCCCCCC)=C(CCCCCCCCCC)S3)=C(C=C(C4=CC5=C(C(SC(C)=C6)=C6C7=NON=C75)S4)S8)C8=C2C9=CC(CCCCCCCCCC)=C(CCCCCCCCCC)S9)S1,PBDTT-fDTBO,5.64,3.73,1.05,5.53,0.496,2.88,"Ding, D.; Wang, J.; Chen, W.; Qiu, M.; Ren, J. Novel Wide Band Gap Polymers Based on Dithienobenzoxadiazole for Polymer Solar Cells with High Open Circuit Voltages over 1 V. RSC Adv. 2016, 6, 51419¨C51425. "
1777,CC1=CC2=C(C(OCC(CCCCCCCCCC)CCCCCCCC)=C(C=C(C3=CC4=C(C(SC(C)=C5)=C5C6=NON=C64)S3)S7)C7=C2OCC(CCCCCCCCCC)CCCCCCCC)S1,PBDTO-fDTBO,5.56,3.57,1.02,5.41,0.507,2.8,"Ding, D.; Wang, J.; Chen, W.; Qiu, M.; Ren, J. Novel Wide Band Gap Polymers Based on Dithienobenzoxadiazole for Polymer Solar Cells with High Open Circuit Voltages over 1 V. RSC Adv. 2016, 6, 51419¨C51425. "
1778,CC1=CC=C(C2=C(OCCCCCCCC)C(OCCCCCCCC)=C(C3=CC=C(C4=CC5=C(C6=CC=C(OCC(CCCC)CC)C(F)=C6)C7=C(C=C(C)O7)C(C8=CC(F)=C(OCC(CC)CCCC)C=C8)=C5S4)S3)C9=NSN=C92)S1,TBFPF-BT,5.28,3.6,0.8,12.12,0.71,6.8,"He, D.; Qiu, L.; Zhang, Z.; Li, Y.; Pan, C.; Zou, Y. Two New Fluorinated Copolymers Based on Thieno[2,3-f]Benzofuran for Efficient Polymer Solar Cells. RSC Adv. 2016, 6, 62923¨C62933. "
1779,CC1=CC=C(C2=C(OCCCCCCCC)C(OCCCCCCCC)=C(C3=CC=C(C4=CC5=C(C6=CC=C(OCC(CCCC)CC)C(F)=C6)C7=C(C=C(C)S7)C(C8=CC(F)=C(OCC(CC)CCCC)C=C8)=C5O4)S3)C9=NON=C92)S1,TBFPF-BO,5.38,3.69,0.89,10.35,0.65,5.98,"He, D.; Qiu, L.; Zhang, Z.; Li, Y.; Pan, C.; Zou, Y. Two New Fluorinated Copolymers Based on Thieno[2,3-f]Benzofuran for Efficient Polymer Solar Cells. RSC Adv. 2016, 6, 62923¨C62933. "
1780,CC1=C2C(C(N1CC(CCCCCCCCCC)CCCCCCCC)=O)=C(C3=CC=C(C4=CC=C(C5=C(CCCCCC)C=C(C6=C(C(N(CCCCCCCC)C7=O)=O)C7=C(C8=CC(CCCCCC)=C(C9=CC=C(C%10=CC=C(C)S%10)S9)S8)S6)S5)S4)S3)N(CC(CCCCCCCC)CCCCCCCCCC)C2=O,P1,5.12,3.56,0.58,12.98,0.583,4.36,"Lu, M.; Wang, W.; Lv, W.; Yan, S.; Zhang, T.; Zhen, H. Simple Synthesis of Novel Terthiophene-Based D¨CA1¨CD¨CA2 Polymers for Polymer Solar Cells. RSC Adv. 2016, 6, 86276¨C86284. "
1781,CC1=C2C(C(N1CC(CCCCCCCCCC)CCCCCCCC)=O)=C(C3=CC=C(C4=CC=C(C5=C(CCCCCC)C=C(C6=CC=C(C7=CC(CCCCCC)=C(C8=CC=C(C9=CC=C(C)S9)S8)S7)C%10=NSN=C%106)S5)S4)S3)N(CC(CCCCCCCC)CCCCCCCCCC)C2=O,P2,5.14,3.58,0.61,9.33,0.645,3.66,"Lu, M.; Wang, W.; Lv, W.; Yan, S.; Zhang, T.; Zhen, H. Simple Synthesis of Novel Terthiophene-Based D¨CA1¨CD¨CA2 Polymers for Polymer Solar Cells. RSC Adv. 2016, 6, 86276¨C86284. "
1782,CC1=C2C(C(N1CC(CCCCCCCCCC)CCCCCCCC)=O)=C(C3=CC=C(C4=CC=C(C5=C(CCCCCC)C=C(C6=C(F)C(F)=C(C7=CC(CCCCCC)=C(C8=CC=C(C9=CC=C(C)S9)S8)S7)C%10=NSN=C%106)S5)S4)S3)N(CC(CCCCCCCC)CCCCCCCCCC)C2=O,P3,5.22,3.75,0.62,1.6,0.451,0.45,"Lu, M.; Wang, W.; Lv, W.; Yan, S.; Zhang, T.; Zhen, H. Simple Synthesis of Novel Terthiophene-Based D¨CA1¨CD¨CA2 Polymers for Polymer Solar Cells. RSC Adv. 2016, 6, 86276¨C86284. "
1783,CC1=C2C(C(N1CC(CCCCCCCCCC)CCCCCCCC)=O)=C(C3=CC=C(C4=C(CCCCCC)C=C(C5=C(C(N(CCCCCCCC)C6=O)=O)C6=C(C7=CC(CCCCCC)=C(C8=CC=C(C)S8)S7)S5)S4)S3)N(CC(CCCCCCCC)CCCCCCCCCC)C2=O,P4,5.24,3.64,0.72,5.93,0.653,2.79,"Lu, M.; Wang, W.; Lv, W.; Yan, S.; Zhang, T.; Zhen, H. Simple Synthesis of Novel Terthiophene-Based D¨CA1¨CD¨CA2 Polymers for Polymer Solar Cells. RSC Adv. 2016, 6, 86276¨C86284. "
1784,CC1=CC2=C(C(C3=CC=C(SCC(CCCCCC)CCCCCCCC)C=C3)=C(C=C(C4=C(F)C(F)=C(C)C5=NSN=C54)S6)C6=C2C7=CC=C(SCC(CCCCCC)CCCCCCCC)C=C7)S1,PSB-DFBT,5.39,3.54,0.76,6.39,0.39,1.88,"Liu, H.; Zhang, Z.; Zeng, Z.; Zhao, B.; Tan, S. Design and Synthesis of the Polymers Based on Alkylthiophenyl Side Chains and Variant Acceptor Moieties for Polymer Solar Cells. RSC Adv. 2016, 6, 95306¨C95313. "
1785,CC1=CC2=C(C(C3=CC=C(SCC(CCCCCC)CCCCCCCC)C=C3)=C(C=C(C4=C(CCCCCC)C=C(C5=C(F)C(F)=C(C6=CC(CCCCCC)=C(C)S6)C7=NSN=C75)S4)S8)C8=C2C9=CC=C(SCC(CCCCCC)CCCCCCCC)C=C9)S1,PSB-DTDFBT,5.3,3.55,0.58,2.97,0.28,0.48,"Liu, H.; Zhang, Z.; Zeng, Z.; Zhao, B.; Tan, S. Design and Synthesis of the Polymers Based on Alkylthiophenyl Side Chains and Variant Acceptor Moieties for Polymer Solar Cells. RSC Adv. 2016, 6, 95306¨C95313. "
1786,CC1=CC2=C(C(C3=CC=C(SCC(CCCCCC)CCCCCCCC)C=C3)=C(C=C(C4=C5C(C(F)=C(C(OCC(CC)CCCC)=O)S5)=C(C)S4)S6)C6=C2C7=CC=C(SCC(CCCCCC)CCCCCCCC)C=C7)S1,PSB-FTT,5.21,3.41,0.82,9.5,0.57,4.45,"Liu, H.; Zhang, Z.; Zeng, Z.; Zhao, B.; Tan, S. Design and Synthesis of the Polymers Based on Alkylthiophenyl Side Chains and Variant Acceptor Moieties for Polymer Solar Cells. RSC Adv. 2016, 6, 95306¨C95313. "
1787,CC1=CC2=C(C(C3=CC=C(CC(CC)CCCC)S3)=C(C=C(C4=C5C(C(N(CCCCCCCCCCCC)C5=O)=O)=C(C6=CC=C(C7=C(CCCCCCCC)C(CCCCCCCC)=C(C8=CC=C(C9=C%10C(C(N(CCCCCCCCCCCC)C%10=O)=O)=C(C)S9)S8)S7)S6)S4)S%11)C%11=C2C%12=CC=C(CC(CC)CCCC)S%12)S1,LGC-D013,5.56,3.72,0.87,11.29,0.731,7.22,"Bang, S.-M.; Kang, S.; Lee, Y.-S.; Lim, B.; Heo, H.; Lee, J.; Lee, Y.; Na, S.-I. A Novel Random Terpolymer for High-Efficiency Bulk-Heterojunction Polymer Solar Cells. RSC Adv. 2017, 7, 1975¨C1980. "
1788,CC1=C(F)C(F)=C(C2=CC=C(C)S2)C3=C1N=C(C4=CC=CC(OCCCCCCCC)=C4)C(C5=CC(OCCCCCCCC)=CC=C5)=N3,TQF2-1,6.18,3.7,0.93,8.5,0.58,4.6,"Genene, Z.; Wang, J.; Xu, X.; Yang, R.; Mammo, W.; Wang, E. A Comparative Study of the Photovoltaic Performances of Terpolymers and Ternary Systems. RSC Adv. 2017, 7, 17959¨C17967. "
1789,CC1=CC2=C(/C(C(N2CC(CCCCCC)CCCCCCCC)=O)=C3C(N(CC(CCCCCC)CCCCCCCC)C4=CC(C5=CC=C(C)S5)=CC=C4\3)=O)C=C1,PTI-1,5.78,3.95,0.88,6.8,0.62,3.7,"Genene, Z.; Wang, J.; Xu, X.; Yang, R.; Mammo, W.; Wang, E. A Comparative Study of the Photovoltaic Performances of Terpolymers and Ternary Systems. RSC Adv. 2017, 7, 17959¨C17967. "
1790,CC1=CC=C(C2=C(F)C(F)=C(C3=CC=C(C4=CC=C5C(N(CC(CCCCCCCC)CCCCCC)C(/C5=C6C(C=CC(C)=C7)=C7N(CC(CCCCCC)CCCCCCCC)C\6=O)=O)=C4)S3)C8=C2N=C(C9=CC=CC(OCCCCCCCC)=C9)C(C%10=CC(OCCCCCCCC)=CC=C%10)=N8)S1,PR11,5.88,3.98,0.92,7.6,0.57,4,"Genene, Z.; Wang, J.; Xu, X.; Yang, R.; Mammo, W.; Wang, E. A Comparative Study of the Photovoltaic Performances of Terpolymers and Ternary Systems. RSC Adv. 2017, 7, 17959¨C17967. "
1791,CC1=CC2=C(C(C(C3=CC=C(OCC(CC)CCCC)C=C3)(C4=CC=C(OCC(CCCC)CC)C=C4)C5=C6C=C7C(C(SC8=C9SC(C%10=CC=C(C%11=CC=C(C%12=CC=C(C)S%12)C%13=NON=C%11%13)S%10)=C8)=C9C7(C%14=CC=C(OCC(CCCC)CC)C=C%14)C%15=CC=C(OCC(CC)CCCC)C=C%15)=C5)=C6S2)S1,PIDTT-DTBO,5.36,3.69,0.88,10.5,0.497,4.6,"Cai, P.; Xu, X.; Sun, J.; Chen, J.; Cao, Y. Effects of Including Electron-Withdrawing Atoms on the Physical and Photovoltaic Properties of indacenodithieno[3,2-b]thiopheneBased Donor¨Cacceptor Polymers: Towards an Acceptor Design for Efficient Polymer Solar Cells. RSC Adv. 2017, 7, 20440¨C20450. "
1792,CC1=CC2=C(C(C(C3=CC=C(OCC(CC)CCCC)C=C3)(C4=CC=C(OCC(CCCC)CC)C=C4)C5=C6C=C7C(C(SC8=C9SC(C%10=CC=C(C%11=CC=C(C%12=CC=C(C)S%12)C%13=NSN=C%11%13)S%10)=C8)=C9C7(C%14=CC=C(OCC(CCCC)CC)C=C%14)C%15=CC=C(OCC(CC)CCCC)C=C%15)=C5)=C6S2)S1,PIDTT-DTBT,5.31,3.67,0.86,10.2,0.56,4.91,"Cai, P.; Xu, X.; Sun, J.; Chen, J.; Cao, Y. Effects of Including Electron-Withdrawing Atoms on the Physical and Photovoltaic Properties of indacenodithieno[3,2-b]thiopheneBased Donor¨Cacceptor Polymers: Towards an Acceptor Design for Efficient Polymer Solar Cells. RSC Adv. 2017, 7, 20440¨C20450. "
1793,CC1=CC2=C(C(C3=CC=C(SCC(CCCC)CC)S3)=C(C=C(C4=C(F)C(F)=C(C)C5=NSN=C54)S6)C6=C2C7=CC=C(SCC(CCCC)CC)S7)S1,PBDTS-FBT,5.49,3.46,0.8,6.65,0.303,1.42,"Zhang, X.; Chen, L.; Wang, G.; Zhang, Z. G.; Li, Y.; Shen, P. Synthesis and Photovoltaic Properties of Alkylthiothienyl-Substituted benzo[1,2-b:4,5-b¡ä]dithiophene D-A Copolymers with Different Accepting Units. Synth. Met. 2016, 211, 121¨C131. "
1794,CC1=CC2=C(C(C3=CC=C(SCC(CCCC)CC)S3)=C(C=C(C4=C(CCCCCC)C=C(C5=C(F)C(F)=C(C6=CC(CCCCCC)=C(C)S6)C7=NSN=C75)S4)S8)C8=C2C9=CC=C(SCC(CCCC)CC)S9)S1,PBDTS-DTFBT,5.47,3.54,0.83,8.27,0.464,3.19,"Zhang, X.; Chen, L.; Wang, G.; Zhang, Z. G.; Li, Y.; Shen, P. Synthesis and Photovoltaic Properties of Alkylthiothienyl-Substituted benzo[1,2-b:4,5-b¡ä]dithiophene D-A Copolymers with Different Accepting Units. Synth. Met. 2016, 211, 121¨C131. "
1795,CC1=CC2=C(C(C3=CC=C(SCC(CCCC)CC)S3)=C(C=C(C4=C5C(C(N(CC(CC)CCCC)C5=O)=O)=C(C)S4)S6)C6=C2C7=CC=C(SCC(CCCC)CC)S7)S1,PBDT-TPD,5.51,3.34,0.93,5.23,0.416,2.14,"Zhang, X.; Chen, L.; Wang, G.; Zhang, Z. G.; Li, Y.; Shen, P. Synthesis and Photovoltaic Properties of Alkylthiothienyl-Substituted benzo[1,2-b:4,5-b¡ä]dithiophene D-A Copolymers with Different Accepting Units. Synth. Met. 2016, 211, 121¨C131. "
1796,CC1=CC2=C(C(C3=CC=C(SCC(CCCC)CC)S3)=C(C=C(C4=CC=C(C5=C6C(C(N5CC(CC)CCCC)=O)=C(C7=CC=C(C)S7)N(CC(CCCC)CC)C6=O)S4)S8)C8=C2C9=CC=C(SCC(CCCC)CC)S9)S1,PBDTS-DPP,5.3,3.45,0.78,7.79,0.396,2.41,"Zhang, X.; Chen, L.; Wang, G.; Zhang, Z. G.; Li, Y.; Shen, P. Synthesis and Photovoltaic Properties of Alkylthiothienyl-Substituted benzo[1,2-b:4,5-b¡ä]dithiophene D-A Copolymers with Different Accepting Units. Synth. Met. 2016, 211, 121¨C131. "
1797,CC1=CC(CCCCCCCCCCCC)=C(C2=CC(SC3=C4SC(C5=C(CCCCCCCCCCCC)C=C(C6=CC=C(C(N(CC(CCCC)CC)C7=O)=C8C7=C(C9=CC=C(C)S9)N(CC(CC)CCCC)C8=O)S6)S5)=C3)=C4S2)S1,PDTTDPP-EH,5.11,3.69,0.54,8,0.51,2.22,"Choi, S.; Park, G. E.; Shin, J.; Um, H. A.; Cho, M. J.; Choi, D. H. DithienothiopheneDiketopyrrolopyrrole-Containing Copolymers with Alkyl Side-Chain and Their Application to Polymer Solar Cells. Synth. Met. 2016, 212, 167¨C173. "
1798,CC1=CC(CCCCCCCCCCCC)=C(C2=CC(SC3=C4SC(C5=C(CCCCCCCCCCCC)C=C(C6=CC=C(C(N(CC(CCCC)CCCCCC)C7=O)=C8C7=C(C9=CC=C(C)S9)N(CC(CCCCCC)CCCC)C8=O)S6)S5)=C3)=C4S2)S1,PDTTDPP-BO,5.16,3.77,0.55,10.01,0.54,2.93,"Choi, S.; Park, G. E.; Shin, J.; Um, H. A.; Cho, M. J.; Choi, D. H. DithienothiopheneDiketopyrrolopyrrole-Containing Copolymers with Alkyl Side-Chain and Their Application to Polymer Solar Cells. Synth. Met. 2016, 212, 167¨C173. "
1799,O=C(CCCCCCC)C1=C(F)C2=C(C)SC(C3=CC4=C(OCC(CCCC)CC)C(SC(C)=C5)=C5C(OCC(CCCC)CC)=C4S3)=C2S1,PBDTTT-CF,5.22,3.45,0.76,15.2,0.669,7.73," Chen, H.-Y.; Hou, J.; Zhang, S.; Liang, Y.; Yang, G.; Yang, Y.; Yu, L.; Wu, Y.; Li, G. Polymer Solar Cells with Enhanced Open-Circuit Voltage and Efficiency. Nat. Photonics2009, 3, 649¨C653. "
1800,CC(S1)=CC2=C1C(OCC(CCCC)CC)=C(C=C(C3=C4C(C(N(CC(CCCC)CC)C4=O)=O)=C(C)S3)S5)C5=C2OCC(CCCC)CC,PBDTTPD-P1,5.48,3.73,0.87,8.1,0.56,4,"Piliego, C.; Holcombe, T. W.; Douglas, J. D.; Woo, C. H.; Beaujuge, P. M.; Fr¨¦chet, J. M. J. Synthetic Control of Structural Order in N-Alkylthieno[3,4-c]Pyrrole-4,6-DioneBased Polymers for Efficient Solar Cells. J. Am. Chem. Soc. 2010, 132, 7595¨C7597. "
1801,CC(S1)=CC2=C1C(OCC(CCCC)CC)=C(C=C(C3=C4C(C(N(CCC(C)CCCC(C)C)C4=O)=O)=C(C)S3)S5)C5=C2OCC(CCCC)CC,PBDTTPD-P2,5.57,3.87,0.81,9.7,0.67,5.7,"Piliego, C.; Holcombe, T. W.; Douglas, J. D.; Woo, C. H.; Beaujuge, P. M.; Fr¨¦chet, J. M. J. Synthetic Control of Structural Order in N-Alkylthieno[3,4-c]Pyrrole-4,6-DioneBased Polymers for Efficient Solar Cells. J. Am. Chem. Soc. 2010, 132, 7595¨C7597. "
1802,CC(S1)=CC2=C1C(OCC(CCCC)CC)=C(C=C(C3=C4C(C(N(CCCCCCCC)C4=O)=O)=C(C)S3)S5)C5=C2OCC(CCCC)CC,PBDTTPD-P3,5.4,3.67,0.85,11.5,0.68,6.8,"Piliego, C.; Holcombe, T. W.; Douglas, J. D.; Woo, C. H.; Beaujuge, P. M.; Fr¨¦chet, J. M. J. Synthetic Control of Structural Order in N-Alkylthieno[3,4-c]Pyrrole-4,6-DioneBased Polymers for Efficient Solar Cells. J. Am. Chem. Soc. 2010, 132, 7595¨C7597. "
1803,CC1=CC=C(C2=CC3=C(C(SC(C4=CC=C(C)C5=NSN=C54)=C6)=C6N3C(CCCCCCCC)CCCCCCCC)C=C2)S1,PTTIBT,5.32,3.5,0.62,3.28,0.42,0.85,"Jeong, I.; Kim, J.; Kim, J.; Lee, J.; Lee, D. Y.; Kim, I.; Park, S. H.; Suh, H. 6-(2- Thienyl)-4H-thieno[3,2-b]indole Based Conjugated Polymers with Low Bandgaps for Organic Solar Cells. Synth. Met. 2016, 213, 25¨C33. "
1804,CC1=CC=C(C2=CC3=C(C(SC(C4=CC=C(C)C5=NC(C)(C)N=C54)=C6)=C6N3C(CCCCCCCC)CCCCCCCC)C=C2)S1,PTTIMBI,5.29,3.61,0.69,7.1,0.53,2.6,"Jeong, I.; Kim, J.; Kim, J.; Lee, J.; Lee, D. Y.; Kim, I.; Park, S. H.; Suh, H. 6-(2- Thienyl)-4H-thieno[3,2-b]indole Based Conjugated Polymers with Low Bandgaps for Organic Solar Cells. Synth. Met. 2016, 213, 25¨C33. "
1805,CC1=CC(N(CCCCCCCC)C2=C3C=CC(C4=CC=C(C5=C(OCCCCCCCC)C(OCCCCCCCC)=C(C6=CC=C(C)S6)C7=C5N=C(C8=CC=CC(OCCCCCCCC)=C8)C(C9=CC(OCCCCCCCC)=CC=C9)=N7)S4)=C2)=C3C=C1,P1,5.49,3.5,0.87,3.77,0.46,1.51,"Lu, Z.; Zhang, J.; Li, C.; Feng, F.; Bo, Z. The Effect of Meta-Substituted or ParaSubstituted Phenyl as Side Chains on the Performance of Polymer Solar Cells. Synth. Met. 2016, 220, 402¨C409. "
1806,CC1=CC(N(CCCCCCCC)C2=C3C=CC(C4=CC=C(C5=C(OCCCCCCCC)C(OCCCCCCCC)=C(C6=CC=C(C)S6)C7=C5N=C(C8=CC=C(OCCCCCCCC)C=C8)C(C9=CC=C(OCCCCCCCC)C=C9)=N7)S4)=C2)=C3C=C1,P2,5.41,3.39,0.86,7.48,0.52,3.33,"Lu, Z.; Zhang, J.; Li, C.; Feng, F.; Bo, Z. The Effect of Meta-Substituted or ParaSubstituted Phenyl as Side Chains on the Performance of Polymer Solar Cells. Synth. Met. 2016, 220, 402¨C409. "
1807,CC1=CC2=C(C(OCCCCCCCC)=C(C=C(C3=C4C(C=C(/C=C(C(OCC(CCCCCCCC)CCCCCCCCCC)=O)/C#N)S4)=C(C)S3)S5)C5=C2OCCCCCCCC)S1,BDT8TT,5.76,3.51,0.77,4.5,0.473,1.63,"Kim, Y. J.; Ahn, E. S.; Hwang, M. C.; Park, C. E.; Kim, Y. H. A BenzodithiopheneThienothiophene Derivative with Cyano Acrylate Side Chain: A Novel Donor Polymer with Deep HOMO Level for P-N Heterojunction Solar Cells. Thin Solid Films 2016, 603, 165¨C172."
1808,CC(S1)=CC2=C1C(C3=CC=C(CC(CCCC)CC)S3)=C(C=C(C4=C5C(C(N(CCCCCCCC)C5=O)=O)=C(C)S4)S6)C6=C2C7=CC=C(CC(CC)CCCC)S7,PBDT-T8-TPD,5.61,3.76,1,9.79,0.63,6.17,"Yuan, J.; Zhai, Z.; Dong, H.; Li, J.; Jiang, Z.; Li, Y.; Ma, W. Efficient Polymer Solar Cells with a High Open Circuit Voltage of 1 Volt. Adv. Funct. Mater. 2013, 23, 885¨C892. "
1809,CC(S1)=CC2=C1C(C3=CC=C(CCCCCCCCCC)S3)=C(C=C(C4=C5C(C(N(CCCCCCCC)C5=O)=O)=C(C)S4)S6)C6=C2C7=CC=C(CCCCCCCCCC)S7,PBDT-T10-TPD,5.47,3.67,0.92,8.92,0.55,4.51,"Yuan, J.; Zhai, Z.; Dong, H.; Li, J.; Jiang, Z.; Li, Y.; Ma, W. Efficient Polymer Solar Cells with a High Open Circuit Voltage of 1 Volt. Adv. Funct. Mater. 2013, 23, 885¨C892. "
1810,CC(S1)=CC2=C1C(C3=CC=C(CCCCCCCCCCCC)S3)=C(C=C(C4=C5C(C(N(CCCCCCCC)C5=O)=O)=C(C)S4)S6)C6=C2C7=CC=C(CCCCCCCCCCCC)S7,PBDT-T12-TPD,5.56,3.74,0.95,8.94,0.532,4.5,"Yuan, J.; Zhai, Z.; Dong, H.; Li, J.; Jiang, Z.; Li, Y.; Ma, W. Efficient Polymer Solar Cells with a High Open Circuit Voltage of 1 Volt. Adv. Funct. Mater. 2013, 23, 885¨C892. "
1811,CC(S1)=CC2=C1C(C3=CC=C(CC(CCCCCC)CCCCCCCC)S3)=C(C=C(C4=CC=C(C5=CC=C(C6=CC=C(C)S6)C7=NSN=C75)S4)S8)C8=C2C9=CC=C(CC(CCCCCC)CCCCCCCC)S9,PBDTDTBT-p,5.09,3.45,0.67,9.63,0.54,3.48,"Yao, H.; Ye, L.; Fan, B.; Huo, L.; Hou, J. Influence of the Alkyl Substitution Position on Photovoltaic Properties of 2D-BDT-Based Conjugated Polymers. Sci. China Mater.2015, 58, 213¨C222. "
1812,CC(S1)=CC2=C1C(C3=CC(CCCCCCCC)=C(CCCCCCCC)S3)=C(C=C(C4=CC=C(C5=CC=C(C6=CC=C(C)S6)C7=NSN=C75)S4)S8)C8=C2C9=CC(CCCCCCCC)=C(CCCCCCCC)S9,PBDTDTBT-o,5.11,3.43,0.75,11.82,0.65,5.76,"Yao, H.; Ye, L.; Fan, B.; Huo, L.; Hou, J. Influence of the Alkyl Substitution Position on Photovoltaic Properties of 2D-BDT-Based Conjugated Polymers. Sci. China Mater.2015, 58, 213¨C222. "
1813,CC(S1)=CC2=C1C(C3=C(CCCCCCCC)C=C(CCCCCCCC)S3)=C(C=C(C4=CC=C(C5=CC=C(C6=CC=C(C)S6)C7=NSN=C75)S4)S8)C8=C2C9=C(CCCCCCCC)C=C(CCCCCCCC)S9,PBDTDTBT-m,5.31,3.56,0.9,10.81,0.53,5.16,"Yao, H.; Ye, L.; Fan, B.; Huo, L.; Hou, J. Influence of the Alkyl Substitution Position on Photovoltaic Properties of 2D-BDT-Based Conjugated Polymers. Sci. China Mater.2015, 58, 213¨C222. "
1814,CC(S1)=CC2=C1C(OCCCCCCCC)=C(C=C(C3=C4C(C=C(C(OCC(CCCC)CC)=O)S4)=C(C)S3)S5)C5=C2OCCCCCCCC,PTBF0,4.94,3.22,0.58,14.1,0.624,5.1,"Son, H. J.; Wang, W.; Xu, T.; Liang, Y.; Wu, Y.; Li, G.; Yu, L. Synthesis of Fluorinated Polythienothiophene-co-Benzodithiophenes and Effect of Fluorination on the Photovoltaic Properties. J. Am. Chem. Soc. 2011, 133, 1885¨C1894. "
1815,CC(S1)=CC2=C1C(OCC(CC)CCCC)=C(C=C(C3=C4C(C(F)=C(C(OCC(CCCC)CC)=O)S4)=C(C)S3)S5)C5=C2OCC(CC)CCCC,PTBF1,5.15,3.31,0.74,14,0.603,6.2,"Son, H. J.; Wang, W.; Xu, T.; Liang, Y.; Wu, Y.; Li, G.; Yu, L. Synthesis of Fluorinated Polythienothiophene-co-Benzodithiophenes and Effect of Fluorination on the Photovoltaic Properties. J. Am. Chem. Soc. 2011, 133, 1885¨C1894. "
1816,CC(S1)=C(F)C2=C1C(OCC(CC)CCCC)=C(C(F)=C(C3=C4C(C(F)=C(C(OCC(CCCC)CC)=O)S4)=C(C)S3)S5)C5=C2OCC(CC)CCCC,PTBF3,5.48,3.59,0.75,9.1,0.394,2.7,"Son, H. J.; Wang, W.; Xu, T.; Liang, Y.; Wu, Y.; Li, G.; Yu, L. Synthesis of Fluorinated Polythienothiophene-co-Benzodithiophenes and Effect of Fluorination on the Photovoltaic Properties. J. Am. Chem. Soc. 2011, 133, 1885¨C1894. "
1817,CC(S1)=CC2=C1C(C3=CC=C(CC(CCCC)CC)S3)=C(C=C(C4=CC=C(C5=C6C(C=C(C(OCC(CCCCCCCC)CCCCCCCC)=O)S6)=C(C7=CC=C(C)S7)S5)S4)S8)C8=C2C9=CC=C(CC(CCCC)CC)S9,PBT-0F,4.9,3.29,0.56,12.2,0.667,4.5,"Zhang, M.; Guo, X.; Zhang, S.; Hou, J. Synergistic Effect of Fluorination on Molecular Energy Level Modulation in Highly Efficient Photovoltaic Polymers. Adv. Mater. 2014, 26, 1118¨C1123. "
1818,CC(S1)=CC2=C1C(C3=CC=C(CC(CCCC)CC)S3)=C(C=C(C4=CC=C(C5=C6C(C(F)=C(C(OCC(CCCCCC)CCCCCCCC)=O)S6)=C(C7=CC=C(C)S7)S5)S4)S8)C8=C2C9=CC=C(CC(CCCC)CC)S9,PBT-1F,4.95,3.29,0.6,14.3,0.657,5.6,"Zhang, M.; Guo, X.; Zhang, S.; Hou, J. Synergistic Effect of Fluorination on Molecular Energy Level Modulation in Highly Efficient Photovoltaic Polymers. Adv. Mater. 2014, 26, 1118¨C1123. "
1819,CC(S1)=CC2=C1C(C3=CC(F)=C(CC(CCCC)CC)S3)=C(C=C(C4=CC=C(C5=C6C(C=C(C(OCC(CCCCCCCC)CCCCCC)=O)S6)=C(C7=CC=C(C)S7)S5)S4)S8)C8=C2C9=CC(F)=C(CC(CCCC)CC)S9,PBT-2F,5.15,3.29,0.74,14.4,0.677,7.2,"Zhang, M.; Guo, X.; Zhang, S.; Hou, J. Synergistic Effect of Fluorination on Molecular Energy Level Modulation in Highly Efficient Photovoltaic Polymers. Adv. Mater. 2014, 26, 1118¨C1123. "
1820,CC(S1)=CC2=C1C(C3=CC(F)=C(CC(CCCC)CC)S3)=C(C=C(C4=CC=C(C5=C6C(C(F)=C(C(OCC(CCCCCCCC)CCCCCC)=O)S6)=C(C7=CC=C(C)S7)S5)S4)S8)C8=C2C9=CC(F)=C(CC(CCCC)CC)S9,PBT-3F,5.2,3.29,0.78,15.2,0.724,8.6,"Zhang, M.; Guo, X.; Zhang, S.; Hou, J. Synergistic Effect of Fluorination on Molecular Energy Level Modulation in Highly Efficient Photovoltaic Polymers. Adv. Mater. 2014, 26, 1118¨C1123. "
1821,CC(S1)=CC2=C1C(CCC(CCCCCC)CCCC)=C(C=C(C3=CC=C(C4=CC=C(C5=CC=C(C)S5)C6=NN(CC(CCCCCC)CCCC)N=C64)S3)S7)C7=C2CCC(CCCC)CCCCCC,PBnDT-HTAZ,5.29,2.87,0.7,11.14,0.552,4.36,"Price, S. C.; Stuart, A. C.; Yang, L.; Zhou, H.; You, W. Fluorine Substituted Conjugated Polymer of Medium Band Gap Yields 7% Efficiency in Polymer-Fullerene Solar Cells. J. Am. Chem. Soc. 2011, 133, 4625¨C4631. "
1822,CC(S1)=CC2=C1C(CCC(CCCCCC)CCCC)=C(C=C(C3=CC=C(C4=C(F)C(F)=C(C5=CC=C(C)S5)C6=NN(CC(CCCCCC)CCCC)N=C64)S3)S7)C7=C2CCC(CCCC)CCCCCC,PBnDT-FTAZ,5.36,3.05,0.79,11.83,0.729,7.1,"Price, S. C.; Stuart, A. C.; Yang, L.; Zhou, H.; You, W. Fluorine Substituted Conjugated Polymer of Medium Band Gap Yields 7% Efficiency in Polymer-Fullerene Solar Cells. J. Am. Chem. Soc. 2011, 133, 4625¨C4631. "
1823,CC(O1)=CC2=C1C(OCC(CCCC)CC)=C(C=C(C3=C(CC(CC)CCCC)C=C(C4=CC=C(C5=CC(CC(CCCC)CC)=C(C)S5)C6=NSN=C64)S3)O7)C7=C2OCC(CCCC)CC,PBDFDTBT,5.1,3.5,0.78,11.77,0.546,5.01,"Huo, L.; Huang, Y.; Fan, B.; Guo, X.; Jing, Y.; Zhang, M.; Li, Y.; Hou, J. Synthesis of a 4,8-Dialkoxy-benzo[1,2-b:4,5-b¡ä]difuran Unit and Its Application in Photovoltaic Polymer. Chem. Commun. 2012, 48, 3318¨C3320. "
