Repository: JinYSun/TeLLAgent

# 🤖**TeLLAgent**👑

------

### **<u>** TeLLAgent: A Tool-Enhanced Large Language Model-based Agent for Autonomous Design and Discovery of High-Performance Molecules</u>

## 😀Motivation

Large language model (LLM) agents have demonstrated significantly enhanced capabilities compared to individual LLMs. However, their application in the chemistry domain remains constrained by limited multimodal synergy, restricted toolsets, static knowledge bases, and insufficient multi-step reasoning and tool-calling capabilities.

File: tool/dataset.csv (part 20 of 48)
ID,SMILES,Name,HOMO,LUMO,Voc (V),Jsc (mA cm^2),FF,PCE(%),ref
1824,CC(O1)=CC2=C1C(OCC(CCCC)CC)=C(C=C(C3=CC=C(C4=C(OCCCCCCCC)C(OCCCCCCCC)=C(C5=CC=C(C)S5)C6=NSN=C64)S3)O7)C7=C2OCC(CCCC)CC,PBDFDODTBT,5.11,3.38,0.69,9.87,0.653,4.45,"Liu, B.; Chen, X.; Zou, Y.; Xiao, L.; Xu, X.; He, Y.; Li, L.; Li, Y. Benzo[1,2-b:4,5-B¡¯]difuran-Based Donor-Acceptor Copolymers for Polymer Solar Cells. Macromolecules2012, 45, 6898¨C6905."
1825,CC(O1)=CC2=C1C(OCC(CCCC)CC)=C(C=C(C3=CC=C(C4=CC=C(C5=CC=C(C)S5)C6=NN(CCCCCCCC)N=C64)S3)O7)C7=C2OCC(CCCC)CC,PBDFDTBTz,4.99,3.06,0.44,4.92,0.575,1.24,"Liu, B.; Chen, X.; Zou, Y.; Xiao, L.; Xu, X.; He, Y.; Li, L.; Li, Y. Benzo[1,2-b:4,5-B¡¯]difuran-Based Donor-Acceptor Copolymers for Polymer Solar Cells. Macromolecules2012, 45, 6898¨C6905."
1826,CC(O1)=CC2=C1C(OCC(CCCC)CC)=C(C=C(C3=CC=C(C4=C(OCCCCCCCC)C(OCCCCCCCC)=C(C5=CC=C(C)S5)C6=NON=C64)S3)O7)C7=C2OCC(CCCC)CC,PBDFDTBO,5.19,3.49,0.82,5.04,0.7,2.88,"Liu, B.; Chen, X.; Zou, Y.; Xiao, L.; Xu, X.; He, Y.; Li, L.; Li, Y. Benzo[1,2-b:4,5-B¡¯]difuran-Based Donor-Acceptor Copolymers for Polymer Solar Cells. Macromolecules2012, 45, 6898¨C6905."
1827,CC(S1)=CC2=C1C(C3=CC=C(CCCCCC)S3)=C(C=C(C4=C(CC(CC)CCCC)C=C(C5=CC=C(C6=CC(CC(CCCC)CC)=C(C)S6)C7=NSN=C75)S4)S8)C8=C2C9=CC=C(CCCCCC)S9,PBDTT-BT,5.26,3.59,0.88,5.83,0.36,1.85,"Zhang, Y.; Gao, L.; He, C.; Sun, Q.; Li, Y. Synthesis and Photovoltaic Properties of Two-Dimension-Conjugated D¨CA Copolymers Based on Benzodithiophene or Benzodifuran Units. Polym. Chem. 2013, 4, 1474¨C1481. "
1828,CC(S1)=CC2=C1C(C3=CC=C(CCCCCC)O3)=C(C=C(C4=C(CC(CC)CCCC)C=C(C5=CC=C(C6=CC(CC(CCCC)CC)=C(C)S6)C7=NSN=C75)S4)S8)C8=C2C9=CC=C(CCCCCC)O9,PBDTF-BT,5.24,3.54,0.85,8.41,0.403,2.88,"Zhang, Y.; Gao, L.; He, C.; Sun, Q.; Li, Y. Synthesis and Photovoltaic Properties of Two-Dimension-Conjugated D¨CA Copolymers Based on Benzodithiophene or Benzodifuran Units. Polym. Chem. 2013, 4, 1474¨C1481. "
1829,CC(O1)=CC2=C1C(C3=CC=C(CCCCCC)S3)=C(C=C(C4=C(CC(CC)CCCC)C=C(C5=CC=C(C6=CC(CC(CCCC)CC)=C(C)S6)C7=NSN=C75)S4)O8)C8=C2C9=CC=C(CCCCCC)S9,PBDFT-BT,5.08,3.4,0.73,9.94,0.609,4.42,"Zhang, Y.; Gao, L.; He, C.; Sun, Q.; Li, Y. Synthesis and Photovoltaic Properties of Two-Dimension-Conjugated D¨CA Copolymers Based on Benzodithiophene or Benzodifuran Units. Polym. Chem. 2013, 4, 1474¨C1481. "
1830,CC(O1)=CC2=C1C(C3=CC=C(CCCCCC)O3)=C(C=C(C4=C(CC(CC)CCCC)C=C(C5=CC=C(C6=CC(CC(CCCC)CC)=C(C)S6)C7=NSN=C75)S4)O8)C8=C2C9=CC=C(CCCCCC)O9,PBDFF-BT,5.11,3.5,0.8,5.84,0.556,2.6,"Zhang, Y.; Gao, L.; He, C.; Sun, Q.; Li, Y. Synthesis and Photovoltaic Properties of Two-Dimension-Conjugated D¨CA Copolymers Based on Benzodithiophene or Benzodifuran Units. Polym. Chem. 2013, 4, 1474¨C1481. "
1831,CC(O1)=CC2=C1C(OCC(CCCC)CC)=C(C=C(C3=C(CCCCCCCCCCCC)C=C(C4=CC(F)=C(C5=CC(CCCCCCCCCCCC)=C(C)S5)C6=NSN=C64)S3)O7)C7=C2OCC(CCCC)CC,PBDFFBT,5.33,3.73,0.62,9.17,0.584,3.3,"Xiao, L.; Liu, B.; Chen, X.; Li, Y.; Tang, W.; Zou, Y. Fluorine Substituted Benzothiazole-Based Low Bandgap Polymers for Photovoltaic Applications. RSC Adv.2013, 3, 11869¨C11876. "
1832,CC(S1)=CC2=C1C(OCC(CCCC)CC)=C(C=C(C3=C(CCCCCCCCCCCC)C=C(C4=CC(F)=C(C5=CC(CCCCCCCCCCCC)=C(C)S5)C6=NSN=C64)S3)S7)C7=C2OCC(CCCC)CC,PBDTFBT,5.3,3.66,0.72,9.31,0.6,4,"Xiao, L.; Liu, B.; Chen, X.; Li, Y.; Tang, W.; Zou, Y. Fluorine Substituted Benzothiazole-Based Low Bandgap Polymers for Photovoltaic Applications. RSC Adv.2013, 3, 11869¨C11876. "
1833,CC(S1)=CC2=C1C(OCC(CCCC)CC)=C(C=C(C3=CC=C(C4=C(OCCCCCCCC)C(OCCCCCCCC)=C(C5=CC=C(C)S5)C6=NON=C64)S3)S7)C7=C2OCC(CCCC)CC,PBDTBO,5.27,3.53,0.86,10.4,0.644,5.7,"Jiang, J.-M.; Yang, P.-A.; Chen, H.-C.; Wei, K.-H. Synthesis, Characterization, and Photovoltaic Properties of a Low-Bandgap Copolymer Based on 2,1,3-Benzooxadiazole. Chem. Commun. 2011, 47, 8877¨C8879. "
1834,CC(S1)=CC2=C1C(OCC(CCCC)CC)=C(C=C(C3=CC=C(C4=CC=C(C5=CC=C(C)S5)C6=NN(CCCCCCCC)N=C64)S3)S7)C7=C2OCC(CCCC)CC,PBDTDTBTz,5.06,3.11,0.61,4.5,0.62,1.7,"Zhang, Z.; Peng, B.; Liu, B.; Pan, C.; Li, Y.; He, Y.; Zhou, K.; Zou, Y. Copolymers from Benzodithiophene and Benzotriazole: Synthesis and Photovoltaic Applications. Polym. Chem. 2010, 1, 1441¨C1447. "
1835,CC(O1)=CC2=C1C(C3=CC=C(CC(CCCC)CC)S3)=C(C=C(C4=CC=C(C5=C(OCCCCCCCC)C(OCCCCCCCC)=C(C6=CC=C(C)S6)C7=NON=C75)S4)O8)C8=C2C9=CC=C(CC(CCCC)CC)S9,PBDTTDTBO,5.25,3.56,0.84,11.45,0.613,5.9,"Liu, B.; Chen, X.; He, Y.; Li, Y.; Xu, X.; Xiao, L.; Li, L.; Zou, Y. New Alkylthienyl Substituted benzo[1,2-b:4,5-b¡ä]dithiophene-Based Polymers for High Performance Solar Cells. J. Mater. Chem. A 2013, 1, 570¨C577. "
1836,CC(O1)=CC2=C1C(C3=CC=C(CC(CCCC)CC)S3)=C(C=C(C4=CC=C(C5=C(OCCCCCCCC)C(OCCCCCCCC)=C(C6=CC=C(C)S6)C7=NSN=C75)S4)O8)C8=C2C9=CC=C(CC(CCCC)CC)S9,PBDTTDTBT,5.15,3.49,0.75,10.29,0.64,4.94,"Liu, B.; Chen, X.; He, Y.; Li, Y.; Xu, X.; Xiao, L.; Li, L.; Zou, Y. New Alkylthienyl Substituted benzo[1,2-b:4,5-b¡ä]dithiophene-Based Polymers for High Performance Solar Cells. J. Mater. Chem. A 2013, 1, 570¨C577. "
1837,CC(O1)=CC2=C1C(C3=CC=C(CC(CCCC)CC)S3)=C(C=C(C4=CC=C(C5=CC=C(C6=CC=C(C)S6)C7=NN(CCCCCCCC)N=C75)S4)O8)C8=C2C9=CC=C(CC(CCCC)CC)S9,PBDTTDTBTz,4.92,3.14,0.54,9.47,0.606,3.1,"Liu, B.; Chen, X.; He, Y.; Li, Y.; Xu, X.; Xiao, L.; Li, L.; Zou, Y. New Alkylthienyl Substituted benzo[1,2-b:4,5-b¡ä]dithiophene-Based Polymers for High Performance Solar Cells. J. Mater. Chem. A 2013, 1, 570¨C577. "
1838,CC(S1)=CC2=C1C(OCC(CCCCCCCCCC)CCCCCCCC)=C(C=C(C3=CC=C(C4=CC=C(C5=CC=C(C)S5)C6=N[Se]N=C64)S3)S7)C7=C2OCC(CCCCCCCCCC)CCCCCCCC,PBDT?DTBSe,5.18,3.63,0.6,13.58,0.64,5.18,"Zhou, E.; Cong, J.; Hashimoto, K.; Tajima, K. A Benzoselenadiazole-Based Low Band Gap Polymer: Synthesis and Photovoltaic Application. Macromolecules 2013, 46, 763¨C768. "
1839,CC(S1)=CC2=C1C(OCC(CCCCCCCCCC)CCCCCCCC)=C(C=C(C3=CC=C(C4=CC=C(C5=CC=C(C)S5)C6=NSN=C64)S3)S7)C7=C2OCC(CCCCCCCCCC)CCCCCCCC,PBDT?DTBT,5.26,3.54,0.72,11.16,0.62,5.01,"Zhou, E.; Cong, J.; Hashimoto, K.; Tajima, K. A Benzoselenadiazole-Based Low Band Gap Polymer: Synthesis and Photovoltaic Application. Macromolecules 2013, 46, 763¨C768. "
1840,CC(S1)=CC2=C1C(C3=CC=C(CC(CCCCCCCCCCCC)CCCCCCCCCC)S3)=C(C=C(C4=CC=C(C5=C(F)C=C(C6=CC=C(C)S6)C7=N[Se]N=C75)S4)S8)C8=C2C9=CC=C(CC(CCCCCCCCCCCC)CCCCCCCCCC)S9,PBDT-T-FBSe,5.19,3.59,0.78,11.8,0.54,5,"Li, Y.; Pan, Z.; Miao, L.; Xing, Y.; Li, C.; Chen, Y. Fluoro-Benzoselenadiazole-Based Low Band Gap Polymers for High Efficiency Organic Solar Cells. Polym. Chem. 2014, 5, 330¨C334. "
1841,CC(S1)=CC2=C1C(C3=CC=C(CC(CCCC)CC)S3)=C(C=C(C4=C(CC(CC)CCCC)C=C(C5=CN=C(C6=CC(CC(CCCC)CC)=C(C)S6)C7=NSN=C75)S4)S8)C8=C2C9=CC=C(CC(CCCC)CC)S9,PIDT-T-FBSe,5.41,3.85,0.75,14.07,0.459,4.84,"Yuan, J.; Huang, X.; Dong, H.; Lu, J.; Yang, T.; Li, Y.; Gallagher, A.; Ma, W. Structure, Band Gap and Energy Level Modulations for Obtaining Efficient Materials in Inverted Polymer Solar Cells. Org. Electron. 2013, 14, 635¨C643. "
1842,CC(S1)=CC2=C1C(C3=CC=C(CCCCCCCCCCCC)S3)=C(C=C(C4=C(CC(CC)CCCC)C=C(C5=CN=C(C6=CC(CC(CCCC)CC)=C(C)S6)C7=NSN=C75)S4)S8)C8=C2C9=CC=C(CCCCCCCCCCCC)S9,PBPT-12,5.44,3.91,0.75,12.56,0.542,5.11,"Yuan, J.; Huang, X.; Dong, H.; Lu, J.; Yang, T.; Li, Y.; Gallagher, A.; Ma, W. Structure, Band Gap and Energy Level Modulations for Obtaining Efficient Materials in Inverted Polymer Solar Cells. Org. Electron. 2013, 14, 635¨C643. "
1843,CC(S1)=CC2=C1C(C3=C(CCCCCCCC)C=C(CCCCCCCC)S3)=C(C=C(C4=CC=C(C5=CC=C(C6=CC=C(C)S6)C7=NSN=C75)S4)S8)C8=C2C9=C(CCCCCCCC)C=C(CCCCCCCC)S9,PBDTTBT,5.31,3.56,0.92,10.7,0.575,5.66,"Huo, L.; Hou, J.; Zhang, S.; Chen, H. Y.; Yang, Y. A Poh benzo[1,2-6:4,5-b¡ä]dithiophene Derivative with Deep HOMO Level and Its Application in HighPerformance Polymer Solar Cells. Angew. Chem. Int. Ed. 2010, 49, 1500¨C1503. "
1844,CC(S1)=CC2=C1C(C3=CC=C(CC(CC)CCCC)C=C3)=C(C=C(C4=C(CC(CCCC)CC)C=C(C5=CC=C(C6=CC(CC(CCCC)CC)=C(C)S6)C7=NSN=C75)S4)S8)C8=C2C9=CC=C(CC(CCCC)CC)C=C9,PBDTP-DTBT,5.35,3.65,0.88,12.94,0.709,8.07,"Zhang, M.; Gu, Y.; Guo, X.; Liu, F.; Zhang, S.; Huo, L.; Russell, T. P.; Hou, J. Efficient Polymer Solar Cells Based on Benzothiadiazole and Alkylphenyl Substituted Benzodithiophene with a Power Conversion Efficiency over 8%. Adv. Mater. 2013, 25, 4944¨C4949. "
1845,CC(S1)=CC2=C1C(C3=CC=C(OCC(CCCC)CC)C=C3)=C(C=C(C4=CC=C(C5=C(OCCCCCCCC)C(OCCCCCCCC)=C(C6=CC=C(C)S6)C7=NON=C75)S4)S8)C8=C2C9=CC=C(OCC(CC)CCCC)C=C9,PBDTPO-DTBO,5.56,3.91,0.89,11,0.64,6.2,"Yuan, J.; Xiao, L.; Liu, B.; Li, Y.; He, Y.; Pan, C.; Zou, Y. New Alkoxylphenyl Substituted benzo[1,2-b:4,5-b¡¯] Dithiophene-Based Polymers: Synthesis and Application in Solar Cells. J. Mater. Chem. A 2013, 1, 10639¨C10645. "
1846,CC(S1)=CC2=C1C(C3=CC=C(OCC(CCCC)CC)C=C3)=C(C=C(C4=CC=C(C5=C(OCCCCCCCC)C(OCCCCCCCC)=C(C6=CC=C(C)S6)C7=NSN=C75)S4)S8)C8=C2C9=CC=C(OCC(CC)CCCC)C=C9,PBDTPO-DTBT,5.46,3.84,0.78,9.3,0.47,3.4,"Yuan, J.; Xiao, L.; Liu, B.; Li, Y.; He, Y.; Pan, C.; Zou, Y. New Alkoxylphenyl Substituted benzo[1,2-b:4,5-b¡¯] Dithiophene-Based Polymers: Synthesis and Application in Solar Cells. J. Mater. Chem. A 2013, 1, 10639¨C10645. "
1847,CC(S1)=CC2=C1C(C3=CC=C(OCC(CCCC)CC)C=C3)=C(C=C(C4=C(CCCCCCCCCCCC)C=C(C5=C(F)C=C(C6=CC(CCCCCCCCCCCC)=C(C)S6)C7=NSN=C75)S4)S8)C8=C2C9=CC=C(OCC(CC)CCCC)C=C9,PBDTPO-FBT,5.43,3.9,0.7,7.23,0.471,2.7,"Xiao, L.; Yuan, J.; Zou, Y.; Liu, B.; Jiang, J.; Wang, Y.; Jiang, L.; Li, Y. F. A New Polymer from Fluorinated Benzothiadiazole and Alkoxylphenyl Substituted benzo[1,2-b:4,5-b¡ä]dithiophene: Synthesis and Photovoltaic Applications. Synth. Met. 2014, 187, 201¨C208. "
1848,CC1=CC=C(C2=C(CC(CCCCCCCCCC)CCCCCCCCCCCC)C=C(C3=CC(C4=NSN=C4C(C5=CC(CC(CCCCCCCCCCCC)CCCCCCCCCC)=C(C6=CC=C(C)S6)S5)=C7)=C7C8=NSN=C83)S2)S1,PNTz4T,5.14,3.46,0.71,19.4,0.734,10.1,"Vohra, V.; Kawashima, K.; Kakara, T.; Koganezawa, T.; Osaka, I.; Takimiya, K.; Murata, H. Efficient Inverted Polymer Solar Cells Employing Favourable Molecular Orientation. Nat. Photonics 2015, 9, 403¨C408. "
1849,CC(S1)=CC2=C1C(C3=CC=C(CC(CC)CCCC)S3)=C(C=C(C4=CC=C(C5=C(OCCCCCCCC)C(OCCCCCCCC)=C(C6=CC=C(C)S6)C7=NON=C75)S4)S8)C8=C2C9=CC=C(CC(CC)CCCC)S9,PBDTTBO,5.46,3.68,0.86,12.8,0.67,7.4,"Jiang, J. M.; Lin, H. K.; Lin, Y. C.; Chen, H. C.; Lan, S. C.; Chang, C. K.; Wei, K. H. Side Chain Structure Affects the Photovoltaic Performance of Two-Dimensional Conjugated Polymers. Macromolecules 2014, 47, 70¨C78. "
1850,CC(S1)=CC2=C1C(C3=CC=C(CC(CC)CCCC)C=C3)=C(C=C(C4=CC=C(C5=C(OCCCCCCCC)C(OCCCCCCCC)=C(C6=CC=C(C)S6)C7=NON=C75)S4)S8)C8=C2C(C=C9)=CC=C9CC(CC)CCCC,PBDTPBO,5.4,3.62,0.85,11.8,0.64,6.4,"Jiang, J. M.; Lin, H. K.; Lin, Y. C.; Chen, H. C.; Lan, S. C.; Chang, C. K.; Wei, K. H. Side Chain Structure Affects the Photovoltaic Performance of Two-Dimensional Conjugated Polymers. Macromolecules 2014, 47, 70¨C78. "
1851,CC(S1)=CC2=C1C(C3=CC=C(CC(CC)CCCC)O3)=C(C=C(C4=CC=C(C5=C(OCCCCCCCC)C(OCCCCCCCC)=C(C6=CC=C(C)S6)C7=NON=C75)S4)S8)C8=C2C9=CC=C(CC(CC)CCCC)O9,PBDTFBO,5.38,3.6,0.81,11.2,0.6,5.4,"Jiang, J. M.; Lin, H. K.; Lin, Y. C.; Chen, H. C.; Lan, S. C.; Chang, C. K.; Wei, K. H. Side Chain Structure Affects the Photovoltaic Performance of Two-Dimensional Conjugated Polymers. Macromolecules 2014, 47, 70¨C78. "
1852,CC1=CC2=C(C(C3=CC=C(CC(CCCC)CC)S3)=C(C=C(C4=CC=C(C5=C(OCCCCCCCC)C(OCCCCCCCC)=C(C6=CC=C(C)S6)C7=NSN=C57)S4)O8)C8=C2C9=CC=C(CC(CCCC)CC)S9)S1,PTBFTDTBT,5.2,3.57,0.78,13.51,0.61,6.42,"Fan, L.; Cui, R.; Guo, X.; Qian, D.; Qiu, B.; Yuan, J.; Li, Y.; Huang, W.; Yang, J.; Liu, W.; Xu, X.; Li, L.; Zou, Y. A New Two-Dimensional Donor/acceptor Copolymer Based on 4,8-bis(2¡ä-ethylhexylthiophenethieno[2,3-f]benzofuran for High-Performance Polymer Solar Cells. J. Mater. Chem. C 2014, 2, 5651¨C5659. "
1853,CC(S1)=CC2=C1C(CCC(CCCC)CCCCCC)=C(C=C(C3=C(CC(CC)CCCC)C=C(C4=C(F)C(F)=C(C5=CC(C[C@@H](CCCC)CC)=C(C)S5)C6=NSN=C64)S3)S7)C7=C2CC[C@H](CCCCCC)CCCC,DTffBT,5.53,3.8,0.9,12.2,0.621,7.16,"Stuart, A. C.; Tumbleston, J. R.; Zhou, H.; Li, W.; Liu, S.; Ade, H.; You, W. Fluorine Substituents Reduce Charge Recombination and Drive Structure and Morphology Development in Polymer Solar Cells. J. Am. Chem. Soc. 2013, 135, 1806¨C1815. "
1854,CC(S1)=CC2=C1C(CCC(CCCC)CCCCCC)=C(C=C(C3=C(CC(CC)CCCC)C=C(C4=CC=C(C5=CC(CC(CCCC)CC)=C(C)S5)C6=NSN=C64)S3)S7)C7=C2CCC(CCCCCC)CCCC,DTBT,5.42,3.77,0.78,11.7,0.476,4.53,"Stuart, A. C.; Tumbleston, J. R.; Zhou, H.; Li, W.; Liu, S.; Ade, H.; You, W. Fluorine Substituents Reduce Charge Recombination and Drive Structure and Morphology Development in Polymer Solar Cells. J. Am. Chem. Soc. 2013, 135, 1806¨C1815. "
1855,CC(S1)=CC2=C1C(CCC(CCCC)CCCCCC)=C(C=C(C3=C(CC(CC)CCCC)C=C(C4=C(F)C=C(C5=CC(CC(CCCC)CC)=C(C)S5)C6=NSN=C64)S3)S7)C7=C2CCC(CCCCCC)CCCC,DTfBT,5.48,3.81,0.85,11.5,0.522,5.22,"Stuart, A. C.; Tumbleston, J. R.; Zhou, H.; Li, W.; Liu, S.; Ade, H.; You, W. Fluorine Substituents Reduce Charge Recombination and Drive Structure and Morphology Development in Polymer Solar Cells. J. Am. Chem. Soc. 2013, 135, 1806¨C1815. "
1856,CC(S1)=CC2=C1C(CCC(CCCCC)CCCCCCCC)=C(C=C(C3=C(CCCCCCCC)C=C(C4=C(F)C(F)=C(C5=CC(CCCCCCCC)=C(C)S5)C6=NSN=C64)S3)S7)C7=C2CC[C@H](CCCCC)CCCCCCCC,PTBDTDTBT,5.48,3.92,0.69,8.89,0.554,3.4,"Li, Z.; Lu, J.; Tse, S.-C.; Zhou, J.; Du, X.; Tao, Y.; Ding, J. Synthesis and Applications of Difluorobenzothiadiazole Based Conjugated Polymers for Organic Photovoltaics. J. Mater. Chem. 2011, 21, 3226¨C3233."
1857,CC(S1)=CC2=C1C(C3=CC=C(CC(CCCCCC)CC)S3)=C(C=C(C4=CC=C(C5=C(F)C(F)=C(C6=CC=C(C)S6)C7=NSN=C75)S4)S8)C8=C2C9=CC=C(CC(CCCCCC)CC)S9,PTBDTffDTBT,5.46,3.72,0.86,12.17,0.46,4.8,"Wu, F.; Zha, D.; Chen, L.; Chen, Y. Photovoltaics of Donor-Acceptor Polymers Based on Benzodithiophene with Lateral Thiophenyl and Fluorinated Benzothiadiazole. J. Polym. Sci. Part A Polym. Chem. 2013, 51, 1506¨C1511. "
1858,CC(S1)=CC2=C1C(C3=CC=C(CC(CCCCCC)CC)S3)=C(C=C(C4=CC=C(C5=CC=C(C6=CC=C(C)S6)C7=NSN=C75)S4)S8)C8=C2C9=CC=C(CC(CCCCCC)CC)S9,PTBDTDTBT,5.29,3.67,0.68,6.69,0.42,1.9,"Wu, F.; Zha, D.; Chen, L.; Chen, Y. Photovoltaics of Donor-Acceptor Polymers Based on Benzodithiophene with Lateral Thiophenyl and Fluorinated Benzothiadiazole. J. Polym. Sci. Part A Polym. Chem. 2013, 51, 1506¨C1511. "
1859,CC(S1)=CC2=C1C(C3=CC=C(CC(CCCC)CC)S3)=C(C=C(C4=C(CCCCCCCC)C=C(C5=C(F)C(F)=C(C6=CC(CCCCCCCC)=C(C)S6)C7=NSN=C75)S4)S8)C8=C2C9=CC=C(CC(CCCC)CC)S9,PBDT_TEH-DT_H-BTff,5.33,3.61,0.68,11.87,0.552,4.46,"Wang, N.; Chen, Z.; Wei, W.; Jiang, Z. Fluorinated Benzothiadiazole-Based Conjugated Polymers for High-Performance Polymer Solar Cells without Any Processing Additives or Post-Treatments. J. Am. Chem. Soc. 2013, 135, 17060¨C17068. "
1860,CC(S1)=CC2=C1C(C3=CC=C(CC(CCCC)CC)S3)=C(C=C(C4=C(CC(CC)CCCC)C=C(C5=C(F)C(F)=C(C6=CC(CC(CCCC)CC)=C(C)S6)C7=NSN=C75)S4)S8)C8=C2C9=CC=C(CC(CCCC)CC)S9,PBDT_TEH-DT_EH-BTff,5.34,3.58,0.76,13.17,0.619,6.2,"Wang, N.; Chen, Z.; Wei, W.; Jiang, Z. Fluorinated Benzothiadiazole-Based Conjugated Polymers for High-Performance Polymer Solar Cells without Any Processing Additives or Post-Treatments. J. Am. Chem. Soc. 2013, 135, 17060¨C17068. "
1861,CC(S1)=CC2=C1C(OCC(CCCCCCCC)CCCCCC)=C(C=C(C3=C(CCCCCC)C=C(C4=C(F)C(F)=C(C5=CC(CCCCCC)=C(C)S5)C6=NSN=C64)S3)S7)C7=C2OCC(CCCCCCCC)CCCCCC,PBDT_TEH-HDO_H-BTff,5.31,3.61,0.78,15.38,0.692,8.3,"Wang, N.; Chen, Z.; Wei, W.; Jiang, Z. Fluorinated Benzothiadiazole-Based Conjugated Polymers for High-Performance Polymer Solar Cells without Any Processing Additives or Post-Treatments. J. Am. Chem. Soc. 2013, 135, 17060¨C17068. "
1862,CC(S1)=CC2=C1C(CCC(CCCC)CCCCCC)=C(C=C(C3=CC=C(C4=C(F)C(F)=C(C5=CC=C(C)S5)C6=NN(CC(CCCCCC)CCCC)N=C64)S3)S7)C7=C2CCC(CCCC)CCCCCC,PBnDT-FTAZ,5.36,3.36,0.79,11.83,0.729,6.81,"Tumbleston, J. R.; Stuart, A. C.; Gann, E.; You, W.; Ade, H. Fluorinated Polymer Yields High Organic Solar Cell Performance for a Wide Range of Morphologies. Adv. Funct. Mater. 2013, 23, 3463¨C3470. "
1863,CC(S1)=CC2=C1C(OC[C@H](CCCC)CC)=C(C=C(C3=CC=C(C4=C(OCCCCCCCC)C(OCCCCCCCC)=C(C5=CC=C(C)O5)C6=NSN=C64)O3)S7)C7=C2OC[C@H](CCCC)CC,PFBT-BDT,5.44,3.48,0.94,6.5,0.46,2.81,"Wang, X.; Chen, S.; Sun, Y.; Zhang, M.; Li, Y.; Li, X.; Wang, H. A Furan-Bridged D-¦Ð-A Copolymer with Deep HOMO Level: Synthesis and Application in Polymer Solar Cells. Polym. Chem. 2011, 2, 2872¨C2877. "
1864,CC(S1)=CC2=C1C(OC[C@H](CCCC)CC)=C(C=C(C3=CC=C(C4=C(OCCCCCCCC)C(OCCCCCCCC)=C(C5=CC=C(C)S5)C6=NSN=C64)S3)S7)C7=C2OC[C@H](CCCC)CC,P(BDT-T-BT),5.35,3.53,0.82,9.45,0.48,3.72,"Wang, X.; Sun, Y.; Chen, S.; Guo, X.; Zhang, M.; Li, X.; Li, Y.; Wang, H. Effects of ¦Ð-Conjugated Bridges on Photovoltaic Properties of Donor-¦Ð-Acceptor Conjugated Copolymers. Macromolecules 2012, 45, 1208¨C1216. "
1865,CC(S1)=CC2=C1C(OC[C@@H](CCCCCCCCCC)CCCCCCCC)=C(C=C(C3=CC(SC(C4=C(OCCCCCCCC)C(OCCCCCCCC)=C(C5=CC(SC(C)=C6)=C6S5)C7=NSN=C74)=C8)=C8S3)S9)C9=C2OC[C@H](CCCCCCCC)CCCCCCCCCC,P(BDT-TT-BT),5.21,3.43,0.69,11.34,0.63,4.93,"Wang, X.; Sun, Y.; Chen, S.; Guo, X.; Zhang, M.; Li, X.; Li, Y.; Wang, H. Effects of ¦Ð-Conjugated Bridges on Photovoltaic Properties of Donor-¦Ð-Acceptor Conjugated Copolymers. Macromolecules 2012, 45, 1208¨C1216. "
1866,CC(S1)=CC2=C1C(OC[C@H](CCCCCCCCCC)CCCCCCCC)=C(C=C(C3=CC(SC(C4=C(OCCCCCCCC)C(OCCCCCCCC)=C(C5=CC(SC(C)=C6)=C6S5)C7=NON=C74)=C8)=C8S3)S9)C9=C2OC[C@H](CCCCCCCC)CCCCCCCCCC,P(BDT-TT-BO),5.31,3.54,0.76,13.87,0.666,7.05,"Wang, X.; Jiang, P.; Chen, Y.; Luo, H.; Zhang, Z.; Wang, H.; Li, X.; Yu, G.; Li, Y. Thieno[3,2-b]Thiophene-Bridged D-¦Ð-A Polymer Semiconductor Based on benzo[1,2-b:4,5- b¡ä]dithiophene and Benzoxadiazole. Macromolecules 2013, 46, 4805¨C4812. "
1867,CC(S1)=CC2=C1C(OC[C@@H](CCCCCCCCCC)CCCCCCCC)=C(C=C(C3=C(CCCCCC)C(SC(C4=CC=C(C5=CC(SC(C)=C6CCCCCC)=C6S5)C7=NSN=C74)=C8)=C8S3)S9)C9=C2OC[C@H](CCCCCCCC)CCCCCCCCCC,P(BDT-TT-HBT),5.29,3.59,0.72,10.12,0.6,4.37,"Wang, X. C.; Zhang, Z. G.; Luo, H.; Chen, S.; Yu, S. Q.; Wang, H. Q.; Li, X. Y.; Yu, G.; Li, Y. F. Effects of Fluorination on the Properties of Thieno 3,2-B Thiophene-Bridged Donor-Pi-Acceptor Polymer Semiconductors. Polym. Chem. 2014, 5, 502¨C511. "
1868,CC(S1)=CC2=C1C(OC[C@@H](CCCCCCCCCC)CCCCCCCC)=C(C=C(C3=C(CCCCCC)C(SC(C4=C(F)C(F)=C(C5=CC(SC(C)=C6CCCCCC)=C6S5)C7=NSN=C74)=C8)=C8S3)S9)C9=C2OC[C@H](CCCCCCCC)CCCCCCCCCC,P(BDT-TT-FBT),5.37,3.64,0.81,8,0.55,3.56,"Wang, X. C.; Zhang, Z. G.; Luo, H.; Chen, S.; Yu, S. Q.; Wang, H. Q.; Li, X. Y.; Yu, G.; Li, Y. F. Effects of Fluorination on the Properties of Thieno 3,2-B Thiophene-Bridged Donor-Pi-Acceptor Polymer Semiconductors. Polym. Chem. 2014, 5, 502¨C511. "
1869,CC(S1)=CC2=C1C(C3=CC=C(CC(CCCCCCCC)CCCCCC)S3)=C(C=C(C4=C(CCCCCCCCCCC)C(SC(C5=CC=C(C6=CC(SC(C)=C7CCCCCCCCCCC)=C7S6)C8=NSN=C85)=C9)=C9S4)S%10)C%10=C2C%11=CC=C(CC(CCCCCCCC)CCCCCC)S%11,PBDTT?DTTBT,5.11,3.46,0.78,12.46,0.62,6.03,"Guo, X.; Zhang, M.; Huo, L.; Xu, F.; Wu, Y.; Hou, J. Design, Synthesis and Photovoltaic Properties of a New D¨C¦Ð¨CA Polymer with Extended ¦Ð-Bridge Units. J. Mater. Chem. 2012, 22, 21024¨C21031. "
1870,CC(S1)=CC2=C1C(C3=CC=C(CC(CCCCCCCC)CCCCCC)S3)=C(C=C(C4=C(CCCCCCCCCCCC)C=C(C5=CC=C(C6=CC(CCCCCCCCCCCC)=C(C)S6)C7=NSN=C75)S4)S8)C8=C2C9=CC=C(CC(CCCCCC)CCCCCCCC)S9,PBDTT?DTBT,5.15,3.52,0.82,5.78,0.495,2.34,"Guo, X.; Zhang, M.; Huo, L.; Xu, F.; Wu, Y.; Hou, J. Design, Synthesis and Photovoltaic Properties of a New D¨C¦Ð¨CA Polymer with Extended ¦Ð-Bridge Units. J. Mater. Chem. 2012, 22, 21024¨C21031. "
1871,CC(S1)=CC2=C1C(C3=CC=C(CC(CC)CCCC)S3)=C(C=C(C4=CC=C(C5=C(OCC(CC)CCCC)C(OCC(CCCC)CC)=C(C6=CC=C(C)S6)C7=NSN=C75)S4)S8)C8=C2C9=CC=C(CC(CC)CCCC)S9,PBDT?TBT,5.27,3.48,0.96,9.1,0.518,4.9,"Zuo, G.; Li, Z.; Zhang, M.; Guo, X.; Wu, Y.; Zhang, S.; Peng, B.; Wei, W.; Hou, J. Influence of the Backbone Conformation of Conjugated Polymers on Morphology and Photovoltaic Properties. Polym. Chem. 2014, 5, 1976¨C1981. "
1872,CC(S1)=CC2=C1C(C3=CC=C(CC(CC)CCCC)S3)=C(C=C(C4=CC(SC(C5=C(OCC(CCCCCC)CCCC)C(OCC(CCCC)CCCCCC)=C(C6=CC7=C(S6)C=C(C)S7)C8=NSN=C85)=C9)=C9S4)S%10)C%10=C2C%11=CC=C(CC(CC)CCCC)S%11,PBDT?TTBT,5.09,3.36,0.8,11.83,0.666,6.3,"Zuo, G.; Li, Z.; Zhang, M.; Guo, X.; Wu, Y.; Zhang, S.; Peng, B.; Wei, W.; Hou, J. Influence of the Backbone Conformation of Conjugated Polymers on Morphology and Photovoltaic Properties. Polym. Chem. 2014, 5, 1976¨C1981. "
1873,CC1=CC(CCCCCCCCCC)=C(C2=NC(SC(C3=C(CCCCCCCCCC)C=C(C4=CC(CC(CCCCCC)CCCCCCCC)=C(C5=NC(SC(C6=C(CC(CCCCCC)CCCCCCCC)C=C(C)S6)=N7)=C7S5)S4)S3)=N8)=C8S2)S1,PTzBT-10HD,5.21,3.41,0.81,10.2,0.62,5.2,"Osaka, I.; Saito, M.; Koganezawa, T.; Takimiya, K. Thiophene-Thiazolothiazole Copolymers: Significant Impact of Side Chain Composition on Backbone Orientation and Solar Cell Performances. Adv. Mater. 2014, 26, 331¨C338. "
1874,CC1=CC(CCCCCCCCCC)=C(C2=NC(SC(C3=C(CCCCCCCCCC)C=C(C4=CC(CC(CCCCCCCCCC)CCCCCCCC)=C(C5=NC(SC(C6=C(CC(CCCCCCCC)CCCCCCCCCC)C=C(C)S6)=N7)=C7S5)S4)S3)=N8)=C8S2)S1,PTzBT-10OD,5.2,3.4,0.84,8.5,0.54,3.8,"Osaka, I.; Saito, M.; Koganezawa, T.; Takimiya, K. Thiophene-Thiazolothiazole Copolymers: Significant Impact of Side Chain Composition on Backbone Orientation and Solar Cell Performances. Adv. Mater. 2014, 26, 331¨C338. "
1875,CC1=CC(CCCCCCCCCCCC)=C(C2=NC(SC(C3=C(CCCCCCCCCCCC)C=C(C4=CC(CC(CCCCCC)CCCCCCCC)=C(C5=NC(SC(C6=C(CC(CCCCCCCC)CCCCCC)C=C(C)S6)=N7)=C7S5)S4)S3)=N8)=C8S2)S1,PTzBT-12HD,5.2,3.4,0.81,10,0.6,4.8,"Osaka, I.; Saito, M.; Koganezawa, T.; Takimiya, K. Thiophene-Thiazolothiazole Copolymers: Significant Impact of Side Chain Composition on Backbone Orientation and Solar Cell Performances. Adv. Mater. 2014, 26, 331¨C338. "
1876,CC1=CC(CCCCCCCCCCCC)=C(C2=NC(SC(C3=C(CCCCCCCCCCCC)C=C(C4=CC(CC(CCCCCCCC)CCCCCCCCCC)=C(C5=NC(SC(C6=C(CC(CCCCCCCCCC)CCCCCCCC)C=C(C)S6)=N7)=C7S5)S4)S3)=N8)=C8S2)S1,PTzBT-12OD,5.21,3.41,0.82,11.3,0.62,5.8,"Osaka, I.; Saito, M.; Koganezawa, T.; Takimiya, K. Thiophene-Thiazolothiazole Copolymers: Significant Impact of Side Chain Composition on Backbone Orientation and Solar Cell Performances. Adv. Mater. 2014, 26, 331¨C338. "
1877,CC1=CC(CCCCCCCCCCCCCC)=C(C2=NC(SC(C3=C(CCCCCCCCCCCCCC)C=C(C4=CC(CC(CCCCCCCC)CCCCCCCCCC)=C(C5=NC(SC(C6=C(CC(CCCCCCCCCC)CCCCCCCC)C=C(C)S6)=N7)=C7S5)S4)S3)=N8)=C8S2)S1,PTzBT-14OD,5.21,3.41,0.82,9.8,0.64,5.1,"Osaka, I.; Saito, M.; Koganezawa, T.; Takimiya, K. Thiophene-Thiazolothiazole Copolymers: Significant Impact of Side Chain Composition on Backbone Orientation and Solar Cell Performances. Adv. Mater. 2014, 26, 331¨C338. "
1878,CC1=CC(CC(CC)CCCC)=C(C2=NC(SC(C3=C(CC(CC)CCCC)C=C(C4=CC(CC(CCCCCCCC)CCCCCCCCCC)=C(C5=NC(SC(C6=C(CC(CCCCCCCCCC)CCCCCCCC)C=C(C)S6)=N7)=C7S5)S4)S3)=N8)=C8S2)S1,PTzBT-EHOD,5.21,3.41,0.88,10.3,0.64,5.8,"Osaka, I.; Saito, M.; Koganezawa, T.; Takimiya, K. Thiophene-Thiazolothiazole Copolymers: Significant Impact of Side Chain Composition on Backbone Orientation and Solar Cell Performances. Adv. Mater. 2014, 26, 331¨C338. "
1879,CC1=CC(CC(CCCCCC)CCCC)=C(C2=NC(SC(C3=C(CC(CCCCCC)CCCC)C=C(C4=CC(CC(CCCC)CCCCCC)=C(C5=NC(SC(C6=C(CC(CCCC)CCCCCC)C=C(C)S6)=N7)=C7S5)S4)S3)=N8)=C8S2)S1,PTzBT-BOBO,5.23,3.43,0.89,10.5,0.63,5.9,"Osaka, I.; Saito, M.; Koganezawa, T.; Takimiya, K. Thiophene-Thiazolothiazole Copolymers: Significant Impact of Side Chain Composition on Backbone Orientation and Solar Cell Performances. Adv. Mater. 2014, 26, 331¨C338. "
1880,CC1=CC(CC(CCCCCC)CCCC)=C(C2=NC(SC(C3=C(CC(CCCCCC)CCCC)C=C(C4=CC(CC(CCCCCCCC)CCCCCC)=C(C5=NC(SC(C6=C(CC(CCCCCCCC)CCCCCC)C=C(C)S6)=N7)=C7S5)S4)S3)=N8)=C8S2)S1,PTzBT-BOHD,5.23,3.43,0.89,11.4,0.65,6.7,"Osaka, I.; Saito, M.; Koganezawa, T.; Takimiya, K. Thiophene-Thiazolothiazole Copolymers: Significant Impact of Side Chain Composition on Backbone Orientation and Solar Cell Performances. Adv. Mater. 2014, 26, 331¨C338. "
1881,CC1=CC(CC(CCCCCC)CCCC)=C(C2=NC(SC(C3=C(CC(CCCCCC)CCCC)C=C(C4=CC(CC(CCCCCCCCCC)CCCCCCCC)=C(C5=NC(SC(C6=C(CC(CCCCCCCC)CCCCCCCCCC)C=C(C)S6)=N7)=C7S5)S4)S3)=N8)=C8S2)S1,PTzBT-BOOD,5.23,3.43,0.9,8.5,0.62,4.7,"Osaka, I.; Saito, M.; Koganezawa, T.; Takimiya, K. Thiophene-Thiazolothiazole Copolymers: Significant Impact of Side Chain Composition on Backbone Orientation and Solar Cell Performances. Adv. Mater. 2014, 26, 331¨C338. "
1882,CC1=CC(CCCCCCCCCCCCCC)=C(C2=NC(SC(C3=C(CCCCCCCCCCCCCC)C=C(C4=CC(CC(CCCCCC)CCCCCCCC)=C(C5=NC(SC(C6=C(CC(CCCCCCCC)CCCCCC)C=C(C)S6)=N7)=C7S5)S4)S3)=N8)=C8S2)S1,PTzBT-14HD,5.21,3.41,0.84,10.6,0.64,5.7,"Osaka, I.; Saito, M.; Mori, H.; Koganezawa, T.; Takimiya, K. Drastic Change of Molecular Orientation in a Thiazolothiazole Copolymer by Molecular-Weight Control and Blending with PC61BM Leads to High Efficiencies in Solar Cells. Adv. Mater. 2012, 24, 425¨C430. "
1883,CC1=CC(CCCCCCCCCCCCCC)=C(C2=CC(CCCCCCCCCCCCCC)=C(C3=NC(SC(C4=C(CCCCCCCCCCCCCC)C=C(C5=C(CCCCCCCCCCCCCC)C=C(C)S5)S4)=N6)=C6S3)S2)S1,PTzQT-14,5.1,3.3,0.64,6,0.43,1.6,"Osaka, I.; Saito, M.; Mori, H.; Koganezawa, T.; Takimiya, K. Drastic Change of Molecular Orientation in a Thiazolothiazole Copolymer by Molecular-Weight Control and Blending with PC61BM Leads to High Efficiencies in Solar Cells. Adv. Mater. 2012, 24, 425¨C430. "
1884,CC1=CC(C(CCCCCCCC)CCCCCC)=C(C2=NC(SC(C3=C(C(CCCCCCCC)CCCCCC)C=C(C)S3)=N4)=C4S2)S1,PTzBT-HD,5.3,3.5,0.96,2.3,0.37,0.8,"Osaka, I.; Saito, M.; Mori, H.; Koganezawa, T.; Takimiya, K. Drastic Change of Molecular Orientation in a Thiazolothiazole Copolymer by Molecular-Weight Control and Blending with PC61BM Leads to High Efficiencies in Solar Cells. Adv. Mater. 2012, 24, 425¨C430. "
1885,CC(S1)=CC2=C1C(OCCCCCC)=C(C=C(C3=CC=C(C(N(CCCCCC)C4=O)=C5C4=C(C6=CC=C(C)C=C6)N(CCCCCC)C5=O)C=C3)S7)C7=C2OCCCCCC,PDPP-BBT,5.47,3.74,0.78,3.73,0.52,1.51,"Kanimozhi, C.; Balraju, P.; Sharma, G. D.; Patil, S. Synthesis of Diketopyrrolopyrrole-Containing Copolymers: A Study of Their Optical and Photovoltaic Properties. J. Phys. Chem. B 2010, 114, 3095¨C3103. "
1886,CC(S1)=CC2=C1C(OCCCCCC)=C(C=C(C3=CC=C(C(N(CCCCCC)C4=O)=C5C4=C(C6=CC=C(C)S6)N(CCCCCC)C5=O)S3)S7)C7=C2OCCCCCC,TDPP-BBT,5.15,3.69,0.74,6.72,0.56,2.78,"Kanimozhi, C.; Balraju, P.; Sharma, G. D.; Patil, S. Synthesis of Diketopyrrolopyrrole-Containing Copolymers: A Study of Their Optical and Photovoltaic Properties. J. Phys. Chem. B 2010, 114, 3095¨C3103. "
1887,CC1=CC=C(C2=CN=C(C3=C4C(C(N3CC(CCCCCCCC)CCCCCCCCCC)=O)=C(C5=CC=C(C6=CC=C(C)S6)C=N5)N(CC(CCCCCCCCCC)CCCCCCCC)C4=O)C=C2)S1,PBTPyDPP,5.77,3.86,0.92,7.96,0.658,4.88,"Jung, J. W.; Liu, F.; Russell, T. P.; Jo, W. H. Synthesis of Pyridine-Capped Diketopyrrolopyrrole and Its Use as a Building Block of Low Band-Gap Polymers for Efficient Polymer Solar Cells. Chem. Commun. 2013, 49, 8495¨C8497. "
1888,O=C1C(C2=C(C3=CC=C(C)S3)N1CC(CCCCCCCC)CCCCCC)=C(C4=CC=C(C5=CC=C(C)S5)S4)N(CC(CCCCCC)CCCCCCCC)C2=O,PDPP3T,5.3,3.74,0.67,15.4,0.69,7.1,"Hendriks, K. H.; Heintges, G. H. L.; Gevaerts, V. S.; Wienk, M. M.; Janssen, R. A. J. High-Molecular-Weight Regular Alternating Diketopyrrolopyrrole-Based Terpolymers for Efficient Organic Solar Cells. Angew. Chem. Int. Ed. 2013, 52, 8341¨C8344. "
1889,O=C1C(C2=C(C3=CC=C(C)S3)N1CC(CCCCCCCC)CCCCCC)=C(C4=CC=C(C5=CC=C(C)C=C5)S4)N(CC(CCCCCC)CCCCCCCC)C2=O,PDPPTPT,5.48,3.66,0.8,14,0.67,7.4,"Hendriks, K. H.; Heintges, G. H. L.; Gevaerts, V. S.; Wienk, M. M.; Janssen, R. A. J. High-Molecular-Weight Regular Alternating Diketopyrrolopyrrole-Based Terpolymers for Efficient Organic Solar Cells. Angew. Chem. Int. Ed. 2013, 52, 8341¨C8344. "
1890,O=C1C(C2=C(C3=CC=C(C)S3)N1CC(CCCCCCCC)CCCCCC)=C(C4=CC=C(C5=CC=C(C6=CC=C(S6)C7=C8C(C(N7CC(CCCCCCCC)CCCCCC)=O)=C(C9=CC=C(C%10=CC=C(C)S%10)S9)N(CC(CCCCCC)CCCCCCCC)C8=O)C=C5)S4)N(CC(CCCCCC)CCCCCCCC)C2=O,PDPP3TaltTPT,5.16,3.73,0.75,15.9,0.67,8,"Hendriks, K. H.; Heintges, G. H. L.; Gevaerts, V. S.; Wienk, M. M.; Janssen, R. A. J. High-Molecular-Weight Regular Alternating Diketopyrrolopyrrole-Based Terpolymers for Efficient Organic Solar Cells. Angew. Chem. Int. Ed. 2013, 52, 8341¨C8344. "
1891,O=C1C(C2=C(C3=CC4=C(C=C(C)S4)S3)N1CCCC(CCCCCCCCCC)CCCCCCCC)=C(C5=CC6=C(C=C(C7=CC=C(C)S7)S6)S5)N(CCCC(CCCCCCCC)CCCCCCCCCC)C2=O,C3-DPPTTT,5.08,3.69,0.57,23.5,0.66,8.8,"Ashraf, R. S.; Meager, I.; Nikolka, M.; Kirkus, M.; Planells, M.; Schroeder, B. C.; Holliday, S.; Hurhangee, M.; Nielsen, C. B.; Sirringhaus, H.; McCulloch, I. Chalcogenophene Comonomer Comparison in Small Band Gap DiketopyrrolopyrroleBased Conjugated Polymers for High-Performing Field-Effect Transistors and Organic Solar Cells. J. Am. Chem. Soc. 2015, 137, 1314¨C1321. "
1892,O=C1C(C2=C(C3=CC4=C(C=C(C)S4)S3)N1CCCC(CCCCCCCCCC)CCCCCCCC)=C(C5=CC6=C(C=C(C7=CC=C(C)[Se]7)S6)S5)N(CCCC(CCCCCCCC)CCCCCCCCCC)C2=O,C3-DPPTTSe,5.07,3.7,0.56,21.5,0.63,7.6,"Ashraf, R. S.; Meager, I.; Nikolka, M.; Kirkus, M.; Planells, M.; Schroeder, B. C.; Holliday, S.; Hurhangee, M.; Nielsen, C. B.; Sirringhaus, H.; McCulloch, I. Chalcogenophene Comonomer Comparison in Small Band Gap DiketopyrrolopyrroleBased Conjugated Polymers for High-Performing Field-Effect Transistors and Organic Solar Cells. J. Am. Chem. Soc. 2015, 137, 1314¨C1321. "
1893,O=C1C(C2=C(C3=CC4=C(C=C(C)S4)S3)N1CCCC(CCCCCCCCCC)CCCCCCCC)=C(C5=CC6=C(C=C(C7=CC=C(C)[Te]7)S6)S5)N(CCCC(CCCCCCCC)CCCCCCCCCC)C2=O,C3-DPPTTTe,5.05,3.73,0.52,21.7,0.63,7.1,"Ashraf, R. S.; Meager, I.; Nikolka, M.; Kirkus, M.; Planells, M.; Schroeder, B. C.; Holliday, S.; Hurhangee, M.; Nielsen, C. B.; Sirringhaus, H.; McCulloch, I. Chalcogenophene Comonomer Comparison in Small Band Gap DiketopyrrolopyrroleBased Conjugated Polymers for High-Performing Field-Effect Transistors and Organic Solar Cells. J. Am. Chem. Soc. 2015, 137, 1314¨C1321. "
1894,CC1=CC=C(C2=CC=C(C(N(CCCCCCCCCCCC)C3=O)=C4C3=C(C5=CC=C(C)O5)N(CCCCCCCCCCCC)C4=O)O2)S1,PDPP2FT-C12,5.2,3.8,0.65,12.2,0.6,5.2,"Yiu, A. T.; Beaujuge, P. M.; Lee, O. P.; Woo, C. H.; Toney, M. F.; Fr¨¦chet, J. M. J. Side-Chain Tunability of Furan-Containing Low-Band-Gap Polymers Provides Control of Structural Order in Efficient Solar Cells. J. Am. Chem. Soc. 2012, 134, 2180¨C2185."
1895,CC1=CC=C(C2=CC=C(C(N(CCCCCCCCCCCCCC)C3=O)=C4C3=C(C5=CC=C(C)O5)N(CCCCCCCCCCCCCC)C4=O)O2)S1,PDPP2FT-C14,5.2,3.8,0.65,14.8,0.64,6.5,"Yiu, A. T.; Beaujuge, P. M.; Lee, O. P.; Woo, C. H.; Toney, M. F.; Fr¨¦chet, J. M. J. Side-Chain Tunability of Furan-Containing Low-Band-Gap Polymers Provides Control of Structural Order in Efficient Solar Cells. J. Am. Chem. Soc. 2012, 134, 2180¨C2185."
1896,CC1=CC=C(C2=CC=C(C(N(CCCCCCCCCCCCCCCC)C3=O)=C4C3=C(C5=CC=C(C)O5)N(CCCCCCCCCCCCCCCC)C4=O)O2)S1,PDPP2FT-C16,5.3,3.9,0.65,12.3,0.69,6.2,"Yiu, A. T.; Beaujuge, P. M.; Lee, O. P.; Woo, C. H.; Toney, M. F.; Fr¨¦chet, J. M. J. Side-Chain Tunability of Furan-Containing Low-Band-Gap Polymers Provides Control of Structural Order in Efficient Solar Cells. J. Am. Chem. Soc. 2012, 134, 2180¨C2185."
1897,CC1=CC=C(C2=C(CC(CCCCCCCCCC)CCCCCCCCCCCC)C=C(C3=CC(C4=NON=C4C(C5=CC(CC(CCCCCCCCCCCC)CCCCCCCCCC)=C(C6=CC=C(C)S6)S5)=C7)=C7C8=NON=C83)S2)S1,PNOz4T,5.48,3.65,0.96,14.5,0.64,8.9,"Kawashima, K.; Tamai, Y.; Ohkita, H.; Osaka, I.; Takimiya, K. High-Efficiency Polymer Solar Cells with Small Photon Energy Loss. Nat. Commun. 2015, 6, 10085/1¨C9. "
1898,CC(S1)=CC2=C1C(C3=CC=C(CC(CCCC)CC)S3)=C(C=C(C4=CC=C(C(N(CC(CCCCCC)CCCC)C5=O)=C6C5=C(C7=CC=C(C)O7)N(CC(CCCCCC)CCCC)C6=O)O4)S8)C8=C2C9=CC=C(CC(CC)CCCC)S9,PBDTT-FDPP,5.26,3.64,0.77,10.9,0.56,4.7,"Dou, L.; Chang, W. H.; Gao, J.; Chen, C. C.; You, J.; Yang, Y. A Selenium-Substituted Low-Bandgap Polymer with Versatile Photovoltaic Applications. Adv. Mater. 2013, 25, 825¨C831. "
1899,CC(S1)=CC2=C1C(C3=CC=C(CC(CCCC)CC)S3)=C(C=C(C4=CC=C(C(N(CC(CCCCCC)CCCC)C5=O)=C6C5=C(C7=CC=C(C)S7)N(CC(CCCCCC)CCCC)C6=O)S4)S8)C8=C2C9=CC=C(CC(CC)CCCC)S9,PBDTT-DPP,5.3,3.63,0.73,13.7,0.65,6.5,"Dou, L.; Chang, W. H.; Gao, J.; Chen, C. C.; You, J.; Yang, Y. A Selenium-Substituted Low-Bandgap Polymer with Versatile Photovoltaic Applications. Adv. Mater. 2013, 25, 825¨C831. "
1900,CC(S1)=CC2=C1C(C3=CC=C(CC(CCCC)CC)S3)=C(C=C(C4=CC=C(C(N(CC(CCCCCC)CCCC)C5=O)=C6C5=C(C7=CC=C(C)[Se]7)N(CC(CCCCCC)CCCC)C6=O)[Se]4)S8)C8=C2C9=CC=C(CC(CC)CCCC)S9,PBDTT-SeDPP,5.25,3.7,0.69,16.8,0.62,7.2,"Dou, L.; Chang, W. H.; Gao, J.; Chen, C. C.; You, J.; Yang, Y. A Selenium-Substituted Low-Bandgap Polymer with Versatile Photovoltaic Applications. Adv. Mater. 2013, 25, 825¨C831. "
1901,O=C1C(C2=C(C3=CC=C(C)S3)N1CC(CCCCCCCC)CCCCCCCCCC)=C(C4=CC=C(C5=CC=C(C6=CC=C(C)C=C6)C=C5)S4)N(CC(CCCCCCCCCC)CCCCCCCC)C2=O,PDPP2TBP,5.39,3.76,0.8,11.5,0.63,5.7,"Li, W.; Furlan, A.; Roelofs, W. S. C.; Hendriks, K. H.; van Pruissen, G. W. P.; Wienk, M. M.; Janssen, R. A. J. Wide Band Gap Diketopyrrolopyrrole-Based Conjugated Polymers Incorporating Biphenyl Units Applied in Polymer Solar Cells. Chem. Commun. 2014, 50, 679¨C681. "
1902,O=C1C(C2=C(C3=CC=C(C)S3)N1CC(CCCCCCCC)CCCCCCCCCC)=C(C4=CC=C(C5=CC=C(C6=CC(F)=C(C)C=C6)C=C5F)S4)N(CC(CCCCCCCCCC)CCCCCCCC)C2=O,F1-PDPP2TBP,5.44,3.85,0.89,6.7,0.62,3.7,"Li, W.; Furlan, A.; Roelofs, W. S. C.; Hendriks, K. H.; van Pruissen, G. W. P.; Wienk, M. M.; Janssen, R. A. J. Wide Band Gap Diketopyrrolopyrrole-Based Conjugated Polymers Incorporating Biphenyl Units Applied in Polymer Solar Cells. Chem. Commun. 2014, 50, 679¨C681. "
1903,O=C1C(C2=C(C3=CC=C(C)S3)N1CC(CCCCCCCC)CCCCCCCCCC)=C(C4=CC=C(C5=CC(F)=C(C6=CC=C(C)C=C6F)C=C5)S4)N(CC(CCCCCCCCCC)CCCCCCCC)C2=O,F2-PDPP2TBP,5.48,3.78,0.93,7.7,0.56,4.1,"Li, W.; Furlan, A.; Roelofs, W. S. C.; Hendriks, K. H.; van Pruissen, G. W. P.; Wienk, M. M.; Janssen, R. A. J. Wide Band Gap Diketopyrrolopyrrole-Based Conjugated Polymers Incorporating Biphenyl Units Applied in Polymer Solar Cells. Chem. Commun. 2014, 50, 679¨C681. "
1904,O=C1N(CC(CCCCCCCC)CCCCCCCCCC)C(C2=CC=C(C3=CC(C=CC(C)=C4)=C4C=C3)S2)=C5C(N(CC(CCCCCCCC)CCCCCCCCCC)C(C6=CC=C(C)S6)=C51)=O,PDPPTNT,5.29,3.79,0.76,11.8,0.52,4.7,"Sonar, P.; Singh, S. P.; Li, Y.; Ooi, Z.-E.; Ha, T.; Wong, I.; Soh, M. S.; Dodabalapur, A. High Mobility Organic Thin Film Transistor and Efficient Photovoltaic Devices Using Versatile Donor¨Cacceptor Polymer Semiconductor by Molecular Design. Energy Environ. Sci. 2011, 4, 2288¨C2296. "
1905,CC1=CC=C(C2=C3C(C(N2CC(CCCCCCCCCCCC)CCCCCCCCCC)=O)=C(C4=CC=C(C5=CC=C(C)C=C5)S4)N(CC(CCCCCCCCCCCC)CCCCCCCCCC)C3=O)S1,DT-PDPPTPT,5.4,3.86,0.81,6.6,0.59,3.2,"Li, W.; Hendriks, K. H.; Furlan, A.; Roelofs, W. S. C.; Wienk, M. M.; Janssen, R. A. J. Universal Correlation between Fibril Width and Quantum Efficiency in Diketopyrrolopyrrole-Based Polymer Solar Cells. J. Am. Chem. Soc. 2013, 135, 18942¨C 18948. "
1906,CC1=CC=C(C2=C3C(C(N2CC(CCCCCCCCCCCC)CCCCCCCCCC)=O)=C(C4=CC=C(C5=CC=C(C)S5)S4)N(CC(CCCCCCCCCCCC)CCCCCCCCCC)C3=O)S1,DT-PDPP3T,5.25,3.89,0.65,10.6,0.71,4.8,"Li, W.; Hendriks, K. H.; Furlan, A.; Roelofs, W. S. C.; Wienk, M. M.; Janssen, R. A. J. Universal Correlation between Fibril Width and Quantum Efficiency in Diketopyrrolopyrrole-Based Polymer Solar Cells. J. Am. Chem. Soc. 2013, 135, 18942¨C 18948. "
1907,CC1=CC=C(C2=C3C(C(N2CC(CCCCCCCCCCCC)CCCCCCCCCC)=O)=C(C4=CC=C(C5=CC=C(C(C=CC(C)=C6)=C6S7)C7=C5)S4)N(CC(CCCCCCCCCCCC)CCCCCCCCCC)C3=O)S1,DT-PDPP2T-DBT,5.36,3.74,0.76,10.2,0.68,5.3,"Li, W.; Hendriks, K. H.; Furlan, A.; Roelofs, W. S. C.; Wienk, M. M.; Janssen, R. A. J. Universal Correlation between Fibril Width and Quantum Efficiency in Diketopyrrolopyrrole-Based Polymer Solar Cells. J. Am. Chem. Soc. 2013, 135, 18942¨C 18948. "
1908,CC1=CC=C(C2=C3C(C(N2CC(CCCCCCCCCCCC)CCCCCCCCCC)=O)=C(C4=CC=C(C5=CC=C(C6=CC=C(C)S6)S5)S4)N(CC(CCCCCCCCCCCC)CCCCCCCCCC)C3=O)S1,DT-PDPP4T,5.09,3.66,0.64,16,0.69,7.1,"Li, W.; Hendriks, K. H.; Furlan, A.; Roelofs, W. S. C.; Wienk, M. M.; Janssen, R. A. J. Universal Correlation between Fibril Width and Quantum Efficiency in Diketopyrrolopyrrole-Based Polymer Solar Cells. J. Am. Chem. Soc. 2013, 135, 18942¨C 18948. "
1909,CC1=C2C(C(N1CC(CCCCCCCC)CCCCCC)=O)=C(C3=CC=C(C4=CC=C(C5=C6C(C(N(C(CCCCCCCC)CCCCCCCC)C6=O)=O)=C(C7=CC=C(C8=CC=C(C)S8)S7)S5)S4)S3)N(CC(CCCCCCCC)CCCCCC)C2=O,reg-PDPP/TPDalt2T,5.78,3.84,0.78,9.6,0.68,5.3,"Hendriks, K. H.; Heintges, G. H. L.; Wienk, M. M.; Janssen, R. A. J. Comparing Random and Regular Diketopyrrolopyrrole¨Cbithiophene¨Cthienopyrrolodione Terpolymers for Organic Photovoltaics. J. Mater. Chem. A 2014, 2, 17899¨C17905. "
1910,CC(S1)=CC2=C1C(OCC(CCCC)CC)=C(C=C(C3=C4C(C(C(C=C(CCCCCC)C(CCCCCC)=C5)=C5C4=O)=O)=C(C)S3)S6)C6=C2OCC(CCCC)CC,BDT-C6,5.23,3.37,0.83,1.81,0.3,0.45,"Ie, Y.; Aso, Y. Development of Donor-Acceptor Copolymers Based on Dioxocycloalkene-Annelated Thiophenes as Acceptor Units for Organic Photovoltaic Materials. Polym. J. 2017, 49, 13¨C22. "
1911,CC(S1)=CC2=C1C(OCC(CCCC)CC)=C(C=C(C3=C4C(C(C5=C(CCCCCC)SC(CCCCCC)=C5C4=O)=O)=C(C)S3)S6)C6=C2OCC(CCCC)CC,BDT-T6,5.32,3.4,0.87,2.64,0.33,0.73,"Ie, Y.; Aso, Y. Development of Donor-Acceptor Copolymers Based on Dioxocycloalkene-Annelated Thiophenes as Acceptor Units for Organic Photovoltaic Materials. Polym. J. 2017, 49, 13¨C22. "
1912,CC1=CC2=C(OCC(CCCC)CC)C(S3)=C(C(OCC(CCCC)CC)=C2S1)C=C3C4=CC(C(N(CC(CCCCCC)CCCC)C5=O)=O)=C(S4)C6=C5C=C(C)S6,BTI-BDT,5.41,2.3,0.88,9.69,0.518,4.39,"Zhou, N.; Guo, X.; Ortiz, R. P.; Li, S.; Zhang, S.; Chang, R. P. H.; Facchetti, A.; Marks, T. J. Bithiophene Imide and Benzodithiophene Copolymers for Efficient Inverted Polymer Solar Cells. Adv. Mater. 2012, 24, 2242¨C2248. "
1913,CC1=CC2=C(OCCCCCCCCCCCC)C(S3)=C(C(OCCCCCCCCCCCC)=C2S1)C=C3C4=CC(C(N(CC(CCCCCC)CCCCCCCC)C5=O)=O)=C(S4)C6=C5C=C(C)S6,BTI-BDT(2),5.39,2.54,0.92,9.62,0.62,5.5,"Zhou, N.; Guo, X.; Ortiz, R. P.; Li, S.; Zhang, S.; Chang, R. P. H.; Facchetti, A.; Marks, T. J. Bithiophene Imide and Benzodithiophene Copolymers for Efficient Inverted Polymer Solar Cells. Adv. Mater. 2012, 24, 2242¨C2248. "
1914,CC1=CC(CCCCCCCCCCCC)=C(C2=NC(SC(C3=C(CCCCCCCCCCCC)C=C(C4=CC=C5C(N(CC(CCCCCCCC)CCCCCC)C(/C5=C6C(SC(C)=C7)=C7N(CC(CCCCCC)CCCCCCCC)C\6=O)=O)=C4)S3)=N8)=C8S2)S1,‚s‚s1,5.35,3.94,0.56,2.83,0.38,0.6,"Ide, M.; Saeki, A.; Koizumi, Y.; Koganezawa, T.; Seki, S. Molecular Engineering of Benzothienoisoindigo Copolymers Allowing Highly Preferential Face-on Orientations. J. Mater. Chem. A 2015, 3, 21578¨C21585. "
1915,CC1=CC(CCCCCCCCCCCC)=C(C2=NC(SC(C3=C(CCCCCCCCCCCC)C=C(C4=C(CCCCCCCCCCCC)C=C(C5=CC=C6C(N(CC(CCCCCCCC)CCCCCC)C(/C6=C7C(SC(C8=CC(CCCCCCCCCCCC)=C(C)S8)=C9)=C9N(CC(CCCCCC)CCCCCCCC)C\7=O)=O)=C5)S4)S3)=N%10)=C%10S2)S1,TT2,5.43,3.98,0.58,8.54,0.69,3.4,"Ide, M.; Saeki, A.; Koizumi, Y.; Koganezawa, T.; Seki, S. Molecular Engineering of Benzothienoisoindigo Copolymers Allowing Highly Preferential Face-on Orientations. J. Mater. Chem. A 2015, 3, 21578¨C21585. "
1916,CC1=CC(CCCCCCCCCCCC)=C(C2=NC(C=C(SC(C3=C(CCCCCCCCCCCC)C=C(C4=CC=C5C(N(CC(CCCCCCCC)CCCCCC)C(/C5=C6C(SC(C)=C7)=C7N(CC(CCCCCC)CCCCCCCC)C\6=O)=O)=C4)S3)=N8)C8=C9)=C9S2)S1,BT1,5.5,3.98,0.73,6.72,0.67,3.29,"Ide, M.; Saeki, A.; Koizumi, Y.; Koganezawa, T.; Seki, S. Molecular Engineering of Benzothienoisoindigo Copolymers Allowing Highly Preferential Face-on Orientations. J. Mater. Chem. A 2015, 3, 21578¨C21585. "
1917,CC1=CC(CCCCCCCCCCCC)=C(C2=NC(C=C(SC(C3=C(CCCCCCCCCCCC)C=C(C4=C(CCCCCCCCCCCC)C=C(C5=CC=C6C(N(CC(CCCCCCCC)CCCCCC)C(/C6=C7C(SC(C8=CC(CCCCCCCCCCCC)=C(C)S8)=C9)=C9N(CC(CCCCCC)CCCCCCCC)C\7=O)=O)=C5)S4)S3)=N%10)C%10=C%11)=C%11S2)S1,BT2,5.41,3.92,0.62,10.07,0.67,4.18,"Ide, M.; Saeki, A.; Koizumi, Y.; Koganezawa, T.; Seki, S. Molecular Engineering of Benzothienoisoindigo Copolymers Allowing Highly Preferential Face-on Orientations. J. Mater. Chem. A 2015, 3, 21578¨C21585. "
1918,O=C(N1CC(CCCC)CC)/C(C2=C1C=C(C)S2)=C3C(N(CC(CC)CCCC)C4=C/3SC(C5=CC6=C(OCC(CCCC)CC)C7=C(C=C(C)S7)C(OCC(CCCC)CC)=C6S5)=C4)=O,IP1,4.9,3.8,0.39,3.26,0.4,0.51,"Ide, M.; Koizumi, Y.; Saeki, A.; Izumiya, Y.; Ohkita, H.; Ito, S.; Seki, S. Near-Infrared Absorbing Thienoisoindigo-Based Copolymers for Organic Photovoltaics. J. Phys. Chem. C 2013, 117, 26859¨C26870. "
1919,O=C(N1CC(CCCC)CC)/C(C2=C1C=C(C)S2)=C3C(N(CC(CC)CCCC)C4=C/3SC(C5=CC6=C(C(SC(C)=C7)=C7C6(CC(CCCC)CC)CC(CCCC)CC)S5)=C4)=O,IP2,4.8,3.8,0.3,1.73,0.52,0.27,"Ide, M.; Koizumi, Y.; Saeki, A.; Izumiya, Y.; Ohkita, H.; Ito, S.; Seki, S. Near-Infrared Absorbing Thienoisoindigo-Based Copolymers for Organic Photovoltaics. J. Phys. Chem. C 2013, 117, 26859¨C26870. "
1920,O=C(N1CC(CCCC)CC)/C(C2=C1C=C(C)S2)=C3C(N(CC(CC)CCCC)C4=C/3SC(C5=CC(C(CCCCCCCC)(CCCCCCCC)C6=CC(C)=CC=C67)=C7C=C5)=C4)=O,IP3,5.4,3.8,0.73,3.22,0.53,1.3,"Ide, M.; Koizumi, Y.; Saeki, A.; Izumiya, Y.; Ohkita, H.; Ito, S.; Seki, S. Near-Infrared Absorbing Thienoisoindigo-Based Copolymers for Organic Photovoltaics. J. Phys. Chem. C 2013, 117, 26859¨C26870. "
