Repository: JinYSun/TeLLAgent

# 🤖**TeLLAgent**👑

------

### **<u>** TeLLAgent: A Tool-Enhanced Large Language Model-based Agent for Autonomous Design and Discovery of High-Performance Molecules</u>

## 😀Motivation

Large language model (LLM) agents have demonstrated significantly enhanced capabilities compared to individual LLMs. However, their application in the chemistry domain remains constrained by limited multimodal synergy, restricted toolsets, static knowledge bases, and insufficient multi-step reasoning and tool-calling capabilities.

File: tool/dataset.csv (part 21 of 48)
ID,SMILES,Name,HOMO,LUMO,Voc (V),Jsc (mA cm^2),FF,PCE(%),ref
1921,CC1=CC(CCCCCC)=C(C2=CC=C(C3=C(CCCCCC)C=C(C4=CC=C(/C(C(N5CC(CCCCCCCC)CCCCCC)=O)=C6C(N(CC(CCCCCCCC)CCCCCC)C7=C\6C=CC(C)=C7)=O)C5=C4)S3)S2)S1,IsoC6,5.58,3.93,0.69,12.3,0.58,5.2,"Grand, C.; Zajaczkowski, W.; Deb, N.; Lo, C. K.; Hernandez, J. L.; Bucknall, D. G.; M¨¹llen, K.; Pisula, W.; Reynolds, J. R. Morphology Control in Films of Isoindigo Polymers by Side-Chain and Molecular Weight Effects. ACS Appl. Mater. Interfaces 2017, 9, 13357¨C13368. "
1922,CC1=CC(CCCCCCCC)=C(C2=CC=C(C3=C(CCCCCCCC)C=C(C4=CC=C(/C(C(N5CC(CCCCCCCC)CCCCCC)=O)=C6C(N(CC(CCCCCCCC)CCCCCC)C7=C\6C=CC(C)=C7)=O)C5=C4)S3)S2)S1,IsoC8,5.58,3.9,0.7,12.7,0.57,5.6,"Grand, C.; Zajaczkowski, W.; Deb, N.; Lo, C. K.; Hernandez, J. L.; Bucknall, D. G.; M¨¹llen, K.; Pisula, W.; Reynolds, J. R. Morphology Control in Films of Isoindigo Polymers by Side-Chain and Molecular Weight Effects. ACS Appl. Mater. Interfaces 2017, 9, 13357¨C13368. "
1923,CC1=CC(CCCCCCCCCC)=C(C2=CC=C(C3=C(CCCCCCCCCC)C=C(C4=CC=C(/C(C(N5CC(CCCCCCCC)CCCCCC)=O)=C6C(N(CC(CCCCCCCC)CCCCCC)C7=C\6C=CC(C)=C7)=O)C5=C4)S3)S2)S1,IsoC10,5.6,4.06,0.63,11.6,0.54,4.2,"Grand, C.; Zajaczkowski, W.; Deb, N.; Lo, C. K.; Hernandez, J. L.; Bucknall, D. G.; M¨¹llen, K.; Pisula, W.; Reynolds, J. R. Morphology Control in Films of Isoindigo Polymers by Side-Chain and Molecular Weight Effects. ACS Appl. Mater. Interfaces 2017, 9, 13357¨C13368. "
1924,CC1=CC(CCCCCCCCCCCC)=C(C2=CC=C(C3=C(CCCCCCCCCCCC)C=C(C4=CC=C(/C(C(N5CC(CCCCCCCC)CCCCCC)=O)=C6C(N(CC(CCCCCCCC)CCCCCC)C7=C\6C=CC(C)=C7)=O)C5=C4)S3)S2)S1,IsoC12,5.55,3.84,0.66,11.3,0.52,4.1,"Grand, C.; Zajaczkowski, W.; Deb, N.; Lo, C. K.; Hernandez, J. L.; Bucknall, D. G.; M¨¹llen, K.; Pisula, W.; Reynolds, J. R. Morphology Control in Films of Isoindigo Polymers by Side-Chain and Molecular Weight Effects. ACS Appl. Mater. Interfaces 2017, 9, 13357¨C13368. "
1925,CC1=CC(CC(CCCC)CC)=C(C2=CC=C(C3=C(CC(CCCC)CC)C=C(C4=CC=C(/C(C(N5CC(CCCCCCCC)CCCCCC)=O)=C6C(N(CC(CCCCCCCC)CCCCCC)C7=C\6C=CC(C)=C7)=O)C5=C4)S3)S2)S1,Iso2EH,5.81,3.93,0.88,0.8,0.58,0.3,"Grand, C.; Zajaczkowski, W.; Deb, N.; Lo, C. K.; Hernandez, J. L.; Bucknall, D. G.; M¨¹llen, K.; Pisula, W.; Reynolds, J. R. Morphology Control in Films of Isoindigo Polymers by Side-Chain and Molecular Weight Effects. ACS Appl. Mater. Interfaces 2017, 9, 13357¨C13368. "
1926,CCCCC(CC)CC1=CSC(C2=CC=C(C3=CC(CC(CC)CCCC)=C(C4=CC5=C(C6=CC(F)=C(CC(CC)CCCC)S6)C6=C(C=CS6)C(C6=CC(F)=C(CC(CC)CCCC)S6)=C5S4)S3)C3=NSN=C23)=C1,PBT,?5.45,?3.37,0.79,25.6,63.3,12.9," T. Lin, Y. Hai, Y. Luo, L. Feng, T. Jia, J. Wu, R. Ma, T.A. Dela Pe?a, Y. Li, Z. Xing, M. Li, M. Wang, B. Xiao, K.S. Wong, S. Liu, G. Li, Isomerization of Benzothiadiazole Yields a Promising Polymer Donor and Organic Solar Cells with Efficiency of 19.0%, Advanced Materials n/a (n.d.) 2312311. https://doi.org/10.1002/adma.202312311."
1927,CCCCC(CC)CC1=CSC(C2=CC=C(C3=CC(CC(CC)CCCC)=C(C4=CC5=C(C6=CC(F)=C(CC(CC)CCCC)S6)C6=C(C=CS6)C(C6=CC(F)=C(CC(CC)CCCC)S6)=C5S4)S3)C3N=NSC23)=C1,PiBT,?5.53,?3.17,0.87,28.2,77.3,19," T. Lin, Y. Hai, Y. Luo, L. Feng, T. Jia, J. Wu, R. Ma, T.A. Dela Pe?a, Y. Li, Z. Xing, M. Li, M. Wang, B. Xiao, K.S. Wong, S. Liu, G. Li, Isomerization of Benzothiadiazole Yields a Promising Polymer Donor and Organic Solar Cells with Efficiency of 19.0%, Advanced Materials n/a (n.d.) 2312311. https://doi.org/10.1002/adma.202312311."
1928,CCCCCCCCCCCC1=CSC2=C1SC(C1=CC(/C=N\OCC(CCCCCC)CCCCCCCC)=C(C3=CC4=C(S3)C(CCCCCCCCCCC)=C(C3=CC5=C(S3)C(C3=CC(Cl)=C(CC(CC)CCCC)S3)=C3C=CSC3=C5C3=CC(Cl)=C(CC(CC)CCCC)S3)S4)S1)=C2,PTO-HD,?5.51,?3.58,0.806,23.24,74.19,13.89," L. Hu, L. Wang, L. Ye, B. Zhao, S. Tan, Polymer donors based on alkyloxime-substituted thiophene and 6-undecylthiopheno[3,2-b"
1929,CCCCCCCCCCCC1=CSC2=C1SC(C1=CC(/C=N\OCC(CCCC)CCCCCC)=C(C3=CC4=C(S3)C(CCCCCCCCCCC)=C(C3=CC5=C(S3)C(C3=CC(Cl)=C(CC(CC)CCCC)S3)=C3C=CSC3=C5C3=CC(Cl)=C(CC(CC)CCCC)S3)S4)S1)=C2,PTO-BO,?5.47,?3.61,0.799,22.74,67.67,12.29," L. Hu, L. Wang, L. Ye, B. Zhao, S. Tan, Polymer donors based on alkyloxime-substituted thiophene and 6-undecylthiopheno[3,2-b"
1930,CCCCCCCCCCCCC(CCCCCCCCCC)CC1=C(C)SC(C2=CC3=C(S2)C2=C(C=C(C4=CC(CC(CCCCCCCCCC)CCCCCCCCCCCC)=C(C5=CC(F)=C(C6=C(F)C=C(C)S6)S5)S4)S2)C2=C3N=CC=N2)=C1,PQx4T-2F,?5.40,?3.45,0.84,25.78,73.65,15.95," X. Wang, Z. Zhang, L. Kong, M. Luo, M. Chen, L. Zhang, J. Chen, Dithienoquinoxaline-quaterthiophene wide bandgap donor polymers with strong interchain aggregation for efficient organic solar cells processed with a non-halogenated solvent, J. Mater. Chem. A (2024). https://doi.org/10.1039/D3TA08020J."
1931,CCCCCCCCCCCCC(CCCCCCCCCC)CC1=C(C)SC(C2=CC3=C(S2)C2=C(C=C(C4=CC(CC(CCCCCCCCCC)CCCCCCCCCCCC)=C(C5=CC=C(C6=CC=C(C)S6)S5)S4)S2)C2=C3N=CC=N2)=C1,PQx4T,?5.30,?3.35,0.82,24.82,65.37,13.3," X. Wang, Z. Zhang, L. Kong, M. Luo, M. Chen, L. Zhang, J. Chen, Dithienoquinoxaline-quaterthiophene wide bandgap donor polymers with strong interchain aggregation for efficient organic solar cells processed with a non-halogenated solvent, J. Mater. Chem. A (2024). https://doi.org/10.1039/D3TA08020J."
1932,CCCCCCCCCCCC1=CSC2=C1SC(C1=CN=C(C3=CC4=C(S3)C(CCCCCCCCCCC)=C(C3=CC5=C(C6=CC(F)=C(CC(CC)CCCC)S6)C6=C(C=CS6)C(C6=CC(F)=C(CC(CC)CCCC)S6)=C5C3)S4)C3=NSN=C13)=C2,PBDTF-ttPTZ,,,0.715,23.87,65.60? ,11.03," G. Xu, X. Huang, H. Mao, L. Zhang, L. Zhang, S. Yu, H. Tempel, X. Liao, Y. Chen, Novel Narrow Band-Gap Copolymers Based on Pyridinthiadiazole for Semitransparent Organic Solar Cells, J. Phys. Chem. C 128 (2024) 1893¨C1900. https://doi.org/10.1021/acs.jpcc.3c06864."
1933,CCCCC(CC)CC1=CC=C(C2=C3C=C(C4=NC(Cl)=CS4)SC3=C(C3=CC=C(CC(CC)CCCC)S3)C3=C2SC=C3)S1,PJ-1,?5.54,?3.54,0.864,66.1,26.08,15.01," H. Lu, H. Wang, G. Ran, W. Liu, H. Huang, X. Jiang, Y. Liu, X. Xu, Z. Bo, Chlorinated Thiazole-Based Low-Cost Polymer Donors for High Efficiency Binary and Ternary Organic Solar Cells, CCS Chemistry 0 (2023) 1¨C10. https://doi.org/10.31635/ccschem.023.202303239."
1934,CCCCCCCCCCC(CCCCCCCC)CN1C(=O)C2=C(C1=O)C1=C(CC(C3=CC(CC(CC)CCCC)=C(C4=CC5=C(C6=CC=C(CC(CC)CCCC)S6)C6=C(C=CS6)C(C6=CC=C(CC(CC)CCCC)S6)=C5S4)S3)=C1)C1=C2C=C(C2=CC(CC(CC)CCCC)=CS2)C1,PBTID?,-5.53,-3.54,0.87,26.1,69.6,15.8," L. Zhang, Z. Zhang, H. Liang, X. Guo, M. Zhang, A Non-Halogenated Polymer Donor Based on Imide Unit for Organic Solar Cells with Efficiency Nearly 16%, Chinese Journal of Chemistry 41 (2023) 2095¨C2102. https://doi.org/10.1002/cjoc.202300007."
1935,CCCCCCCCC(CCCCCC)COC1=CC2=NSN=C2C(C2=CC=C(C3=C(F)C=C(C4=CC=CS4)C(F)=C3)S2)=C1OCC(CCCCCC)CCCCCCCC,PDTBTBz-2F,-5.56,¨C3.64,0.87,21.69,65.5,12.37," Y. Kong, S. Ju, H. Qin, M.H. Jee, S. Xia, J. Ren, C. Gao, J. Yuan, W. Su, H.Y. Woo, Y. Li, Semicrystalline Unfused Polymer Donors with Backbone Halogenation toward Cost-Effective Organic Solar Cells?, Chinese Journal of Chemistry n/a (n.d.). https://doi.org/10.1002/cjoc.202300547."
1936,CCCCCCCCC(CCCCCC)COC1=CC2=NSN=C2C(C2=CC=C(C3=CC=C(C4=CC=CS4)C=C3)S2)=C1OCC(CCCCCC)CCCCCCCC,PDTBTBz-2H,-5.42,¨C3.45,0.77,21.82,57.6,9.73," Y. Kong, S. Ju, H. Qin, M.H. Jee, S. Xia, J. Ren, C. Gao, J. Yuan, W. Su, H.Y. Woo, Y. Li, Semicrystalline Unfused Polymer Donors with Backbone Halogenation toward Cost-Effective Organic Solar Cells?, Chinese Journal of Chemistry n/a (n.d.). https://doi.org/10.1002/cjoc.202300547."
1937,CCCCCCCCC(CCCCCC)CN1C(=O)C2=CC(C3=CC=C4C(=C3)C(=O)N(CC(CCCCCC)CCCCCCCC)C3=C4SC(C4=CC5=C(S4)C(C4=CC=C(CC(CC)CCCC)S4)=C4C=CSC4=C5C4=CC=C(CC(CC)CCCC)S4)=C3)=CC=C2C2=C1C=CS2,PBDT-PiQ,?5.40,?3.34,0.85,20.82,63.51,11.28," J.-W. Ha, B. Park, S.-J. Ko, D.-H. Hwang, Highly crystalline polycyclic aromatic lactam-based regioregular wide-band gap polymer donors for organic solar cells, J. Mater. Chem. C 12 (2023) 80¨C87. https://doi.org/10.1039/D3TC02994H."
1938,CCCCCCCCC(CCCCCC)CC1=C(F)C=C(C2=C3C=C(C)SC3=C(C3=CC(F)=C(CC(CCCCCC)CCCCCCCC)S3)C3=C2SC(C2=C(CCCCCC)C=C(C4=CC5=C(S4)C4=C(C=C(C6=CC(CCCCCC)=C(C)S6)S4)C4=C5C=C5C(=O)N(CCCC)C(=O)C5=C4)S2)=C3)S1,PNDT2,,,0.861,26.33,0.8,18.13," M. Su, M. Lin, S. Mo, J. Chen, X. Shen, Y. Xiao, M. Wang, J. Gao, L. Dang, X. Huang, F. He, Q. Wu, Manipulating the Alkyl Chains of Naphthodithiophene Imide-Based Polymers to Concurrently Boost the Efficiency and Stability of Organic Solar Cells, ACS Appl. Mater. Interfaces 15 (2023) 37371¨C37380. https://doi.org/10.1021/acsami.3c05668."
1939,CCCCCCCCC(CCCCCC)CC1=C(F)C=C(C2=C3C=C(C)SC3=C(C3=CC(F)=C(CC(CCCCCC)CCCCCCCC)S3)C3=C2SC(C2=C(CCCCCC)C=C(C4=CC5=C(S4)C4=C(C=C(C6=CC(CCCCCC)=C(C)S6)S4)C4=C5C=C5C(=O)N(CC)C(=O)C5=C4)S2)=C3)S1,PNDT1,,,0.865,25.85,0.772,17.27," M. Su, M. Lin, S. Mo, J. Chen, X. Shen, Y. Xiao, M. Wang, J. Gao, L. Dang, X. Huang, F. He, Q. Wu, Manipulating the Alkyl Chains of Naphthodithiophene Imide-Based Polymers to Concurrently Boost the Efficiency and Stability of Organic Solar Cells, ACS Appl. Mater. Interfaces 15 (2023) 37371¨C37380. https://doi.org/10.1021/acsami.3c05668."
1940,CCCCCCC(CCCC)CSC1=C(SCC(CCCC)CCCCCC)C=C2C(=O)C3=C(C4=CC=C(C5=CC6=C(S5)C(C5=CC(F)=C(CC(CC)CCCC)S5)=C5C=C(C)SC5=C6C5=CC(F)=C(CC(CC)CCCC)S5)S4)SC(C4=CC=C(C)S4)=C3CC2=C1,PBN-SBO,?5.39,?3.58,0.851,25.84,0.738,16.22," K. Hu, H. Yang, H. Cao, H. Fan, X. Li, C. Cui, Y. Li, Flexible side-chain optimization in polymer donor enables improved photovoltaic performance, Organic Electronics 116 (2023) 106765. https://doi.org/10.1016/j.orgel.2023.106765."
1941,CCCCC(CC)CSC1=C(SCC(CC)CCCC)C=C2C(=O)C3=C(C4=CC=C(C5=CC6=C(S5)C(C5=CC(F)=C(CC(CC)CCCC)S5)=C5C=C(C)SC5=C6C5=CC(F)=C(CC(CC)CCCC)S5)S4)SC(C4=CC=C(C)S4)=C3CC2=C1,PBN-S ,?5.33,?3.48,0.848,24.71,0.614,12.86," K. Hu, H. Yang, H. Cao, H. Fan, X. Li, C. Cui, Y. Li, Flexible side-chain optimization in polymer donor enables improved photovoltaic performance, Organic Electronics 116 (2023) 106765. https://doi.org/10.1016/j.orgel.2023.106765."
1942,CCCCC(CC)CC1=CSC(C2=CN=C(C3=CC(CC(CC)CCCC)=C(C4=CC5=C(C6=CC=C(CC(CC)CCCC)S6)C6=C(C=CS6)C(C6=CC=C(CC(CC)CCCC)S6)=C5S4)S3)C=N2)=C1,PZ2,-5.48,-3.69,0.817,60.01,22.88,11.21," J. Zheng, C. Jin, X. Tang, K. Li, P. Shen, C. Weng, Effect of diazine isomers on photovoltaic properties of simple and efficient wide band gap polymer donor materials, Organic Electronics 125 (2024) 106964. https://doi.org/10.1016/j.orgel.2023.106964."
1943,CCCCC(CC)CC1=CSC(C2=CC=C(C3=CC(CC(CC)CCCC)=C(C4=CC5=C(C6=CC=C(CC(CC)CCCC)S6)C6=C(C=CS6)C(C6=CC=C(CC(CC)CCCC)S6)=C5S4)S3)N=N2)=C1,PZ3,-5.5,-3.68,0.83,60.5,21.44,10.77," J. Zheng, C. Jin, X. Tang, K. Li, P. Shen, C. Weng, Effect of diazine isomers on photovoltaic properties of simple and efficient wide band gap polymer donor materials, Organic Electronics 125 (2024) 106964. https://doi.org/10.1016/j.orgel.2023.106964."
1944,CCCCCCCCC(CCCCCC)CSC1=CC=C(C2=C3C=C(C4=C(CC(CCCC)CCCCCC)C=C(C5=CC6=C(S5)C5=C(C=C(C7=CC(CC(CCCC)CCCCCC)=CS7)S5)C5=NSN=C56)S4)SC3=C(C3=CC=C(SCC(CCCCCC)CCCCCCCC)C=C3)C3=C2SC=C3)C=C1,Z4,¨C5.59,¨C3.41,0.807,26.27,71.06,15.12," M. Zhang, H. Liu, Y. Liu, M. Zeng, B. Zhao, S. Tan, Side Chain Engineering of Two-Dimensional Polymeric Donors for High-Efficiency Organic Solar Cells, Energy Fuels 37 (2023) 6122¨C6128. https://doi.org/10.1021/acs.energyfuels.3c00526."
1945,CCCCCCCCC(CCCCCC)CSC1=CC=C(C2=CC=C(C3=C4C=C(C5=C(CC(CCCC)CCCCCC)C=C(C6=CC7=C(S6)C6=C(C=C(C8=CC(CC(CCCC)CCCCCC)=CS8)S6)C6=NSN=C67)S5)SC4=C(C4=CC=C(C5=CC=C(SCC(CCCCCC)CCCCCCCC)C=C5)S4)C4=C3SC=C4)S2)C=C1,Z3,¨C5.42,¨C3.38,0.798,20.07,66.71,10.68," M. Zhang, H. Liu, Y. Liu, M. Zeng, B. Zhao, S. Tan, Side Chain Engineering of Two-Dimensional Polymeric Donors for High-Efficiency Organic Solar Cells, Energy Fuels 37 (2023) 6122¨C6128. https://doi.org/10.1021/acs.energyfuels.3c00526."
1946,CCCCC(CC)CC1=C(F)C=C(C2=C3C=C(C4=CC=C(C5=C(F)C(F)=C(C6=CC=CS6)C6=NC(C7=CC(Cl)=C(CC(CC)CCCC)S7)=C(C7=CC(Cl)=C(CC(CC)CCCC)S7)N=C65)S4)SC3=C(C3=CC(F)=C(CC(CC)CCCC)S3)C3=C2SC=C3)S1,PBDQx-¦Â-Cl,¨C5.64,¨C3.93,0.85,24.84,68.33,14.49," M. Pu, Y. Zhu, P. Tan, Y. Zhu, X. Lai, H. Chen, J. Qu, F. He, Chlorination and Position Isomerization to Enhance the Photovoltaic Performance of Polymer Donors, Macromolecules 56 (2023) 5865¨C5872. https://doi.org/10.1021/acs.macromol.3c01416."
1947,CCCCCCCCC(CCCCCC)COC(=O)c1cc(C)sc1-c1nc2sc(-c3sc(-c4cc(CC(CCCC)CCCCCC)c(-c5nc6sc(-c7sc(C)cc7CC(CCCC)CCCCCC)nc6s5)s4)cc3C(=O)OCC(CCCCCC)CCCCCCCC)nc2s1,PTzBTE,-5.47,-3,0.87,23.8,0.72,14.9," K. Yamanaka, M. Saito, T. Koganezawa, H. Saito, H.D. Kim, H. Ohkita, I. Osaka, Interplay Between ¦Ð-Conjugated Polymer Donors and Acceptors Determines Crystalline Order of Their Blends and Photovoltaic Performance, Advanced Energy Materials 13 (2023) 2203443. https://doi.org/10.1002/aenm.202203443."
1948,CCCCCCCCC(CCCCCC)CN1N=C2C(=N1)C(C1=CC=C(C3=CC4=C(S3)C3=C(C(=O)N4CC(CCCC)CCCCCC)C4=C(C=CS4)N(CC(CCCC)CCCCCC)C3=O)S1)=C(F)C(F)=C2C1=CC=CS1,P3,?5.38,?3.51,0.742,22.8,74.3,12.56," S. Shen, Q. Tu, H. Tao, Y. Ma, Q. Zheng, Side-chain engineering of wide-bandgap copolymers based on two different electron-deficient units for high-performance polymer solar cells, Polym. Chem. 14 (2023) 4227¨C4234. https://doi.org/10.1039/D3PY00540B."
1949,CCCCCCCCC(CCCCCC)CN1N=C2C(=N1)C(C1=CC=C(C3=CC4=C(S3)C3=C(C(=O)N4CC(CCCCCC)CCCCCCCC)C4=C(C=CS4)N(CC(CCCCCC)CCCCCCCC)C3=O)S1)=C(F)C(F)=C2C1=CC=CS1,P1,?5.41,?3.49,0.766,18.12,73.72,10.37," S. Shen, Q. Tu, H. Tao, Y. Ma, Q. Zheng, Side-chain engineering of wide-bandgap copolymers based on two different electron-deficient units for high-performance polymer solar cells, Polym. Chem. 14 (2023) 4227¨C4234. https://doi.org/10.1039/D3PY00540B."
1950,CCCCCCCCCCC(CCCCCCCC)CN1C(=O)C2=CC3=C(C=C2C2=C1C=C(C1=CC4=C(S1)C(C1=CC=C(CC(CC)CCCC)S1)=C1C=CSC1=C4C1=CC=C(CC(CC)CCCC)S1)S2)C(=O)N(CC(CCCCCCCC)CCCCCCCCCC)C1=C3SC=C1,P(TPTI-BDT),?5.30,?3.26,0.86,20,70,11.7," N. Sato, S. Hwang, Y. Tsuchii, T. Yasuda, Fused polycyclic lactam-based ¦Ð-conjugated polymers for efficient nonfullerene organic solar cells, J. Mater. Chem. A 11 (2023) 9840¨C9845. https://doi.org/10.1039/D3TA01127E."
1951,CCCCCCCCCCC(CCCCCCCC)CN1C(=O)C2=C(SC(C3=CC4=C(S3)C3=C(C=C(C5=CC6=C(S5)C(C5=CC=C(CC(CC)CCCC)S5)=C5C=CSC5=C6C5=CC=C(CC(CC)CCCC)S5)S3)N(CC(CCCCCCCC)CCCCCCCCCC)C4=O)=C2)C2=C1C=CS2,P(2DTP-BDT),?5.35,?3.38,0.93,15.8,68,9.2," N. Sato, S. Hwang, Y. Tsuchii, T. Yasuda, Fused polycyclic lactam-based ¦Ð-conjugated polymers for efficient nonfullerene organic solar cells, J. Mater. Chem. A 11 (2023) 9840¨C9845. https://doi.org/10.1039/D3TA01127E."
1952,CCCCCCCCC(CCCCCC)CC1=C(C2=CC3=C(C4=CC(F)=C(CC(CC)CCCC)S4)C4=C(C=CS4)C(C4=CC(F)=C(CC(CC)CCCC)S4)=C3S2)SC(C2=CC3=C(S2)C2=C(C=C(C4=CC(CC(CCCC)CCCCCC)=CS4)S2)C2=N[Se]N=C23)=C1,PSe-HD,¨C5.50,¨C3.49,0.852,25.76,67.66,14.85," H. Tang, J. Ning, K. Wang, H. Liu, X. Lu, S. Tan, M. Huang, B. Zhao, Dithienobenzoselenadiazole-Based Polymer Donors with Tuned Side Chains for Efficient Polymer Solar Cells, ACS Appl. Energy Mater. 6 (2023) 4079¨C4088. https://doi.org/10.1021/acsaem.3c00392."
1953,CCCCCCC(CCCC)CC1=CSC(C2=CC3=C(S2)C2=C(C=C(C4=CC(CC(CCCC)CCCCCC)=C(C5=CC6=C(C7=CC(F)=C(CC(CC)CCCC)S7)C7=C(C=CS7)C(C7=CC(F)=C(CC(CC)CCCC)S7)=C6S5)S4)S2)C2=N[Se]N=C23)=C1,PSe-BO,¨C5.45,¨C3.29,0.845,23.63,65.48,13.07," H. Tang, J. Ning, K. Wang, H. Liu, X. Lu, S. Tan, M. Huang, B. Zhao, Dithienobenzoselenadiazole-Based Polymer Donors with Tuned Side Chains for Efficient Polymer Solar Cells, ACS Appl. Energy Mater. 6 (2023) 4079¨C4088. https://doi.org/10.1021/acsaem.3c00392."
1954,CCCCC(CC)CC1=C(F)C=C(C2=C3C=C(C4=C(F)C=C(C5=C6C(=O)C7=C(CC(CC)CCCC)SC(CC(CC)CCCC)=C7C(=O)C6=C(C6=CC(F)=CS6)S5)S4)SC3=C(C3=CC(F)=C(CC(CC)CCCC)S3)C3=C2SC=C3)S1,PM6-F,-5.62,-3.74,0.93,21.71,66.56,13.44," F. Weng, J. Liao, Z. Huang, L. Zeng, P. Zheng, G. Xu, H. Zhao, Y. Xu, Fluorination strategy on ¦Ð-bridge of polymer donor for efficient photovoltaic performance, Journal of Power Sources 580 (2023) 233331. https://doi.org/10.1016/j.jpowsour.2023.233331."
1955,CCCCCCCCc1cc(-c2cc3c(s2)c2sc(-c4cc(CCCCCCCC)c(-c5cc6c(-c7cc(Cl)c(CC(CCCCCC)CCCCCCCC)s7)c7sc(C)cc7c(-c7cc(Cl)c(CC(CCCCCC)CCCCCCCC)s7)c6s5)s4)cc2c2c(F)c(F)c(F)c(F)c32)sc1C,PFNT-Cl,-5.51,-3.53,0.842,26.03,0.8,17.53," J. Chen, D. Li, M. Su, Y. Xiao, H. Chen, M. Lin, X. Qiao, L. Dang, X.-C. Huang, F. He, Q. Wu, A Multifluorination Strategy Toward Wide Bandgap Polymers for Highly Efficient Organic Solar Cells, Angewandte Chemie International Edition 62 (2023) e202215930. https://doi.org/10.1002/anie.202215930."
1956,CCCCCCCCC1=CSC(C2=C3C(=O)N(C)C(=O)C3=C(C3=CC(CCCCCCCC)=C(C4=CC5=C(C6=CC(F)=C(CC(CC)CCCC)S6)C6=C(C=CS6)C(C6=CC(F)=C(CC(CC)CCCC)S6)=C5S4)S3)S2)=C1,PTTB-F ,,,0.882,26.56,77.08,18.06," L.-Y. Xu, Y. Gao, W. Wang, Y. Shao, M. Chen, X. Yang, Y. Fu, M. Zhang, X. Lu, R. Sun, J. Min, A facile synthetic approach based on thieno[3,4-c"
1957,CCCCCCCCC1=CSC(C2=C3C(=O)N(C)C(=O)C3=C(C3=CC(CCCCCCCC)=C(C4=CC5=C(C6=CC=C(CC(CC)CCCC)S6)C6=C(C=CS6)C(C6=CC=C(CC(CC)CCCC)S6)=C5S4)S3)S2)=C1,PTTB-H ,,,0.827,24.49,65.88,13.34," L.-Y. Xu, Y. Gao, W. Wang, Y. Shao, M. Chen, X. Yang, Y. Fu, M. Zhang, X. Lu, R. Sun, J. Min, A facile synthetic approach based on thieno[3,4-c"
1958,CCCCCCCCC(CCCCCC)CN1N=C2C(=N1)C(C1=CC=C(C3=CC4=C(O3)C(C3=CC=C(SCC(CC)CCCC)C(F)=C3)=C3C=C(C)OC3=C4C3=CC=C(SCC(CC)CCCC)C(F)=C3)S1)=C(F)C(F)=C2C1=CC=C(C)O1,PBDF-TF-BTz ,,,0.857,24.8,77.78,17.01," Y. Gao, Z. Xiao, M. Cui, M.I. Saidaminov, F. Tan, L. Shang, W. Li, C. Qin, L. Ding, Asymmetric ¦°-Bridge Engineering Enables High-Permittivity Benzo[1,2-B:4,5-b¡ä"
1959,CCCCCCCCC(CCCCCC)CN1N=C2C(=N1)C(C1=CC=C(C3=CC4=C(O3)C(C3=CC=C(SCC(CC)CCCC)C(F)=C3)=C3C=C(C)OC3=C4C3=CC=C(SCC(CC)CCCC)C(F)=C3)S1)=C(F)C(F)=C2C1=CC=C(C)S1,BDF-dT-BTz ,,,0.852,24.32,75.21,16.03," Y. Gao, Z. Xiao, M. Cui, M.I. Saidaminov, F. Tan, L. Shang, W. Li, C. Qin, L. Ding, Asymmetric ¦°-Bridge Engineering Enables High-Permittivity Benzo[1,2-B:4,5-b¡ä"
1960,CCCCCCCCC(CCCCCC)CN1N=C2C(=N1)C(C1=CC=C(C3=CC4=C(O3)C(C3=CC=C(SCC(CC)CCCC)C(F)=C3)=C3C=C(C)OC3=C4C3=CC=C(SCC(CC)CCCC)C(F)=C3)O1)=C(F)C(F)=C2C1=CC=C(C)O1,PBDF-dF-BTz ,,,0.863,23.08,74.42,15.59," Y. Gao, Z. Xiao, M. Cui, M.I. Saidaminov, F. Tan, L. Shang, W. Li, C. Qin, L. Ding, Asymmetric ¦°-Bridge Engineering Enables High-Permittivity Benzo[1,2-B:4,5-b¡ä"
1961,CCCCCCCCC(CCCCCC)CN1N=C2C(=N1)C(C1=CC(F)=C(C3=CC4=C(C5=CC=C(CC(CC)CCCC)S5)C5=C(C=C(C)S5)C(C5=CC=C(CC(CC)CCCC)S5)=C4S3)S1)=C(F)C(F)=C2C1=CC(F)=CS1,J52-FTh,?5.51,?3.68,0.92,21.29,68,13.32," J. Liao, F. Weng, P. Zheng, G. Xu, L. Zeng, Z. Huang, T. Deng, Y. Pang, S. Wu, J. Chen, H. Zhao, Y. Xu, Enhanced efficiency of polymer solar cells via simple fluorination on the ¦Ð-bridge of polymer donors, Organic Electronics 108 (2022) 106611. https://doi.org/10.1016/j.orgel.2022.106611."
1962,CCCCCCCCC(CCCCCC)CC1=C(F)C=C(C2=C3C=C(C4=CC=C(C)S4)SC3=C(C3=CC(F)=C(CC(CCCCCC)CCCCCCCC)S3)C3=C2SC(C2=CC=C(C4=C(CC(CC)CCCC)C=C(C5=C6C7=CC=C8C(=O)N(CCCC)C(=O)C9=C8C7=C(C=C9)C6=C(C6=CC(CC(CC)CCCC)=C(C)S6)S5)S4)S2)=C3)S1,PNTB-HD?,,,0.854,26.88,0.79,18.15," Q. Jiang, P. Han, H. Ning, J. Jiang, H. Chen, Y. Xiao, C.-R. Ye, J. Chen, M. Lin, F. He, X.-C. Huang, Q. Wu, Reducing steric hindrance around electronegative atom in polymer simultaneously enhanced efficiency and stability of organic solar cells, Nano Energy 101 (2022) 107611. https://doi.org/10.1016/j.nanoen.2022.107611."
1963,CCCCCCC(CCCC)CC1=C(F)C=C(C2=C3C=C(C4=CC=C(C)S4)SC3=C(C3=CC(F)=C(CC(CCCC)CCCCCC)S3)C3=C2SC(C2=CC=C(C4=C(CC(CC)CCCC)C=C(C5=C6C7=CC=C8C(=O)N(CC(CC)CCCC)C(=O)C9=C8C7=C(C=C9)C6=C(C6=CC(CC(CC)CCCC)=C(C)S6)S5)S4)S2)=C3)S1,PNTB-2T,,,0.841,26.07,0.765,16.77," Q. Jiang, P. Han, H. Ning, J. Jiang, H. Chen, Y. Xiao, C.-R. Ye, J. Chen, M. Lin, F. He, X.-C. Huang, Q. Wu, Reducing steric hindrance around electronegative atom in polymer simultaneously enhanced efficiency and stability of organic solar cells, Nano Energy 101 (2022) 107611. https://doi.org/10.1016/j.nanoen.2022.107611."
1964,CCCCCCCCC1=C(C)SC(C2=C(Cl)N=C(C3=CC(CCCCCCCC)=C(C4=CC5=C(S4)C(C4=CC(Cl)=C(CC(CC)CCCC)S4)=C4C=CSC4=C5C4=CC(Cl)=C(CC(C)CC)S4)S3)S2)=C1,PBTTz3Cl,-5.56,-3.6,0.888,26.6,77.81,18.38," Y. Shao, Y. Gao, R. Sun, M. Zhang, J. Min, A Versatile and Low-Cost Polymer Donor Based on 4-Chlorothiazole for Highly Efficient Polymer Solar Cells, Advanced Materials 35 (2023) 2208750. https://doi.org/10.1002/adma.202208750."
1965,CCCCCCCCC(CCCCCC)COC(=O)c1cc(-c2ccc(-c3c(F)c(F)c(-c4ccc(C)s4)c4nn(CC(CCCCCC)CCCCCCCC)nc34)s2)sc1C,PBTz-TC,?5.47,?3.52,0.84,20.91,72.69,12.81," J. Deng, S. Huang, J. Liu, D. Zhou, L. Zhao, L. Liu, B. Huang, Y. Cheng, C. Yang, F. Wu, L. Chen, Layer-by-layer and non-halogenated solvent processing of benzodithiophene-free simple polymer donors for organic solar cells, Chemical Engineering Journal 443 (2022) 136515. https://doi.org/10.1016/j.cej.2022.136515."
1966,CCCCCCCCC(CCCCCC)COC(=O)c1cc(-c2ccc(-c3c(F)c(F)c(-c4ccc(C)s4)c4nn(CC(CCCCCC)CCCCCCCC)nc34)s2)sc1-c1ccc(C)s1,PBTz-TTC,?5.38,?3.51,0.84,18.47,61.4,9.52," J. Deng, S. Huang, J. Liu, D. Zhou, L. Zhao, L. Liu, B. Huang, Y. Cheng, C. Yang, F. Wu, L. Chen, Layer-by-layer and non-halogenated solvent processing of benzodithiophene-free simple polymer donors for organic solar cells, Chemical Engineering Journal 443 (2022) 136515. https://doi.org/10.1016/j.cej.2022.136515."
1967,CCCCC(CC)CC1=C(Cl)C=C(C2=C3C=C(C4=C(F)C=C(C5=C6C(=O)C7=C(CC(CC)CCCC)SC(CC(CC)CCCC)=C7C(=O)C6=C(C6=CC(F)=C(C)S6)S5)S4)SC3=C(C3=CC(Cl)=C(CC(CC)CCCC)S3)C3=C2SC=C3)S1,PM7-F,?5.65,?3.75,0.94,20.79,68.87,13.46," J. Liao, F. Weng, Z. Huang, L. Zeng, P. Zheng, G. Xu, H. Zhao, Y. Xu, Fluorine-Substituted ¦Ð-Bridge through a Simple Method for Efficient Polymer Donor, Solar RRL 6 (2022) 2200697. https://doi.org/10.1002/solr.202200697."
1968,CCCCCCCCCCCCC1=C(C)SC2=C1C1=C(SC(C3=CC4=C(C5=NC(CCCCCCCCCCC)=C(CCCCCCCCCCC)S5)C5=C(C=CS5)C(C5=NC(CCCCCCCCCCC)=C(CCCCCCCCCCC)S5)=C4S3)=C1CCCCCCCCCCCC)C1=CC3=C(C=C12)C(=O)C1=C(CC(CC)CCCC)SC(CC(CC)CCCC)=C1C3=O,P126,?5.53,?3.35,0.89,23.52,0.72,15.07," M.L. Keshtov, I.O. Konstantinov, A.R. Khokhlov, S.A. Kuklin, V.G. Alekseev, I.E. Ostapov, Y. Zou, R. Singhal, H. Dahiya, G.D. Sharma, New wide band gap ¦Ð-conjugated copolymers based on anthra[1,2-b: 4,3-b¡¯: 6,7-c¡¯¡¯"
1969,CCCCCCCCCCCCC1=C(CC)SC2=C1C1=C(SC(C3=CC4=C(C5=CC=C(CC(CC)CCCC)S5)C5=C(C=C(CC)S5)C(C5=CC=C(CC(CC)CCCC)S5)=C4S3)=C1CCCCCCCCCCCC)C1=CC3=C(C=C12)C(=O)C1=C(CC(CC)CCCC)SC(CC(CC)CCCC)=C1C3=O,P127,?5.47,?3.34,0.82,22.24,0.67,12.27," M.L. Keshtov, I.O. Konstantinov, A.R. Khokhlov, S.A. Kuklin, V.G. Alekseev, I.E. Ostapov, Y. Zou, R. Singhal, H. Dahiya, G.D. Sharma, New wide band gap ¦Ð-conjugated copolymers based on anthra[1,2-b: 4,3-b¡¯: 6,7-c¡¯¡¯"
1970,CCCCC(CC)CC1=CSC(C2=CC(F)=C(C3=CC(CC(CC)CCCC)=C(C4=CC5=C(C6=CC(F)=C(CC(CC)CCCC)S6)C6=C(C=CS6)C(C6=CC(F)=C(CC(CC)CCCC)S6)=C5S4)S3)C=C2F)=C1,PBDT-2FBn,?5.52,?3.50,0.858,18,60.2,9.3," G.P. Kini, Y.W. Han, S.J. Jeon, E.J. Lee, Y.J. Lee, M. Goh, D.K. Moon, Tailoring Microstructure and Morphology via Sequential Fluorination to Enhance the Photovoltaic Performance of Low-Cost Polymer Donors for Organic Solar Cells, Macromolecular Rapid Communications 43 (2022) 2200070. https://doi.org/10.1002/marc.202200070."
1971,CCCCCCC(CCCC)CCC1=CSC(C2=CC3=C(S2)C2=C(C=C(C4=CC(CCC(CCCC)CCCCCC)=C(C5=CC6=C(C7=CC(F)=C(CC(CC)CCCC)S7)C7=C(C=C(C)S7)C(C7=CC(F)=C(CC(CC)CCCC)S7)=C6S5)S4)S2)C(=O)O3)=C1,L3,,,0.864,26.97,76.4,17.81," Z. Ou, J. Qin, K. Jin, J. Zhang, L. Zhang, C. Yi, Z. Jin, Q. Song, K. Sun, J. Yang, Z. Xiao, L. Ding, Engineering of the alkyl chain branching point on a lactone polymer donor yields 17.81% efficiency, J. Mater. Chem. A 10 (2022) 3314¨C3320. https://doi.org/10.1039/D1TA10233H."
1972,CCCCCCC(CCCC)Cc1cc(-c2nc3cc4sc(-c5cc(CC(CCCC)CCCCCC)c(-c6cc7c(-c8ccc(CC(CC)CCCC)s8)c8sc(C)cc8c(-c8ccc(CC(CC)CCCC)s8)c7s6)s5)nc4cc3s2)sc1C,PNBTz1,-5.44,-2.88,0.85,24,0.72,14," N. Nakao, S. Ogawa, H.D. Kim, H. Ohkita, T. Mikie, M. Saito, I. Osaka, Pronounced Backbone Coplanarization by ¦Ð-Extension in a Sterically Hindered Conjugated Polymer System Leads to Higher Photovoltaic Performance in Non-Fullerene Solar Cells, ACS Appl. Mater. Interfaces 13 (2021) 56420¨C56429. https://doi.org/10.1021/acsami.1c17199."
1973,CCCCCCCCCCC(CCCCCCCC)Cc1ccc(-c2c3cc(-c4cnc(-c5cc6c(s5)-c5sc7c8c(sc7c5C6(c5ccc(CCCCCC)cc5)c5ccc(CCCCCC)cc5)-c5sc(-c6ncc(C)c7nsnc67)cc5C8(c5ccc(CCCCCC)cc5)c5ccc(CCCCCC)cc5)c5nsnc45)sc3c(-c3ccc(CC(CCCCCCCC)CCCCCCCCCC)s3)c3cc(C)sc23)s1,PL2,?5.49,?3.98,0.69,23.3,62.66,10.12," W. Liu, S. Sun, L. Zhou, Y. Cui, W. Zhang, J. Hou, F. Liu, S. Xu, X. Zhu, Design of Near-Infrared Nonfullerene Acceptor with Ultralow Nonradiative Voltage Loss for High-Performance Semitransparent Ternary Organic Solar Cells, Angewandte Chemie International Edition n/a (n.d.) e202116111. https://doi.org/10.1002/anie.202116111."
1974,S=C(N(CC)C/1=O)SC1=C/C2=CC(CCCCCCCC)=C(C3=CC=C(C4=C(CCCCCCCC)C=C(C5=CC(C(C6=CC=C(C(CCCCCCCC)CCCCCCC)S6)=C(SC(C7=CC(CCCCCCCC)=C(C8=CC=C(C9=C(CCCCCCCC)C=C(/C=C%10SC(N(CC)C\%10=O)=S)S9)S8)S7)=C%11)C%11=C%12C%13=CC=C(CC(CCCCCC)CCCCCCCC)S%13)=C%12S5)S4)S3)S2,DR3TBDTT-HD,,,,,,,
1975,CCCCCCC(C=C(C1=CC(CCCCCC)=C(/C=C2C(C(C=CC=C3)=C3C\2=O)=O)S1)S4)=C4C(S5)=CC6=C5C(C7=CC=C(CCCCCC)S7)=C(C=C(C8=C(CCCCCC)C=C(C9=CC(CCCCCC)=C(/C=C%10C(C(C=CC=C%11)=C%11C\%10=O)=O)S9)S8)S%12)C%12=C6C%13=CC=C(CCCCCC)S%13,D2,,,0.96,11.92,0.59,6.79,"	Zhou J, et al. Solution-Processed and High-Performance Organic Solar Cells Using Small Molecules with a Benzodithiophene Unit. Journal of the American Chemical Society 135, 8484-8487 (2013)."
1976,O=C(C(C=CC=C1)=C1C/2=O)C2=C\C(S3)=CC(CCCCCC)=C3C(S4)=CC5=C4C(C6=CC=C(CCCCCC)S6)=C(C=C(C7=C(CCCCCC)C=C(/C=C8C(C(C=CC=C9)=C9C/8=O)=O)S7)S%10)C%10=C5C%11=CC=C(CCCCCC)S%11,D1,,,0.92,11.05,0.66,6.75,"	Shen S, et al. Solution-Processable Organic Molecule Photovoltaic Materials with Bithienyl-benzodithiophene Central Unit and Indenedione End Groups. Chemistry of Materials 25, 2274-2281 (2013)."
1977,O=C(C(C=CC=C1)=C1C/2=O)C2=C\C(S3)=CC(CCCCCC)=C3C(S4)=CC5=C4C(OCC(CC)CCCC)=C(C=C(C6=C(CCCCCC)C=C(/C=C7C(C(C=CC=C8)=C8C/7=O)=O)S6)S9)C9=C5OCC(CC)CCCC,DO1,,,1.03,10.07,0.55,5.67,"	Shen S, et al. Solution-Processable Organic Molecule Photovoltaic Materials with Bithienyl-benzodithiophene Central Unit and Indenedione End Groups. Chemistry of Materials 25, 2274-2281 (2013)."
1978,CCCCCCC(C=C(C1=CC(CCCCCC)=C(/C=C2C(C(C=CC=C3)=C3C\2=O)=O)S1)S4)=C4C(S5)=CC6=C5C(OCC(CC)CCCC)=C(C=C(C7=C(CCCCCC)C=C(C8=CC(CCCCCC)=C(/C=C9C(C(C=CC=C%10)=C%10C\9=O)=O)S8)S7)S%11)C%11=C6OCC(CC)CCCC,DO2,,,0.91,9.47,0.48,4.15,"	Shen S, et al. Solution-Processable Organic Molecule Photovoltaic Materials with Bithienyl-benzodithiophene Central Unit and Indenedione End Groups. Chemistry of Materials 25, 2274-2281 (2013)."
1979,CC1=CC=CC(N(C2=CC=CC=C2)C(C=C3)=CC=C3C4=CC=C(N(C5=CC=CC=C5)C6=CC(C)=CC=C6)C=C4)=C1,TPD,,,0.92,8.58,0.65,5.11,"	Shen S, et al. Solution-Processable Organic Molecule Photovoltaic Materials with Bithienyl-benzodithiophene Central Unit and Indenedione End Groups. Chemistry of Materials 25, 2274-2281 (2013)."
1980,C1(C2=CC=C(C3=CC=C(C4=CC=C(C5=CC=C(C6=CC=CC=C6)C=C5)C=C4)C=C3)C=C2)=CC=CC=C1,p-6P,,,0.67,3.04,0.53,1.08,"Osasa T, Yamamoto S, Matsumura M. Formation of a bulk-heterojunction structure in organic solar cells by annealing stacked amorphous and microcrystalline layers. Advanced Functional Materials 17, 2937-2942 (2007)."
1981,Cl[Al](N1/C(C2=C(C=CC=C2)/C1=N/3)=N\4)N5C(/N=C6N=C3C7=C\6C=CC=C7)=C8C(C=CC=C8)=C5/N=C9C%10=C(C=CC=C%10)C4=N/9,ClAlP,,,0.42,0.96,----,0.18,"Jiang X, Dai J, Wang H, Geng Y, Yan D. Organic photovoltaic cells using hexadecafluorophthalocyaninatocopper (F16CuPc) as electron acceptor material. Chemical Physics Letters 446, 329-332 (2007)."
1982,N#C/C(C#N)=C1C=C(/C=C/C2=CC=C(/C=C/C3=CC=C(N(C4=CC=CC=C4)C5=CC=CC=C5)C=C3)C=C2)OC(/C=C/C6=CC=C(/C=C/C7=CC=C(N(C8=CC=CC=C8)C9=CC=CC=C9)C=C7)C=C6)=C\1,TPA-DCM-TPA,,,0.68,6.2,0.5,2.15,"Bailey-Salzman RF, Rand BP, Forrest SR. Near-infrared sensitive small molecule organic photovoltaic cells based on chloroaluminum phthalocyanine. Applied Physics Letters 91,  (2007)."
1983,CC(C=C1)=CC=C1N(C2=CC=C(C3=CC=C(N(C4=CC=CC=C4)C5=CC=C(C)C=C5)C=C3)C=C2)C(C=C6)=CC=C6C(CC7)SC7C(CC8)SC8C9=CC%10=C(C=C9)C%11=CC=C(C)C=C%11C%10(CCCCCCCC)CCCCCCCC.CC.CC,PF8-TPD-T2,,,0.9,2.14,0.41,0.79,"He C, et al. Synthesis and photovoltaic properties of a solution-processable organic molecule containing triphenylamine and DCM moieties. Journal of Physical Chemistry C 111, 8661-8666 (2007)."
1984,O=CC1=CC=C(C2=CC=C(C3=CC=C(C4=CC=CS4)S3)S2)S1,4T-CHO,,,0.61,0.99,0.52,0.33,"Li J, Osasa T, Hirayama Y, Sano T, Wakisaka K, Matsumura M. Organic solar cells consisting of stacked amine-thiophene copolymer and 3,4,9,10-perylenetetracarboxyl-bis-benzimidazole layers. Solar Energy Materials and Solar Cells 91, 745-750 (2007)."
1985,O=CC1=CC=C(C2=CC=C(C3=CC=C(C4=CC=C(C5=CC=CS5)S4)S3)S2)S1,5T-CHO,,,2.45,1.9,0.46,2.76,"Liu P, et al. Organic photovoltaic devices with high open-circuit voltage based on oligothiophene derivatives. Chinese Chemical Letters 18, 437-440 (2007)."
1986,C1(N2C(C=CC(C3=CC=C(N(C4=CC=CC=C4)C5=CC=CC=C5)C=C3)=C6)=C6C7=C2C=CC(C8=CC=C(N(C9=CC=CC=C9)C%10=CC=CC=C%10)C=C8)=C7)=CC=C(C%11=CC=C(N%12C(C=CC(C%13=CC=C(N(C%14=CC=CC=C%14)C%15=CC=CC=C%15)C=C%13)=C%16)=C%16C%17=C%12C=CC(C%18=CC=C(N(C%19=CC=CC=C%19)C%20=CC=CC=C%20)C=C%18)=C%17)S%11)S1,G2-DTP-G2,,,2.31,2.49,0.42,2.9,"Liu P, et al. Organic photovoltaic devices with high open-circuit voltage based on oligothiophene derivatives. Chinese Chemical Letters 18, 437-440 (2007)."
1987,C1(C2=CC=C(C3=CC=C(N4C(C=CC(C5=CC=C(N(C6=CC=CC=C6)C7=CC=CC=C7)C=C5)=C8)=C8C9=C4C=CC(C%10=CC=C(N(C%11=CC=CC=C%11)C%12=CC=CC=C%12)C=C%10)=C9)S3)S2)=CC=C(N%13C(C=CC(C%14=CC=C(N(C%15=CC=CC=C%15)C%16=CC=CC=C%16)C=C%14)=C%17)=C%17C%18=C%13C=CC(C%19=CC=C(N(C%20=CC=CC=C%20)C%21=CC=CC=C%21)C=C%19)=C%18)S1,G2-TTP-G2,,,0.85,1.08,0.31,0.28,"	Lu J, Xia PF, Lo PK, Tao Y, Wong MS. Synthesis and properties of multi-triarylamine-substituted carbazole-based dendrimers with an oligothiophene core for potential applications in organic solar cells and light-emitting diodes. Chemistry of Materials 18, 6194-6203 (2006)."
1988,C1(C2=CC=C(C3=CC=C(C4=CC=C(N5C(C=CC(C6=CC=C(N(C7=CC=CC=C7)C8=CC=CC=C8)C=C6)=C9)=C9C%10=C5C=CC(C%11=CC=C(N(C%12=CC=CC=C%12)C%13=CC=CC=C%13)C=C%11)=C%10)S4)S3)S2)=CC=C(N%14C(C=CC(C%15=CC=C(N(C%16=CC=CC=C%16)C%17=CC=CC=C%17)C=C%15)=C%18)=C%18C%19=C%14C=CC(C%20=CC=C(N(C%21=CC=CC=C%21)C%22=CC=CC=C%22)C=C%20)=C%19)S1,G2-QTP-G2,,,0.82,1.01,0.35,0.29,"	Lu J, Xia PF, Lo PK, Tao Y, Wong MS. Synthesis and properties of multi-triarylamine-substituted carbazole-based dendrimers with an oligothiophene core for potential applications in organic solar cells and light-emitting diodes. Chemistry of Materials 18, 6194-6203 (2006)."
1989,C1(C2=CC=C(C3=CC=C(C4=CC=C(C5=CC=C(N6C(C=CC(C7=CC=C(N(C8=CC=CC=C8)C9=CC=CC=C9)C=C7)=C%10)=C%10C%11=C6C=CC(C%12=CC=C(N(C%13=CC=CC=C%13)C%14=CC=CC=C%14)C=C%12)=C%11)S5)S4)S3)S2)=CC=C(N%15C(C=CC(C%16=CC=C(N(C%17=CC=CC=C%17)C%18=CC=CC=C%18)C=C%16)=C%19)=C%19C%20=C%15C=CC(C%21=CC=C(N(C%22=CC=CC=C%22)C%23=CC=CC=C%23)C=C%21)=C%20)S1,G2-PTP-G2,,,0.88,0.81,0.3,0.22,"	Lu J, Xia PF, Lo PK, Tao Y, Wong MS. Synthesis and properties of multi-triarylamine-substituted carbazole-based dendrimers with an oligothiophene core for potential applications in organic solar cells and light-emitting diodes. Chemistry of Materials 18, 6194-6203 (2006)."
1990,C=CC1=CC=C(S1)C(S2)=CC=C2C3=CC=C(S3)C4=CC=CS4,V4T,,,0.83,0.86,0.3,0.22,"	Lu J, Xia PF, Lo PK, Tao Y, Wong MS. Synthesis and properties of multi-triarylamine-substituted carbazole-based dendrimers with an oligothiophene core for potential applications in organic solar cells and light-emitting diodes. Chemistry of Materials 18, 6194-6203 (2006)."
1991,C=CC1=CC=C(S1)C(S2)=CC=C2C3=CC=C(S3)C4=CC=C(C5=CC=CS5)S4,V5T,,,2.07,1.98,0.44,2.32,"	Liu P, Li Q, Huang M, Pan W, Deng W. High open circuit voltage organic photovoltaic cells based on oligothiophene derivatives. Applied Physics Letters 89,  (2006)."
1992,C12=C(C3=CC=CC=C3)C4=C(C5=CC=CC=C5)C6=CC=CC=C6C(C7=CC=CC=C7)=C4C(C8=CC=CC=C8)=C1C=CC=C2,rubrene,,,1.87,1.92,0.58,2.67,"	Liu P, Li Q, Huang M, Pan W, Deng W. High open circuit voltage organic photovoltaic cells based on oligothiophene derivatives. Applied Physics Letters 89,  (2006)."
1993,C/C=C/C1=CC(OC)=C(C)C=C1OCCC(C)CCCC(C)C,MDMO-PPV,,,0.91,3.2,0.53,1.5,"	Taima T, Sakai J, Yamanari T, Saito K. Realization of large open-circuit photovoltage in organic thin-film solar cells by controlling measurement environment. Japanese Journal of Applied Physics Part 2-Letters & Express Letters 45, L995-L997 (2006)."
1994,CCCCCCC(S1)=CC=C1C2=C(C3=CC=C(CCCCCC)S3)SC(C(S4)=CC=C4C5=CC(C6=CC=C(C7=CC(C8=CC=C(CCCCCC)S8)=C(C9=CC=C(CCCCCC)S9)S7)S6)=CC(C%10=CC=C(C%11=CC(C%12=CC=C(CCCCCC)S%12)=C(C%13=CC=C(CCCCCC)S%13)S%11)S%10)=C5)=C2,3G1-1S,,,0.77,7.6,0.51,3,"	Taima T, Sakai J, Yamanari T, Saito K. Realization of large open-circuit photovoltage in organic thin-film solar cells by controlling measurement environment. Japanese Journal of Applied Physics Part 2-Letters & Express Letters 45, L995-L997 (2006)."
1995,CCCCCCC(S1)=CC=C1C2=C(C3=CC=C(CCCCCC)S3)SC(C(S4)=CC=C4C(S5)=CC=C5C6=CC(C7=CC=C(C8=CC=C(C9=CC(C%10=CC=C(CCCCCC)S%10)=C(C%11=CC=C(CCCCCC)S%11)C9)S8)S7)=CC(C%12=CC=C(C%13=CC=C(C%14=CC(C%15=CC=C(CCCCCC)S%15)=C(C%16=CC=C(CCCCCC)S%16)C%14)S%13)S%12)=C6)=C2,3G2-1S,,,0.91,0.64,0.25,0.17,"	Kopidakis N, et al. Bulk heterojunction organic photovoltaic devices based on phenyl-cored thiophene dendrimers. Applied Physics Letters 89,  (2006)."
1996,CCCCCCC(S1)=CC=C1C2=C(C3=CC=C(CCCCCC)S3)SC(C(S4)=CC=C4C5=C(C6=CC=C(C7=CC(C8=CC=C(CCCCCC)S8)=C(C9=CC=C(CCCCCC)S9)S7)S6)C=C(C%10=CC=C(C%11=CC(C%12=CC=C(CCCCCC)S%12)=C(C%13=CC=C(CCCCCC)S%13)S%11)S%10)C(C%14=CC=C(C%15=CC(C%16=CC=C(CCCCCC)S%16)=C(C%17=CC=C(CCCCCC)S%17)S%15)S%14)=C5)=C2,4G1-1S,,,0.8,0.96,0.26,0.21,"	Kopidakis N, et al. Bulk heterojunction organic photovoltaic devices based on phenyl-cored thiophene dendrimers. Applied Physics Letters 89,  (2006)."
1997,CCCCCCC(S1)=CC=C1C2=C(C3=CC=C(CCCCCC)S3)SC(C(S4)=CC=C4C(S5)=CC=C5C6=C(C7=CC=C(C8=CC=C(C9=CC(C%10=CC=C(CCCCCC)S%10)=C(C%11=CC=C(CCCCCC)S%11)S9)S8)S7)C=C(C%12=CC=C(C%13=CC=C(C%14=CC(C%15=CC=C(CCCCCC)S%15)=C(C%16=CC=C(CCCCCC)S%16)S%14)S%13)S%12)C(C%17=CC=C(C%18=CC=C(C%19=CC(C%20=CC=C(CCCCCC)S%20)=C(C%21=CC=C(CCCCCC)S%21)S%19)S%18)S%17)=C6)=C2,4G1-2S,,,0.87,0.21,0.26,0.05,"	Kopidakis N, et al. Bulk heterojunction organic photovoltaic devices based on phenyl-cored thiophene dendrimers. Applied Physics Letters 89,  (2006)."
1998,CCCCCCC(S1)=CC=C1C2=C(C3=CC=C(CCCCCC)S3)SC(C(S4)=CC=C4C(S5)=CC=C5C(S6)=CC=C6C7=C(C8=CC=C(C9=CC=C(C%10=CC=C(C%11=CC(C%12=CC=C(CCCCCC)S%12)=C(C%13=CC=C(CCCCCC)S%13)S%11)S%10)S9)S8)C=C(C%14=CC=C(C%15=CC=C(C%16=CC=C(C%17=CC(C%18=CC=C(CCCCCC)S%18)=C(C%19=CC=C(CCCCCC)S%19)S%17)S%16)S%15)S%14)C(C%20=CC=C(C%21=CC=C(C%22=CC=C(C%23=CC(C%24=CC=C(CCCCCC)S%24)=C(C%25=CC=C(CCCCCC)S%25)S%23)S%22)S%21)S%20)=C7)=C2,4G1-3S,,,0.78,0.68,0.27,0.14,"	Kopidakis N, et al. Bulk heterojunction organic photovoltaic devices based on phenyl-cored thiophene dendrimers. Applied Physics Letters 89,  (2006)."
1999,CC1=CC=CC(N(C2=CC=CC=C2)C(C=C3)=CC=C3N(C4=CC=C(N(C5=CC=CC=C5)C6=CC(C)=CC=C6)C=C4)C7=CC=C(N(C8=CC=CC=C8)C9=CC(C)=CC=C9)C=C7)=C1,m-MTDATA,,,0.86,1.93,0.33,0.57,"	Kopidakis N, et al. Bulk heterojunction organic photovoltaic devices based on phenyl-cored thiophene dendrimers. Applied Physics Letters 89,  (2006)."
2000,CCCCCCC(S1)=CC=C1C(S2)=CC=C2C(S3)=CC=C3[Si](C4=CC=C(C5=CC=C(C6=CC=C(CCCCCC)S6)S5)S4)(C7=CC=C(C8=CC=C(C9=CC=C(CCCCCC)S9)S8)S7)C%10=CC=C(C%11=CC=C(C%12=CC=C(CCCCCC)S%12)S%11)S%10,1,,,1.05,0.55,0.3,1.03,"	Chen LL, Li WL, Wei HZ, Chu B, Li B. Organic ultraviolet photovoltaic diodes based on copper phthalocyanine as an electron acceptor. Solar Energy Materials and Solar Cells 90, 1788-1796 (2006)."
2001,CCCCCSC(S1)=CC=C1C(S2)=CC=C2C(S3)=CC=C3[Si](C4=CC=C(C5=CC=C(C6=CC=C(SCCCCC)S6)S5)S4)(C7=CC=C(C8=CC=C(C9=CC=C(SCCCCC)S9)S8)S7)C%10=CC=C(C%11=CC=C(C%12=CC=C(SCCCCC)S%12)S%11)S%10,2,,,0.66,0.36,0.46,0.2,"	Roquet S, de Bettignies R, Leriche P, Cravino A, Roncali J. Three-dimensional tetra(oligothienyl)silanes as donor material for organic solar cells. Journal of Materials Chemistry 16, 3040-3045 (2006)."
2002,CCC(C1=N/2)=C(CC)C2=C\C3=C(CC)C(CC)=C4N3[Pt]N5/C(C(CC)=C(CC)/C5=C/1)=C\C(C(CC)=C/6CC)=NC6=C/4,PtOEP,,,0.85,1.13,0.24,0.29,"	Roquet S, de Bettignies R, Leriche P, Cravino A, Roncali J. Three-dimensional tetra(oligothienyl)silanes as donor material for organic solar cells. Journal of Materials Chemistry 16, 3040-3045 (2006)."
2003,C12=CC=CC=C1C=C3C(C=C(C=C(C=CC=C4)C4=C5)C5=C3)=C2,pentacene,,,0.66,5.6,0.57,2.1,"	Shao Y, Yang Y. Efficient organic heterojunction photovoltaic cells based on triplet materials. Advanced Materials 17, 2841-+ (2005)."
2004,CCN1C2=C(C=CC=C2)C3=C1C=CC(N(C4=CC(C)=CC=C4)C(C=C5)=CC=C5N(C6=CC=C(N(C7=CC(C)=CC=C7)C8=CC(C(C=CC=C9)=C9N%10CC)=C%10C=C8)C=C6)C%11=CC=C(N(C%12=CC(C(C=CC=C%13)=C%13N%14CC)=C%14C=C%12)C%15=CC(C)=CC=C%15)C=C%11)=C3,PCATA,,,0.25,11.1,0.57,2.8,"Potscavage WJ, Yoo S, Domercq B, Kippelen B. Encapsulation of pentacene/C-60 organic solar cells with Al2O3 deposited by atomic layer deposition. Applied Physics Letters 90,  (2007)."
2005,COC1=CC=C(N(C2=CC=C(OC)C=C2)C3=CC=C(C4=CC=C(N(C5=CC=C(OC)C=C5)C6=CC=C(OC)C=C6)C=C4)C=C3)C=C1,MeO-TPD,,,1.1,0.07,0.29,2.03,"	Li JY, Lee CS, Lee ST. Efficient UV-sensitive organic photovoltaic devices using a starburst amine as electron donor. Journal of Materials Chemistry 15, 3268-3271 (2005)."
2006,CN1C(/C(C2=CC=C(OC)C=C2)=C3N=C(/C(C4=CC=C(OC)C=C4)=C(C=C/5)\N([Zn])C5=C6\C7=CC=C(OC)C=C7)C=C\3)=CC=C1/C(C8=CC=C(OC)C=C8)=C9C=CC6=N/9,Zntpp(OMe)2,,,0.45,6.55,0.49,1.44,"	Maennig B, et al. Organic p-i-n solar cells. Applied Physics a-Materials Science & Processing 79, 1-14 (2004)."
2007,CN1C(/C(C2=CC=C(Cl)C=C2)=C3N=C(/C(C4=CC=C(Cl)C=C4)=C(C=C/5)\N([H])C5=C6\C7=CC=CN=C7)C=C\3)=CC=C1/C(C8=CC=C(Cl)C=C8)=C9C=CC6=N/9.[H+],H2pyp3p(Cl),,,0.33,----,0.34,1.15,"	Takahashi K, Kuraya N, Yamaguchi T, Komura T, Murata K. Three-layer organic solar cell with high-power conversion efficiency of 3.5%. Solar Energy Materials and Solar Cells 61, 403-416 (2000)."
2008,CN1C(/C(C2=CC=C(Cl)C=C2)=C3N=C(/C(C4=CC=C(Cl)C=C4)=C(C=C/5)\N([Zn])C5=C6\C7=CC=C(Cl)C=C7)C=C\3)=CC=C1/C(C8=CC=C(Cl)C=C8)=C9C=CC6=N/9,Zntpp(Cl),,,0.47,----,0.32,0.82,"	Takahashi K, Kuraya N, Yamaguchi T, Komura T, Murata K. Three-layer organic solar cell with high-power conversion efficiency of 3.5%. Solar Energy Materials and Solar Cells 61, 403-416 (2000)."
2009,CN1C(/C(C2=CC=CC=C2)=C3N=C(/C(C4=CC=CC=C4)=C(C=C/5)\N([Zn])C5=C6\C7=CC=CC=C7)C=C\3)=CC=C1/C(C8=CC=CC=C8)=C9C=CC6=N/9,Zntpp,,,0.28,----,0.27,0.2,"	Takahashi K, Kuraya N, Yamaguchi T, Komura T, Murata K. Three-layer organic solar cell with high-power conversion efficiency of 3.5%. Solar Energy Materials and Solar Cells 61, 403-416 (2000)."
2010,CN1C(/C(C2=CC=C(Cl)C=C2)=C3N=C(/C(C4=CC=C(Cl)C=C4)=C(C=C/5)\N([H])C5=C6\C7=CC=C(Cl)C=C7)C=C\3)=CC=C1/C(C8=CC=C(Cl)C=C8)=C9C=CC6=N/9.[H+],H2tpp(Cl),,,0.24,----,0.35,0.51,"	Takahashi K, Kuraya N, Yamaguchi T, Komura T, Murata K. Three-layer organic solar cell with high-power conversion efficiency of 3.5%. Solar Energy Materials and Solar Cells 61, 403-416 (2000)."
2011,CN1C(/C(C2=CC=CC=C2)=C3N=C(/C(C4=CC=CC=C4)=C(C=C/5)\N([H])C5=C6\C7=CC=CC=C7)C=C\3)=CC=C1/C(C8=CC=CC=C8)=C9C=CC6=N/9.[H+],H2tpp,,,0.46,----,0.29,0.44,"	Takahashi K, Kuraya N, Yamaguchi T, Komura T, Murata K. Three-layer organic solar cell with high-power conversion efficiency of 3.5%. Solar Energy Materials and Solar Cells 61, 403-416 (2000)."
2012,CN1C(/C(C2=CC=C(OC)C=C2)=C3N=C(/C(C4=CC=C(OC)C=C4)=C(C=C/5)\N([H])C5=C6\C7=CC=C(OC)C=C7)C=C\3)=CC=C1/C(C8=CC=C(OC)C=C8)=C9C=CC6=N/9.[H+],H2tpp(OMe),,,0.48,----,0.38,1.32,"	Takahashi K, Kuraya N, Yamaguchi T, Komura T, Murata K. Three-layer organic solar cell with high-power conversion efficiency of 3.5%. Solar Energy Materials and Solar Cells 61, 403-416 (2000)."
2013,O=C1C2=CC(C)=CC=C2NC3=C1C=C(NC(C=CC(C)=C4)=C4C5=O)C5=C3,"2,9-dimethyl quinacridone",,,0.47,----,0.4,2.79,"	Takahashi K, Kuraya N, Yamaguchi T, Komura T, Murata K. Three-layer organic solar cell with high-power conversion efficiency of 3.5%. Solar Energy Materials and Solar Cells 61, 403-416 (2000)."
