Repository: JinYSun/TeLLAgent

# 🤖**TeLLAgent**👑

------

### **<u>** TeLLAgent: A Tool-Enhanced Large Language Model-based Agent for Autonomous Design and Discovery of High-Performance Molecules</u>

## 😀Motivation

Large language model (LLM) agents have demonstrated significantly enhanced capabilities compared to individual LLMs. However, their application in the chemistry domain remains constrained by limited multimodal synergy, restricted toolsets, static knowledge bases, and insufficient multi-step reasoning and tool-calling capabilities.

File: tool/dataset.csv (part 22 of 48)
ID,SMILES,Name,HOMO,LUMO,Voc (V),Jsc (mA cm^2),FF,PCE(%),ref
2014,O=C(O)CN(C/1=O)C(SC1=C/C=C2SC3=CC=CC=C3N\2CC)=S,BTh-Rh,,,0.52,6.7*10-3,0.41,0.07,"	Manabe K, Kusabayashi S, Yokoyama M. LONG-LIFE ORGANIC SOLAR-CELL FABRICATION USING QUINACRIDONE PIGMENT. Chemistry Letters, 609-612 (1987)."
2015,O=C1N(CC)C(S/C1=C\C=C2C=CN(CC)C3=C\2C=CC=C3)=S,Q-Rh,,,0.66,0.24,0.56,0.12,"	Chamberlain GA. ORGANIC P-N-JUNCTION SOLAR-CELLS. Molecular Crystals and Liquid Crystals 93, 369-379 (1983)."
2016,O=C1N(CC)C(S/C1=C\C=C2N(CC)C3=CC=CC=C3N/2CC)=S,Bim-Rh,,,0.25,0.62,0.3,0.09,"	Chamberlain GA. ORGANIC P-N-JUNCTION SOLAR-CELLS. Molecular Crystals and Liquid Crystals 93, 369-379 (1983)."
2017,[O-]C1=C(C2=CC=C(N(CC)CC)C=C2O)C(C1C3C(O)=CC(N(CC)CC)C=C3)=O,OHSq,,,0.53,0.31,0.32,0.11,"	Chamberlain GA. ORGANIC P-N-JUNCTION SOLAR-CELLS. Molecular Crystals and Liquid Crystals 93, 369-379 (1983)."
2018,CCCCC1(CCCC)C2=C(C=CC(C3=CC=C(C4=C(C5=C(C6=CC=C(C7=CC(C(CCCC)(CCCC)C8=C9C=CC=C8)=C9C=C7)S6)C%10=NSN=C%10C(C%11=CC=C(C%12=CC=C(C(C=CC=C%13)=C%13C%14(CCCC)CCCC)C%14=C%12)S%11)=C5)C=C(C%15=CC=C(C%16=CC=C(C(C=CC=C%17)=C%17C%18(CCCC)CCCC)C%18=C%16)S%15)C%19=NSN=C%194)S3)=C2)C%20=CC=CC=C%201,DFTBT,,,---,---,---,0.2,"	Merritt VY, Hovel HJ. ORGANIC SOLAR-CELLS OF HYDROXY SQUARYLIUM. Applied Physics Letters 29, 414-415 (1976)."
2019,CCCCCCCCC(C1=C2C=CC=C1)(CCCCCCCC)C3=C2C=CC(C4=CC=C(S4)C(C5=NSN=C56)=CC=C6C7=CC=C(S7)C8=CC=C(C(C=CC(C9=CC=C(C%10=C(C%11=C(C%12=CC=C(C%13=CC=C%14C(C(CCCCCCCC)(CCCCCCCC)C%15=C%14C=CC(C%16=CC=C(C%17=CC=C(C%18SC(C%19=CC(C(CCCCCCCC)(CCCCCCCC)C%20=C%21C=CC=C%20)=C%21C=C%19)CC%18)C%22=NSN=C%17%22)S%16)=C%15)=C%13)S%12)C%23=NSN=C%23C(C%24=CC=C(C%25=CC=C(C(C=CC(C%26=CC=C(C%27=CC=C(C%28CCC(C%29=CC=C(C(C=CC=C%30)=C%30C%31C(CCCCCCC)CCCCCCC)C%31=C%29)S%28)C%32=NSN=C%32%27)C%26)=C%33)=C%33C%34(CCCCCCCC)CCCCCCC)C%34=C%25)S%24)=C%11)C=C(C%35=CC=C(C%36=CC=C(C(C=CC(C%37=CC=C(C%38=CC=C(C%39=CC=C(C%40=CC%41=C(C(C=CC=C%42)=C%42C%41(CCCCCCCC)CCCCCCCC)C=C%40)S%39)C%43=NSN=C%38%43)S%37)=C%44)=C%44C%45(CCCCCCCC)CCCCCCC)C%45=C%36)S%35)C%46=NSN=C%46%10)S9)=C%47)=C%47C%48C(CCCCCCC)CCCCCCC)C%48=C8)=C3,SFTBT,,,1.09,2.47,0.27,0.74,"	Ni D, Zhao B, Shi T, Ma S, Tu G, Wu H. Monodisperse Low-Bandgap Macromolecule-Based 5,5 '-Bibenzo c 1,2,5 thiadiazole Swivel Cruciform for Organic Solar Cells. Acs Macro Letters 2, 621-624 (2013)."
2020,O=C1N(CC(CC)CCCC)C(C2=CC=C(C3=CC=C(CCCCCC)C=C3)S2)=C4C1=C(C5=CSC(C6=CC=C(CCCCCC)C=C6)=C5)N(CC(CC)CCCC)C4=O,DPP-TP6,,,1.08,6.75,0.43,3.14,"	Ni D, Zhao B, Shi T, Ma S, Tu G, Wu H. Monodisperse Low-Bandgap Macromolecule-Based 5,5 '-Bibenzo c 1,2,5 thiadiazole Swivel Cruciform for Organic Solar Cells. Acs Macro Letters 2, 621-624 (2013)."
2021,O=C1N(CC(CC)CCCC)C(C2=CC=C(C3=CC=C(CCCCCCCCCCCC)C=C3)S2)=C4C1=C(C5=CSC(C6=CC=C(CCCCCCCCCCCC)C=C6)=C5)N(CC(CC)CCCC)C4=O,DPP-TP12,,,0.93,8.32,0.55,4.25,"	Shin W, Yasuda T, Watanabe G, Yang YS, Adachi C. Self-Organizing Mesomorphic Diketopyrrolopyrrole Derivatives for Efficient Solution-Processed Organic Solar Cells. Chemistry of Materials 25, 2549-2556 (2013)."
2022,CCCCCCC(S1)=CC=C1C(S2)=CC=C2C(S3)=CC=C3C(S4)=NC5C4N=C(C6=CC=C(C7=CC=C(C8=CC=C(CCCCCC)S8)S7)S6)S5,RTzR,,,0.93,3.82,0.36,1.25,"	Shin W, Yasuda T, Watanabe G, Yang YS, Adachi C. Self-Organizing Mesomorphic Diketopyrrolopyrrole Derivatives for Efficient Solution-Processed Organic Solar Cells. Chemistry of Materials 25, 2549-2556 (2013)."
2023,C1(C2=C(C3=CC=CC=C31)C=CC4=C52)=CC=C5C6=CC=C7C8=C6C4=CC=C8C9=CC=CC=C97,DIP,,,0.65,7.85,0.31,1.57,"	Nazim M, Ameen S, Akhtar MS, Lee Y-S, Shin H-S. Novel thiazolothiazole based linear chromophore for small molecule organic solar cells. Chemical Physics Letters 574, 89-93 (2013)."
2024,CCCCCCCCCCCCC1=C(C2=CC=C(N(C3=CC=CC=C3)C4=CC=CC=C4)C=C2)SC(C5=CC=C(C6=CC(CCCCCCCCCCCC)=C(C7=CC=C(C=C7)N(C8=CC=CC=C8)C9=CC=CC=C9)S6)C%10=NSN=C%105)=C1,P1,,,0.91,8.4,51.9,4.1,"	Wagner J, et al. High Fill Factor and Open Circuit Voltage in Organic Photovoltaic Cells with Diindenoperylene as Donor Material. Advanced Functional Materials 20, 4295-4303 (2010)."
2025,CCCCOC1=CC=C(N(C2=CC=C(OCCCC)C=C2)C3=CC=C(/C=C/C(S4)=CC=C4/C=C/C5=CC=C(/C=C/C6=CC=C(/C=C/C7=CC=C(N(C8=CC=C(OCCCC)C=C8)C9=CC=C(OCCCC)C=C9)C=C7)S6)C%10=NSN=C%105)C=C3)C=C1,P2,,,0.86,3.23,38,1.04,"	Shang H, Fan H, Shi Q, Li S, Li Y, Zhan X. Solution processable D-A-D molecules based on triphenylamine for efficient organic solar cells. Solar Energy Materials and Solar Cells 94, 457-464 (2010)."
2026,C1(C(C2=CC=CC=C2)=CC=C3)=C3C4=N/C1=C\C5=C6C(C(C7=CC=CC=C7)=CC=C6)=C8N5[Zn]N9/C(C%10=C(C(C%11=CC=CC=C%11)=CC=C%10)/C9=C/4)=C\C(C%12=C/%13C=CC=C%12C%14=CC=CC=C%14)=NC%13=C/8,Ph-ZnPc,,,0.62,1.89,36,0.42,"	Shang H, Fan H, Shi Q, Li S, Li Y, Zhan X. Solution processable D-A-D molecules based on triphenylamine for efficient organic solar cells. Solar Energy Materials and Solar Cells 94, 457-464 (2010)."
2027,C1(C(C2=CC=CC3=C2C=CC=C3)=CC=C4)=C4C5=N/C1=N\C6=C7C(C(C8=CC=CC9=C8C=CC=C9)=CC=C7)=C%10N6[Zn]N%11/C(C%12=C(C(C%13=CC=CC%14=C%13C=CC=C%14)=CC=C%12)/C%11=N/5)=N\C(C%15=C/%16C=CC=C%15C%17=CC=CC%18=C%17C=CC=C%18)=NC%16=N/%10,N-ZnPc,,,0.68,-4.19,64,1.82,"	Bruder I, et al. Theoretical and experimental investigation on the influence of the molecular polarizability of novel zinc phthalocyanine derivatives on the open circuit voltage of organic hetero-junction solar cells. Solar Energy Materials and Solar Cells 94, 310-316 (2010)."
2028,C1(C(C2=C(C=CC=C3)C3=CC4=C2C=CC=C4)=CC=C5)=C5C6=N/C1=N\C7=C8C(C(C9=C(C=CC=C%10)C%10=CC%11=C9C=CC=C%11)=CC=C8)=C%12N7[Zn]N%13/C(C%14=C(C(C%15=C(C=CC=C%16)C%16=CC%17=C%15C=CC=C%17)=CC=C%14)/C%13=N/6)=N\C(C%18=C/%19C=CC=C%18C%20=C(C=CC=C%21)C%21=CC%22=C%20C=CC=C%22)=NC%19=N/%12,A-ZnPc,,,0.76,-3.24,60,1.48,"	Bruder I, et al. Theoretical and experimental investigation on the influence of the molecular polarizability of novel zinc phthalocyanine derivatives on the open circuit voltage of organic hetero-junction solar cells. Solar Energy Materials and Solar Cells 94, 310-316 (2010)."
2029,CC(C)[Si](C(C)C)(C(C)C)C#CC1=C(C=CC(C2=CC=C(C3=CC=CS3)S2)=C4)C4=C(C#C[Si](C(C)C)(C(C)C)C(C)C)C5=CC=C(C6=CC=C(C7=CC=CS7)S6)C=C51,TIPSAntBT,,,0.79,-0.03,22,0.005,"	Bruder I, et al. Theoretical and experimental investigation on the influence of the molecular polarizability of novel zinc phthalocyanine derivatives on the open circuit voltage of organic hetero-junction solar cells. Solar Energy Materials and Solar Cells 94, 310-316 (2010)."
2030,CC(C)[Si](C(C)C)(C(C)C)C#CC1=C(C=CC(C2=CC(C=CC=C3)=C3C=C2)=C4)C4=C(C#C[Si](C(C)C)(C(C)C)C(C)C)C5=CC=C(C6=CC(C=CC=C7)=C7C=C6)C=C51,TIPSAntNa,,,0.78,4.55,40.3,1.4,"	Chung DS, et al. Solution-Processed Organic Photovoltaic Cells with Anthracene Derivatives. Chemsuschem 3, 742-748 (2010)."
2031,CCC1=C(SC(C2=CC=C(C3=CC=C(C4=C(CC)C(CC)=C(C5=CC=C(/C=C(C#N)/C#N)S5)S4)S3)S2)=C1CC)C6=CC=C(/C=C(C#N)/C#N)S6,DCV6T-Eth,,,0.97,0.4,36.6,0.14,"	Chung DS, et al. Solution-Processed Organic Photovoltaic Cells with Anthracene Derivatives. Chemsuschem 3, 742-748 (2010)."
2032,C1(N(C2=CC=CC=C2)C3=CC=CC=C3)=CC=C(C4=CC=C(C(C=C5)=CC=C5N(C6=CC=CC=C6)C7=CC=CC=C7)C8=NSN=C48)C=C1,BTD-TPA,,,0.9,6.5,64,3.8,"	Wynands D, et al. Correlation between morphology and performance of low bandgap oligothiophene:C60 mixed heterojunctions in organic solar cells. Journal of Applied Physics 107,  (2010)."
2033,C1(N(C2=CC=CC=C2)C3=CC=CC=C3)=CC=C(/C=C/C4=CC=C(/C=C/C(C=C5)=CC=C5N(C6=CC=CC=C6)C7=CC=CC=C7)C8=NSN=C48)C=C1,BTD-ETPA,,,0.87,1.53,32,0.43,"	Yasuda T, Ishi-i T, Han L. Benzothiadiazole-Triphenylamine Derivatives as Donor Materials for Bulk-Heterojunction Organic Solar Cells. Journal of Photopolymer Science and Technology 23, 307-312 (2010)."
2034,C1(N(C2=CC=CC=C2)C3=CC=CC=C3)=CC=C(C(S4)=CC=C4C5=CC=C(C6=CC=C(C(C=C7)=CC=C7N(C8=CC=CC=C8)C9=CC=CC=C9)S6)C%10=NSN=C5%10)C=C1,BTD-Th-TPA,,,0.86,1.53,33,0.44,"	Yasuda T, Ishi-i T, Han L. Benzothiadiazole-Triphenylamine Derivatives as Donor Materials for Bulk-Heterojunction Organic Solar Cells. Journal of Photopolymer Science and Technology 23, 307-312 (2010)."
2035,O=C(N1CC(CC)CCCC)/C(C2=C1C=C(C3=CC=C(N(C4=CC=CC=C4)C5=CC=CC=C5)C=C3)C=C2)=C6C(N(CC(CC)CCCC)C7=C/6C=CC(C8=CC=C(N(C9=CC=CC=C9)C%10=CC=CC=C%10)C=C8)=C7)=O,M1,,,0.81,3.57,34,1,"	Yasuda T, Ishi-i T, Han L. Benzothiadiazole-Triphenylamine Derivatives as Donor Materials for Bulk-Heterojunction Organic Solar Cells. Journal of Photopolymer Science and Technology 23, 307-312 (2010)."
2036,CC(O[C@@H]1C[C@@](C)(O)C(C(C)(C)C1)=C=C/C(C)=C/C=C/C(C)=C/C=C/C=C(C)/C=C/C=C(C)/CC[C@]23C(C)C[C@H](O)C[C@@]2(C)O3)=O,fucoxanthin,,,0.78,2.94,36.5,0.84,"	Yang M, Chen X, Zou Y, Pan C, Liu B, Zhong H. A solution-processable D-A-D small molecule based on isoindigo for organic solar cells. Journal of Materials Science 48, 1014-1020 (2013)."
2037,C/C(/C=C/C1=C(C)CCCC1(C)C)=C\C=C\C(C)=C\C=C\C=C(C)\C=C\C=C(C)\C=C\C2=C(C)CCCC2(C)C,¦Â-carotene,,,0.7,0.7,28,0.14,"	Wang X-F, et al. Natural Photosynthetic Carotenoids for Solution-Processed Organic Bulk-Heterojunction Solar Cells. Journal of Physical Chemistry C 117, 804-811 (2013)."
2038,C/C(/C=C/C=C(C)/C=C/C=C(C)/C)=C\C=C\C(C)=C\C=C\C=C(C)\C=C\C=C(C)\C=C\C=C(C)\CC/C=C(C)/C,lycopene,,,0.63,0.86,28,0.15,"	Wang X-F, et al. Natural Photosynthetic Carotenoids for Solution-Processed Organic Bulk-Heterojunction Solar Cells. Journal of Physical Chemistry C 117, 804-811 (2013)."
2039,C1(N(C2=CC=CC=C2)C3=CC=CC=C3)=CC=C(C4=NC(SC(C5=CC=C(N(C6=CC=CC=C6)C7=CC=CC=C7)C=C5)=N8)C8S4)C=C1,T0,,,0.45,1.39,52,0.33,"	Wang X-F, et al. Natural Photosynthetic Carotenoids for Solution-Processed Organic Bulk-Heterojunction Solar Cells. Journal of Physical Chemistry C 117, 804-811 (2013)."
2040,CCCCCCCCCCCCC1=C(SC(C2=CC=C(N(C3=CC=CC=C3)C4=CC=CC=C4)C=C2)=C1)C5=NC(SC(C6=C(CCCCCCCCCCCC)C=C(C7=CC=C(N(C8=CC=CC=C8)C9=CC=CC=C9)C=C7)S6)=N%10)C%10S5,T1,,,0.94,5.2,41.5,2.19,"	Cheng P, Shi Q, Lin Y, Li Y, Zhan X. Evolved structure of thiazolothiazole based small molecules towards enhanced efficiency in organic solar cells. Organic Electronics 14, 599-606 (2013)."
2041,CCCCCCC1=CC=C(C2=CC=C(C3=CC=C(C4=CC=C(C5=CC=C(CCCCCC)S5)S4)S3)S2)S1,DH5T,,,0.91,7.9,45,3.73,"	Cheng P, Shi Q, Lin Y, Li Y, Zhan X. Evolved structure of thiazolothiazole based small molecules towards enhanced efficiency in organic solar cells. Organic Electronics 14, 599-606 (2013)."
2042,CCCCCCCCCCCCC1=C(C2=CC=C(S2)C3=NC(SC(C4=CC=C(C5=C(CCCCCCCCCCCC)C=C(C6=CC=C(N(C7=CC=CC=C7)C8=CC=CC=C8)C=C6)S5)S4)=N9)C9S3)SC(C%10=CC=C(N(C%11=CC=CC=C%11)C%12=CC=CC=C%12)C=C%10)=C1,T2,,,0.51,4.25,37,0.8,"	Kong JA, Lim E, Lee KK, Lee S, Kim SH. A benzothiadiazole-based oligothiophene for vacuum-deposited organic photovoltaic cells. Solar Energy Materials and Solar Cells 94, 2057-2063 (2010)."
2043,CC(C=C1)=CC=C1N(C2=CC=C(C)C=C2)C(C=C3)=CC(C4=C/5C=CC(N(C6=CC=C(C)C=C6)C7=CC=C(C)C=C7)=C4)=C3C5=C(C#N)/C#N,1,,,0.85,9.74,3.89,4.05,"	Cheng P, Shi Q, Lin Y, Li Y, Zhan X. Evolved structure of thiazolothiazole based small molecules towards enhanced efficiency in organic solar cells. Organic Electronics 14, 599-606 (2013)."
2044,N#C/C(C#N)=C/C1=CC=C(C2=CC=C(/C=C/C3=CC=C(C4=CC=C(N(C5=CC=CC=C5)C6=CC=CC=C6)C=C4)S3)S2)S1,8,,,0.99,7.64,53,4.04,"	Chi L-C, et al. Donor-acceptor small molecule with coplanar and rigid pi-bridge for efficient organic solar cells. Solar Energy Materials and Solar Cells 109, 33-39 (2013)."
2045,N#C/C(C#N)=C/C1=CC=C(C2=CC=C(/C=C/C(S3)=CC=C3C4=CC=C(C5=CC=C(N(C6=CC=CC=C6)C7=CC=CC=C7)C=C5)S4)S2)S1,9,,,0.68,4.98,60,2.02,"	Kwok EC-H, Tsang DP-K, Chan M-Y, Yam VW-W. Organic Photovoltaic Devices Based on a New Class of Oligothienylenevinylene Derivatives as Donor Materials. Chemistry-a European Journal 19, 2757-2767 (2013)."
2046,N#C/C(C#N)=C\C1=CC=C(C2=CC=C(/C=C/C3=CC=C(/C=C/C4=CC=C(C5=CC=C(N(C6=CC=CC=C6)C7=CC=CC=C7)C=C5)S4)S3)S2)S1,10,,,0.76,3.39,52,1.33,"	Kwok EC-H, Tsang DP-K, Chan M-Y, Yam VW-W. Organic Photovoltaic Devices Based on a New Class of Oligothienylenevinylene Derivatives as Donor Materials. Chemistry-a European Journal 19, 2757-2767 (2013)."
2047,N#C/C(C#N)=C\C1=CC=C(C2=CC=C(/C=C/C3=CC=C(C4=CC=C(C5=CC=C(N(C6=CC=CC=C6)C7=CC=CC=C7)C=C5)S4)S3)S2)S1,11,,,0.61,4.39,53,1.43,"	Kwok EC-H, Tsang DP-K, Chan M-Y, Yam VW-W. Organic Photovoltaic Devices Based on a New Class of Oligothienylenevinylene Derivatives as Donor Materials. Chemistry-a European Journal 19, 2757-2767 (2013)."
2048,N#C/C(C1=CC=C(N(C2=CC=CC=C2)C3=C(C=CC=C4)C4=CC=C3)C=C1)=C(C#N)\C5=CC=C(N(C6=C(C=CC=C7)C7=CC=C6)C8=CC=CC=C8)C=C5,NPAFN,,,0.79,3.32,45,1.2,"	Kwok EC-H, Tsang DP-K, Chan M-Y, Yam VW-W. Organic Photovoltaic Devices Based on a New Class of Oligothienylenevinylene Derivatives as Donor Materials. Chemistry-a European Journal 19, 2757-2767 (2013)."
2049,CCCCC(CC)CN1C(C2=CC=C(C3=CC=CC=C3)S2)=C4C(N(CC(CC)CCCC)C(C(S5)=CC=C5C(C=C6)=CC=C6N(C7=CC=C(C8=CC=C(C9=C%10C(C(N9CC(CC)CCCC)=O)=C(C%11=CC=C(C%12=CC=CC=C%12)S%11)N(CC(CC)CCCC)C%10=O)S8)C=C7)C%13=CC=C(C%14=CC=C(C%15=C%16C(C(N%15CC(CC)CCCC)=O)=C(C%17=CC=C(C%18=CC=CC=C%18)S%17)N(CC(CC)CCCC)C%16=O)S%14)C=C%13)=C4C1=O)=O,(P-DPP)3TPA,,,0.97,3.95,60.19,2.3,"	Liu S-W, et al. Enhancement in open circuit voltage of organic photovoltaic devices through control of deposition rate of donor material. Solar Energy Materials and Solar Cells 109, 280-287 (2013)."
2050,CCCCC(CC)CN1C(C2=CC=C(C3=CC=C(F)C=C3)S2)=C4C(N(CC(CC)CCCC)C(C(S5)=CC=C5C(C=C6)=CC=C6N(C7=CC=C(C8=CC=C(C9=C%10C(C(N9CC(CC)CCCC)=O)=C(C%11=CC=C(C%12=CC=C(F)C=C%12)S%11)N(CC(CC)CCCC)C%10=O)S8)C=C7)C%13=CC=C(C%14=CC=C(C%15=C%16C(C(N%15CC(CC)CCCC)=O)=C(C%17=CC=C(C%18=CC=C(F)C=C%18)S%17)N(CC(CC)CCCC)C%16=O)S%14)C=C%13)=C4C1=O)=O,(4-FP-DPP)3TPA,,,0.72,7.94,52,2.98,"	Pan J-Y, et al. Star-Shaped D-A Small Molecules Based on Diketopyrrolopyrrole and Triphenylamine for Efficient Solution-Processed Organic Solar Cells. Acs Applied Materials & Interfaces 5, 972-980 (2013)."
2051,CCCCCCC1=CC=C(C2=CC=C(C3=CC=C(C4=CC=C(C5=CC=C(CCCCCC)S5)S4)C6=NSN=C63)S2)S1,DH5TB,,,0.76,5.14,42,1.63,"	Pan J-Y, et al. Star-Shaped D-A Small Molecules Based on Diketopyrrolopyrrole and Triphenylamine for Efficient Solution-Processed Organic Solar Cells. Acs Applied Materials & Interfaces 5, 972-980 (2013)."
2052,CCCCC(CC)CN1C(C2=CC=C(C3=CC=C(CCCC)C=C3)S2)=C4C(N(CC(CC)CCCC)C(C(S5)=CC=C5C(C=C6)=CC=C6N(C7=CC=C(C8=CC=C(C9=C%10C(C(N9CC(CC)CCCC)=O)=C(C%11=CC=C(C%12=CC=C(CCCC)C=C%12)S%11)N(CC(CC)CCCC)C%10=O)S8)C=C7)C%13=CC=C(C%14=CC=C(C%15=C%16C(C(N%15CC(CC)CCCC)=O)=C(C%17=CC=C(C%18=CC=C(CCCC)C=C%18)S%17)N(CC(CC)CCCC)C%16=O)S%14)C=C%13)=C4C1=O)=O,(4-BuP-DPP)3TPA,,,0.53,4.75,38,0.97,"	Kong JA, Lim E, Lee KK, Lee S, Kim SH. A benzothiadiazole-based oligothiophene for vacuum-deposited organic photovoltaic cells. Solar Energy Materials and Solar Cells 94, 2057-2063 (2010)."
2053,ClB1N2C(C(C=C(Cl)C(Cl)=C3)=C3/C2=N/C4=NC5C6=C4C=C(Cl)C(Cl)=C6)=NC7=C8C(C=C(Cl)C(Cl)=C8)=C(N5)N17,Cl6SubPc,,,0.8,5.83,42,1.98,"	Pan J-Y, et al. Star-Shaped D-A Small Molecules Based on Diketopyrrolopyrrole and Triphenylamine for Efficient Solution-Processed Organic Solar Cells. Acs Applied Materials & Interfaces 5, 972-980 (2013)."
2054,N#C/C(C#N)=C\C(S1)=CC=C1C(C=C2)=CC=C2N(C3=CC=C(C4=CC=C(/C=C(C#N)\C#N)S4)C=C3)C5=CC=C(C6=CC=C(/C=C(C#N)\C#N)S6)C=C5,TDCV¨CTPA,,,4.54,1.47,52,3.44,"	Sullivan P, et al. Ultra-High Voltage Multijunction Organic Solar Cells for Low-Power Electronic Applications. Advanced Energy Materials 3, 239-244 (2013)."
2055,O=C(C(C=CC=C1)=C1C/2=O)C2=C/C3=CC=C(S3)C(S4)=CC=C4N5C6=C(C=CC=C6)C7=C5C=CC=C7,InTTCz,,,0.78,6.6,55,2.5,"	Bernede JC, et al. MoO3/CuI hybrid buffer layer for the optimization of organic solar cells based on a donor-acceptor triphenylamine. Solar Energy Materials and Solar Cells 110, 107-114 (2013)."
2056,O=C(C(C=CC=C1)=C1C/2=O)C2=C/C3=CC=C(S3)C(S4)=CC=C4N(C5=CC=C(C)C=C5)C6=CC=C(C)C=C6,InTTD,,,0.9,-0.27,24,0.059,"	Hirade M, Yasuda T, Adachi C. Effects of Intramolecular Donor-Acceptor Interactions on Bimolecular Recombination in Small-Molecule Organic Photovoltaic Cells. Journal of Physical Chemistry C 117, 4986-4991 (2013)."
2057,O=C(C(C=CC=C1)=C1/C/2=C(C#N)/C#N)C2=C/C3=CC=C(S3)C(S4)=CC=C4N(C5=CC=C(C)C=C5)C6=CC=C(C)C=C6,InCNTTD,,,0.71,-2.69,32,0.62,"	Hirade M, Yasuda T, Adachi C. Effects of Intramolecular Donor-Acceptor Interactions on Bimolecular Recombination in Small-Molecule Organic Photovoltaic Cells. Journal of Physical Chemistry C 117, 4986-4991 (2013)."
2058,CCCCC(CC)CC1=CC=C(C2=CC=C(C3=CC=C(C4=CC=C(CCCCCCCCCCC[Si](C)(O[Si](C)(CCCCCCCCCCCC5=CC=C(C6=CC=C(C7=CC=C(C8=CC=C(CC(CC)CCCC)S8)S7)S6)S5)C)C)S4)S3)S2)S1,D1,,,0.82,-3.95,38,1.22,"	Hirade M, Yasuda T, Adachi C. Effects of Intramolecular Donor-Acceptor Interactions on Bimolecular Recombination in Small-Molecule Organic Photovoltaic Cells. Journal of Physical Chemistry C 117, 4986-4991 (2013)."
2059,C1(C=CC=C2)=C2C3=N/C1=N\C4=C5C(C=CC=C5)=C6N4[Sn]N7/C(C8=C(C=CC=C8)/C7=N/3)=N\C(C9=C/%10C=CC=C9)=NC%10=N/6,SnPc,,,0.68,3.2,40,0.9,"	Troshin PA, et al. Quaterthiophene-based multipods as promising materials for solution-processible organic solar cells and field effect transistors. Solar Energy Materials and Solar Cells 94, 2064-2072 (2010)."
2060,Cl[Sn](N1/C(C2=C(C=C(C=CC=C3)C3=C2)/C1=N/4)=N\5)(Cl)N6C(/N=C7N=C4C8=C\7C=C(C=CC=C9)C9=C8)=C%10C(C=C(C=CC=C%11)C%11=C%10)=C6/N=C%12C%13=C(C=C(C=CC=C%14)C%14=C%13)C5=N/%12,SnNcCl2,,,0.25,9,50,0.8,"	Pandey R, Kerner RA, Menke SM, Holst J, Josyula KVB, Holmes RJ. Tin naphthalocyanine complexes for infrared absorption in organic photovoltaic cells. Organic Electronics 14, 804-808 (2013)."
2061,O=C(OCCCCCCCC)/C(C#N)=C/C(S1)=CC=C1C(S2)=CC=C2/C=C/C(C=C3)=CC=C3N(C4=CC=C(/C=C/C5=CC=C(C6=CC=C(/C=C(C#N)/C(OCCCCCCCC)=O)S6)S5)C=C4)C7=CC=C(/C=C/C8=CC=C(C9=CC=C(/C=C(C#N)/C(OCCCCCCCC)=O)S9)S8)C=C7,S(TPA-bTV-CA),,,0.38,9,53,1.2,"	Pandey R, Kerner RA, Menke SM, Holst J, Josyula KVB, Holmes RJ. Tin naphthalocyanine complexes for infrared absorption in organic photovoltaic cells. Organic Electronics 14, 804-808 (2013)."
2062,CCCCCCC(S1)=CC=C1C2=CC=C(S2)C(S3)=CC=C3C(N(CC(CC)CCCC)C4=O)=C(C4=C(C5=CC=C(C6=CC=C(C7=CC=C(CCCCCC)S7)S6)S5)N8CC(CC)CCCC)C8=O,SMDPPEH,,,0.91,4.64,50,2.1,"	Shen S, Gao L, He C, Zhang Z, Sun Q, Li Y. A star-shaped oligothiophene with triphenylamine as core and octyl cyanoacetate as end groups for solution-processed organic solar cells. Organic Electronics 14, 875-881 (2013)."
2063,C1(N(C2=CC=CC=C2)C3=C(C=CC=C4)C4=CC=C3)=CC=C(C5=CC=C(N(C6=CC=CC=C6)C7=C(C=CC=C8)C8=CC=C7)C=C5)C=C1,NPB,,,0.72,10.19,36,2.62,"	Akaba T, Yonezawa K, Kamioka H, Yasuda T, Han L, Moritomo Y. Carrier formation dynamics of a small-molecular organic photovoltaic. Applied Physics Letters 102,  (2013)."
2064,CCCCC(CC)CC1=CC=C(C(S2)=CC=C2C3=CC=C(C4=CC=C(CCCCCCCCCCC[Si](C)(O[Si](C)(CCC[Si](CCC[Si](C)(C)O[Si](C)(C)CCCCCCCCCCCC5=CC=C(S5)C6=CC=C(C7=CC=C(C8=CC=C(S8)CC(CC)CCCC)S7)S6)(CCC[Si](C)(C)O[Si](C)(C)CCCCCCCCCCCC9=CC=C(S9)C%10=CC=C(C%11=CC=C(C%12=CC=C(S%12)CC(CC)CCCC)S%11)S%10)CCC[Si](C)(C)O[Si](C)(CCCCCCCCCCCC%13=CC=C(S%13)C%14=CC=C(S%14)C%15=CC=C(C%16=CC=C(S%16)CC(CC)CCCC)S%15)C)C)C)S4)S3)S1,D2,,,0.825,6.5,42,2.25,"	Jin F, et al. The influence of donor material on achieving high photovoltaic response for organic bulk heterojunction cells with small ratio donor component. Organic Electronics 14, 1130-1135 (2013)."
2065,C1(C2=CC=C(N3C4=C(C5=C3C=CC=C5)C=CC=C4)C=C2)=CC=C(N6C7=C(C8=C6C=CC=C8)C=CC=C7)C=C1,CBP,,,0.6,1.3,35,0.27,"	Troshin PA, et al. Quaterthiophene-based multipods as promising materials for solution-processible organic solar cells and field effect transistors. Solar Energy Materials and Solar Cells 94, 2064-2072 (2010)."
2066,CCCCCCC1=CC=C(C(S2)=CC=C2C3=CC=C(C4=CC=C(CCCCCCCCCCC[Si](C)(O[Si](C)(CCC[Si](CCC[Si](C)(C)O[Si](C)(C)CCCCCCCCCCCC5=CC=C(S5)C6=CC=C(C7=CC=C(C8=CC=C(S8)CCCCCC)S7)S6)(CCC[Si](C)(C)O[Si](C)(C)CCCCCCCCCCCC9=CC=C(S9)C%10=CC=C(C%11=CC=C(C%12=CC=C(S%12)CCCCCC)S%11)S%10)CCC[Si](C)(C)O[Si](C)(CCCCCCCCCCCC%13=CC=C(S%13)C%14=CC=C(S%14)C%15=CC=C(C%16=CC=C(S%16)CCCCCC)S%15)C)C)C)S4)S3)S1,D3,,,1.167,3,29,1.01,"	Jin F, et al. The influence of donor material on achieving high photovoltaic response for organic bulk heterojunction cells with small ratio donor component. Organic Electronics 14, 1130-1135 (2013)."
2067,CCCCCCCCC(CCCCCCCC)N1C2=C(C=C(C3=CC=CC=C3)C=C2)C(C1=C4)=CC=C4C(S5)=CC=C5C(C6=NSN=C67)=CC=C7C8=CC=C(S8)C9=CC=CC=C9,PCDTBT,,,0.36,0.45,29,0.05,"	Troshin PA, et al. Quaterthiophene-based multipods as promising materials for solution-processible organic solar cells and field effect transistors. Solar Energy Materials and Solar Cells 94, 2064-2072 (2010)."
2068,N(C1=CC=C(C2=CC=C3C=CC=CC3=C2)C=C1)(C4=CC=C(C5=CC=C6C=CC=CC6=C5)C=C4)C7=CC=C(C8=CC=C9C=CC=CC9=C8)C=C7,2-TNPA,,,0.89,12.67,67,7.6,"	Baek S-W, Noh J, Lee C-H, Kim B, Seo M-K, Lee J-Y. Plasmonic Forward Scattering Effect in Organic Solar Cells: A Powerful Optical Engineering Method. Scientific Reports 3,  (2013)."
2069,CC1(C)C2=C(C=CC=C2)N(CC)/C1=C\C=C\C3=[N+](CC)C4=CC=CC=C4C3(C)C.FP(F)(F)(F)F.[F-],Cy3-P,,,0.91,1.24,34,0.39,"	Kwon J, Kim MK, Hong J-P, Lee W, Lee S, Hong J-I. A Multifunctional Material Based on Triphenylamine and a Naphthyl Unit for Organic Light-Emitting Diodes, Organic Solar Cells, and Organic Thin-Film Transistors. Bulletin of the Korean Chemical Society 34, 1355-1360 (2013)."
2070,CCCCCCOC1=CC=C(C#CC2=CC=C(C3=CC=C(C4=CC=C(C#CC5=CC=C(OCCCCCC)C(OCCCCCC)=C5)S4)C6=NSN=C63)S2)C=C1OCCCCCC,SM1,,,0.88,6.2,67.8,3.7,"	Berner E, et al. Influence of crystalline titanium oxide layer smoothness on the performance of inverted organic bilayer solar cells. Applied Physics Letters 102,  (2013)."
2071,FC(F)(COC1=C(OCC(F)(F)F)C(OCC(F)(F)F)=C(OCC(F)(F)F)C2=C1/C3=N/C4=C(C(OCC(F)(F)F)=C(OCC(F)(F)F)C(OCC(F)(F)F)=C5OCC(F)(F)F)C5=C(/N=C6N=C7C8=C\6C(OCC(F)(F)F)=C(OCC(F)(F)F)C(OCC(F)(F)F)=C8OCC(F)(F)F)N4[Zn]N9/C(C%10=C(C(OCC(F)(F)F)=C(OCC(F)(F)F)C(OCC(F)(F)F)=C%10OCC(F)(F)F)/C9=N/7)=N\C2=N3)F,(4TFEO)4ZnPc,,,0.88,2.2,34,0.66,"	Wu Z, Fan B, Xue F, Adachi C, Ouyang J. Organic molecules based on dithienyl-2,1,3-benzothiadiazole as new donor materials for solution-processed organic photovoltaic cells. Solar Energy Materials and Solar Cells 94, 2230-2237 (2010)."
2072,FC(COC1=CC2=C(/N=C3C4=C(C=C(OCC(F)(F)F)C(OCC(F)(F)F)=C4)C5=N/3)N([Zn]6)C(/N=C7N=C(/N=C(C8=C/9C=C(OCC(F)(F)F)C(OCC(F)(F)F)=C8)\N6C9=N/5)C%10=C\7C=C(OCC(F)(F)F)C(OCC(F)(F)F)=C%10)=C2C=C1OCC(F)(F)F)(F)F,(2TFEO)4ZnPc,,,0.1,7.2*10-4,24,1.6*10-5,"	Yamada I, Iida N, Hayashi Y, Soga T, Shibata N. Phthalocyanine with Trifluoroethoxy Substituents for Organic Solar Cells. Japanese Journal of Applied Physics 52,  (2013)."
2073,FC(COC1=CC=CC2=C(/N=C3N=C(/N=C(C4=C/5C=CC=C4OCC(F)(F)F)\N6C5=N/7)C8=C\3C(OCC(F)(F)F)=CC=C8)N([Zn]6)C(/N=C9C%10=C(C(OCC(F)(F)F)=CC=C%10)C7=N/9)=C21)(F)F,(a-TFEO)4ZnPc,,,0.05,4.1*10-4,35,0.6*10-5,"	Yamada I, Iida N, Hayashi Y, Soga T, Shibata N. Phthalocyanine with Trifluoroethoxy Substituents for Organic Solar Cells. Japanese Journal of Applied Physics 52,  (2013)."
2074,FC(COC1=CC2=C(/N=C3C4=C(C=C(OCC(F)(F)F)C=C4)C5=N/3)N([Zn]6)C(/N=C7N=C(/N=C(C8=C/9C=CC(OCC(F)(F)F)=C8)\N6C9=N/5)C%10=C\7C=C(OCC(F)(F)F)C=C%10)=C2C=C1)(F)F,(b-TFEO)4ZnPc,,,0.06,2.0*10-4,23,0.2*10-5,"	Yamada I, Iida N, Hayashi Y, Soga T, Shibata N. Phthalocyanine with Trifluoroethoxy Substituents for Organic Solar Cells. Japanese Journal of Applied Physics 52,  (2013)."
2075,[O-]C(/C(C1=O)=C2C(O)=C/C(C=C\2O)=[N+](CCCC(C)C)/CCCC(C)C)=C1C3=C(O)C=C(N(CCCC(C)C)CCCC(C)C)C=C3O,DiPSQ(OH)2,,,0.07,2.5*10-4,25,4.1*10-5,"	Yamada I, Iida N, Hayashi Y, Soga T, Shibata N. Phthalocyanine with Trifluoroethoxy Substituents for Organic Solar Cells. Japanese Journal of Applied Physics 52,  (2013)."
2076,CCCCCCOC1=CC=C(C#CC2=CC=C(C#CC3=CC=C(C4=CC=C(C5=CC=C(C#CC6=CC=C(C#CC7=CC=C(OCCCCCC)C(OCCCCCC)=C7)C=C6)S5)C8=NSN=C84)S3)C=C2)C=C1OCCCCCC,SM2,,,0.55,5.7,51.9,1.54,"	Spencer SD, et al. The effect of controllable thin film crystal growth on the aggregation of a novel high panchromaticity squaraine viable for organic solar cells. Solar Energy Materials and Solar Cells 112, 202-208 (2013)."
2077,C1(C=CC=C2)=C2C3=N/C1=N\C4=C5C(C=CC=C5)=C6N4[Zn]N7/C(C8=C(C=CC=C8)/C7=N/3)=N\C(C9=C/%10C=CC=C9)=NC%10=N/6,ZnPc,,,0.74,0.69,27,0.14,"	Wu Z, Fan B, Xue F, Adachi C, Ouyang J. Organic molecules based on dithienyl-2,1,3-benzothiadiazole as new donor materials for solution-processed organic photovoltaic cells. Solar Energy Materials and Solar Cells 94, 2230-2237 (2010)."
2078,CCCC(C(CCC)=C1C2=CC=CC=C2)=C(C3=CC=CC=C3)C4=C1C5=C6C(C7=CC=C64)=C(C8=C9C7=CC=C%10C9=C(C%11=C%10C(C%12=CC=CC=C%12)=C(CCC)C(CCC)=C%11C%13=CC=CC=C%13)C=C8)C=C5,P4©\Ph4©\DIP,,,0.6,10.5,58,3.7,"	Kim I, Haverinen HM, Li J, Jabbour GE. Enhanced power conversion efficiency of p-i-n type organic solar cells by employing a p-layer of palladium phthalocyanine. Applied Physics Letters 97,  (2010)."
2079,C1(C=C2N3)=CC=CC=C1C=C2NC4=C3C=C(C=CC=C5)C5=C4,NDP,,,0.99,2.9,76.2,1.92,"	Meiss J, Hummert M, Ziehlke H, Leo K, Riede M. Organic solar cells with very high fill factor and voltage using tetrapropyl-tetraphenyl-diindenoperylene as green donor. Physica Status Solidi-Rapid Research Letters 4, 329-331 (2010)."
2080,N(C1=CC=C(C2=CC=CS2)C=C1)(C3=CC=C(C4=CC=CS4)C=C3)C5=CC=C(C6=CC=CS6)C=C5,TTPA,,,0.44,3.42,59.74,0.9,"	Zhang M, Wang H, Tang CW. Effect of the highest occupied molecular orbital energy level offset on organic heterojunction photovoltaic cells. Applied Physics Letters 97,  (2010)."
2081,CCCCCCN1C2=C(C=C(C3=CC=C(C4=CC=C(/C=C(C#N)/C(O)=O)S4)S3)C=C2)C5=C1C=CC(C6=CC=C(C7=CC=C(/C=C(C(O)=O)\C#N)S7)S6)=C5,D1,,,0.96,3.8,49,1.8,"	Kageyama H, Ohishi H, Tanaka M, Ohmori Y, Shirota Y. Organic Photovoltaic Devices Using an Amorphous Molecular Material With High Hole Drift Mobility, Tris 4-(2-thienyl)phenyl amine. Ieee Journal of Selected Topics in Quantum Electronics 16, 1528-1536 (2010)."
2082,CC1=C(/C=C2N=C(/C=C(C(CC)=C/3C)\NC3=C/C(C(CC)=C/4C)=NC4=C/5)C(C)=C\2CC)NC5=C1CC,HOX,,,0.56,1.76,27,0.27,"	Sahu D, et al. Synthesis and application of H-Bonded cross-linking polymers containing a conjugated pyridyl H-Acceptor side-chain polymer and various carbazole-based H-Donor dyes bearing symmetrical cyanoacrylic acids for organic solar cells. Polymer 51, 6182-6192 (2010)."
2083,CCC1=C(CC)C(/C=C(C(CC)=C/2CC)\NC2=C/C(C(CC)=C/3CC)=NC3=C/4)=N/C1=C\C5=C(CC)C(CC)=C4N5,HOEP,,,0.48,7.97,38,1.45,"	Xu Z-X, Roy VAL, Liu Z-T, Lee CS. Importance of molecular alignment for organic photovoltaic devices. Applied Physics Letters 97,  (2010)."
2084,C1(N(C2=CC=C(N3C(C=CC=C4)=C4C5=C3C=CC=C5)C=C2)C6=CC=C(N7C(C=CC=C8)=C8C9=C7C=CC=C9)C=C6)=CC=C(N%10C(C=CC=C%11)=C%11C%12=C%10C=CC=C%12)C=C1,TCTA,,,0.5,5.49,28,0.78,"	Xu Z-X, Roy VAL, Liu Z-T, Lee CS. Importance of molecular alignment for organic photovoltaic devices. Applied Physics Letters 97,  (2010)."
2085,C1(C(C2=CC=C(C=CC=C3)C3=C2)=C(C=CC=C4)C4=C5C6=CC=C(C=CC=C7)C7=C6)=C5C=CC=C1,ADN,,,0.89,3.05,49.39,1.34,"	Zhang M, Wang H, Tang CW. Effect of the highest occupied molecular orbital energy level offset on organic heterojunction photovoltaic cells. Applied Physics Letters 97,  (2010)."
2086,CC(C1=C(N/2CCCC)C=CC=C1)(C)C2=C/C=C3C(C(C=CC=C4)=C4/C\3=C5C(C(C=CC=C6)=C6C\5=O)=O)=O,HB094,,,0.97,2.53,38.21,0.94,"	Zhang M, Wang H, Tang CW. Effect of the highest occupied molecular orbital energy level offset on organic heterojunction photovoltaic cells. Applied Physics Letters 97,  (2010)."
2087,CCCCCCCCC(CCCCCCCC)N1C2=C(C=C(C3=CC=C(C4=CC=C(/C=C(C#N)/C(O)=O)S4)S3)C=C2)C5=C1C=CC(C6=CC=C(C7=CC=C(/C=C(C(O)=O)\C#N)S7)S6)=C5,D2,,,0.53,5,29,0.85,"	Kronenberg NM, et al. Direct Comparison of Highly Efficient Solution- and Vacuum-Processed Organic Solar Cells Based on Merocyanine Dyes. Advanced Materials 22, 4193-+ (2010)."
2088,CC(C1=C(N/2CCC3)C3=CC=C1)(C)C2=C/C=C4C(C(C=CC=C5)=C5/C\4=C(C#N)\C#N)=O,HB194,,,0.57,1.4,30,0.24,"	Sahu D, et al. Synthesis and application of H-Bonded cross-linking polymers containing a conjugated pyridyl H-Acceptor side-chain polymer and various carbazole-based H-Donor dyes bearing symmetrical cyanoacrylic acids for organic solar cells. Polymer 51, 6182-6192 (2010)."
2089,CC(C1=C(N/2C)C=CC=C1)(C)C2=C/C=C3C(C)=C(C#N)C(N(C)C\3=O)=O,HB226,,,0.57,6,40.5,1.5,"	Kronenberg NM, et al. Direct Comparison of Highly Efficient Solution- and Vacuum-Processed Organic Solar Cells Based on Merocyanine Dyes. Advanced Materials 22, 4193-+ (2010)."
2090,CC(C1=C(N/2CCCC)C=CC=C1)(C)C2=C/C=C3C(C(C=CC=C4)=C4/C\3=C(C#N)\C#N)=O,MD376,,,0.65,9,41,2.6,"	Kronenberg NM, et al. Direct Comparison of Highly Efficient Solution- and Vacuum-Processed Organic Solar Cells Based on Merocyanine Dyes. Advanced Materials 22, 4193-+ (2010)."
2091,CCCCCCCCC1=CSC(C(C2=NSN=C23)=CC=C3C(S4)=CC(CCCCCCCC)=C4C(C=C5)=CC=C5OC6=CC7=C(/N=C8C9=C(C=C(OC%10=CC=C(C%11=C(CCCCCCCC)C=C(C%12=CC=C(C%13=CC(CCCCCCCC)=CS%13)C%14=NSN=C%14%12)S%11)C=C%10)C=C9)C%15=N/8)N([Zn]%16)C(/[Zn]=C%17N=C(/N=C(C%18=C/%19C=CC(OC%20=CC=C(C%21=C(CCCCCCCC)C=C(C%22=CC=C(C%23=CC(CCCCCCCC)=CS%23)C%24=NSN=C%24%22)S%21)C=C%20)=C%18)\N%16C%19=N/%15)C%25=C\%17C=C(OC%26=CC=C(C%27=C(CCCCCCCC)C=C(C%28=CC=C(C%29=CC(CCCCCCCC)=CS%29)C%30=NSN=C%30%28)S%27)C=C%26)C=C%25)=C7C=C6)=C1,ZnPc-TDA,,,0.78,11,46,4.5,"	Kronenberg NM, et al. Direct Comparison of Highly Efficient Solution- and Vacuum-Processed Organic Solar Cells Based on Merocyanine Dyes. Advanced Materials 22, 4193-+ (2010)."
2092,CCCCCCCCCCCCC1=C(C2=CC=C(N(C3=CC=CC=C3)C4=CC=CC=C4)C=C2)SC(C5=CC=C(C6=CC(CCCCCCCCCCCC)=C(C7=CC=C(N(C8=CC=CC=C8)C9=CC=CC=C9)C=C7)S6)C%10=NSN=C%105)=C1,TTBTT,,,0.68,2.26,28,0.42,"	Liang F, et al. Donor-acceptor conjugates-functionalized zinc phthalocyanine: Towards broad absorption and application in organic solar cells. Solar Energy Materials and Solar Cells 94, 1803-1808 (2010)."
2093,CCCCCCCCC(CCCCCCCC)N1C2=C(C=C(C3=C(CCCCCC)C=C(C4=CC=C(C5=CC=C(/C=C(C(O)=O)\C#N)S5)S4)S3)C=C2)C6=C1C=CC(C7=C(CCCCCC)C=C(C8=CC=C(C9=CC=C(/C=C(C(O)=O)\C#N)S9)S8)S7)=C6,D3,,,0.93,7.49,41,2.86,"	Fan H, Shang H, Li Y, Zhan X. Efficiency enhancement in small molecule bulk heterojunction organic solar cells via additive. Applied Physics Letters 97,  (2010)."
2094,O=C1C2=CC=CC=C2N(CC(CC)CCCC)C3=C1C=C(N(CC(CC)CCCC)C(C=CC=C4)=C4C5=O)C5=C3,QA,,,0.59,1.13,24,0.16,"	Sahu D, et al. Synthesis and application of H-Bonded cross-linking polymers containing a conjugated pyridyl H-Acceptor side-chain polymer and various carbazole-based H-Donor dyes bearing symmetrical cyanoacrylic acids for organic solar cells. Polymer 51, 6182-6192 (2010)."
2095,O=C1C2=CC(C3=CC=C(C4=CC=C(CCCCCC)S4)S3)=CC=C2N(CC(CC)CCCC)C5=C1C=C(N(CC(CC)CCCC)C(C=CC(C6=CC=C(C7=CC=C(CCCCCC)S7)S6)=C8)=C8C9=O)C9=C5,QA-BT,,,0.2,0.94,28,0.05,"	Chen JJ-A, et al. Quinacridone-Based Molecular Donors for Solution Processed Bulk-Heterojunction Organic Solar Cells. Acs Applied Materials & Interfaces 2, 2679-2686 (2010)."
2096,O=C1C2=CC(C3=CC=C(C4=CC=C(C5=CC=C(CCCCCC)S5)C6=NSN=C64)S3)=CC=C2N(CC(CC)CCCC)C7=C1C=C(N(CC(CC)CCCC)C(C=CC(C8=CC=C(C9=CC=C(C%10=CC=C(CCCCCC)S%10)C%11=NSN=C%119)S8)=C%12)=C%12C%13=O)C%13=C7,QA-BTD,,,0.8,5.67,40,1.84,"	Chen JJ-A, et al. Quinacridone-Based Molecular Donors for Solution Processed Bulk-Heterojunction Organic Solar Cells. Acs Applied Materials & Interfaces 2, 2679-2686 (2010)."
2097,CCCCCCCCC1=C(C2=CC(CCCCCCCC)=C(C3=CC(CCCCCCCC)=C(C4=CC=C(C5=C(CCCCCCCC)C=C(C6=C(CCCCCCCC)C=C(C7=C(CCCCCCCC)C=C(/C=C(C#N)/C#N)S7)S6)S5)S4)S3)S2)SC(/C=C(C#N)\C#N)=C1,DCN7T,,,0.72,8.87,0.35,2.22,"	Chen JJ-A, et al. Quinacridone-Based Molecular Donors for Solution Processed Bulk-Heterojunction Organic Solar Cells. Acs Applied Materials & Interfaces 2, 2679-2686 (2010)."
2098,N(C1=CC=C(C2=C3C=CC=CC3=CC=C2)C=C1)(C4=CC=C(C5=C6C=CC=CC6=CC=C5)C=C4)C7=CC=C(C8=C9C=CC=CC9=CC=C8)C=C7,1-TNPA,,,0.88,12.4,34,3.7,"	Yin B, et al. Solution-processed bulk heterojunction organic solar cells based on an oligothiophene derivative. Applied Physics Letters 97,  (2010)."
2099,CCCCCCN1C2=C(C=C(C3=C(CCCCCC)C=C(C4=CC=C(C5=CC=C(/C=C(C(O)=O)\C#N)S5)S4)S3)C=C2)C6=C1C=CC(C7=C(CCCCCC)C=C(C8=CC=C(C9=CC=C(/C=C(C(O)=O)\C#N)S9)S8)S7)=C6,D4,,,0.87,1.35,38,0.45,"	Kwon J, et al. 4,4 ',4 ''-Tris(4-naphthalen-1-yl-phenyl)amine as a multifunctional material for organic light-emitting diodes, organic solar cells, and organic thin-film transistors. Organic Electronics 11, 1288-1295 (2010)."
2100,C12=CC=CC=C1C=C3C(C=C(C=C4)C5=C3C=CC6=CC=CC4=C56)=C2,NP,,,0.55,1.9,29,0.31,"	Sahu D, et al. Synthesis and application of H-Bonded cross-linking polymers containing a conjugated pyridyl H-Acceptor side-chain polymer and various carbazole-based H-Donor dyes bearing symmetrical cyanoacrylic acids for organic solar cells. Polymer 51, 6182-6192 (2010)."
2101,O=C1C(C2=NC3=CC=CC=C3S2)=CC4=C(O1)C=C(N(CC)CC)C=C4,C6,,,0.59,1.9,42,0.48,"	Kwon J, et al. Naphtho 2,3,a pyrene as an efficient multifunctional organic semiconductor for organic solar cells, organic light-emitting diodes, and organic thin-film transistors. Organic Electronics 11, 1103-1110 (2010)."
2102,CC1=CC=CC(N(C2=CC=CC=C2)C3=CC=C(N(C4=CC/C(C=C4)=C(C5=CC(C)=CC=C5)/C6=CC=CC=C6)C7=CC=C(N(C8=CC=CC=C8)C9=CC(C)=CC=C9)C=C7)C=C3)=C1,MTDATA,,,0.34,1.6,37,0.19,"	Ismail YAM, Soga T, Jimbo T. Photovoltaic Properties of Bulk Heterojunction Organic Solar Cell Composed of Coumarin 6 Dye as Light Harvester and Donor Material. Japanese Journal of Applied Physics 49,  (2010)."
2103,CCCCCCCC(C1C2=C(C3=C1C=CC=C3)C=CC(C4=CC(C5=CC(C6=CC(C(CCCCCCCC)(CCCCCCCC)C7=C8C=CC=C7)=C8C=C6)=C9)=C%10C(C%11=C%12C(C%13=CC(C%14=CC(C(CCCCCCCC)(CCCCCCCC)C%15=C%16C=CC=C%15)=C%16C=C%14)=CC%17=C%13C%18=C%19C%20=C(C(C%21=C%19C%17=CC(C%22=CC(C(CCCCCCCC)(CCCCCCCC)C%23=C%24C=CC=C%23)=C%24C=C%22)=C%21)=CC(C%25=CC(C(CCCCCCCC)(CCCCCCCC)C%26=C%27C=CC=C%26)=C%27C=C%25)=C%28)C%28=C9C5=C%20C%10=C%18%12)=CC(C%29=CC(C(CCCCCCCC)(CCCCCCCC)C%30=C%31C=CC=C%30)=C%31C=C%29)=C%11)=C4)=C2)CCCCCCC,4,,,1.85,0.0593,41,3.74,"	Su Z, Chu B, Li W. High efficient organic ultraviolet photovoltaic devices based on gallium complex. Solid-State Electronics 54, 605-608 (2010)."
2104,CCCCCCCCC1(CCCCCCCC)C2=C(C3=C1C=CC=C3)C=CC(C4=CC(C5=CC=CC6=C7C8=C9C%10=C(C(C(C%11=CC(C%12=CC(C(CCCCCCCC)(CCCCCCCC)C%13=C%14C=CC=C%13)=C%14C=C%12)=CC%15=C%11%16)=CC=C%17)=C%17C%18=CC=CC(C8=CC=C7)=C%18%10)C%16=C%19C9=C65)=C%19C%15=C4)=C2,5,,,0.61,-0.17,32,0.03,"	Wong WWH, et al. Solution Processable Fluorenyl Hexa-peri-hexabenzocoronenes in Organic Field-Effect Transistors and Solar Cells. Advanced Functional Materials 20, 927-938 (2010)."
2105,CCCCCCCCC1(CCCCCCCC)C2=C(C3=C1C=CC=C3)C=CC(C4=CC5=C6C7=C8C9=C(C(C(C%10=CC=CC%11=C%10%12)=CC(C%13=CC(C(CCCCCCCC)(CCCCCCCC)C%14=C%15C=CC=C%14)=C%15C=C%13)=C%16)=C%16C%17=CC=CC(C7=CC=C6)=C%179)C%12=C%18C8=C5C(C%19=C%18C%11=CC=C%19)=C4)=C2,6,,,0.87,-2.03,60,1.06,"	Wong WWH, et al. Solution Processable Fluorenyl Hexa-peri-hexabenzocoronenes in Organic Field-Effect Transistors and Solar Cells. Advanced Functional Materials 20, 927-938 (2010)."
2106,CCCCCCCCC1=C(/C=C/C2=CC=CC=C2)SC(/C=C/C3=C(CCCCCCCC)C(CCCCCCCC)=C(C=C)S3)=C1CCCCCCCC,PDOTV,,,0.9,-2.68,61,1.46,"	Wong WWH, et al. Solution Processable Fluorenyl Hexa-peri-hexabenzocoronenes in Organic Field-Effect Transistors and Solar Cells. Advanced Functional Materials 20, 927-938 (2010)."
2107,CCCCCCC1=CSC(C2=CC=C(/C=C/C3=CC=C(N(C4=CC=CC=C4)C5=CC=C(/C=C/C6=CC=C(C7=CC(CCCCCC)=CS7)C8=NSN=C86)C=C5)C=C3)C9=NSN=C92)=C1,B(TPA-BT-HT),,,0.498,-0.748,48,0.18,"	Horie M, et al. Poly(thienylenevinylene) prepared by ring-opening metathesis polymerization: Performance as a donor in bulk heterojunction organic photovoltaic devices. Polymer 51, 1541-1547 (2010)."
2108,C1(C=CC=C2)=C2C3=N/C1=N\C4=C5C(C=CC=C5)=C6N4[Ni]N7/C(C8=C(C=CC=C8)/C7=N/3)=N\C(C9=C/%10C=CC=C9)=NC%10=N/6,NiPc,,,0.96,5.5,37,1.96,"	Yang Y, et al. Solution-Processable Organic Molecule with Triphenylamine Core and Two Benzothiadiazole-Thiophene Arms for Photovoltaic Application. Journal of Physical Chemistry C 114, 3701-3706 (2010)."
2109,C1(C=CC=C2)=C2C3=N/C1=N\C4=C5C(C=CC=C5)=C6N4[Fe]N7/C(C8=C(C=CC=C8)/C7=N/3)=N\C(C9=C/%10C=CC=C9)=NC%10=N/6,FePc,,,0.44,-2.67,55,0.64,"	Bruder I, et al. What determines the performance of metal phthalocyanines (MPc, M = Zn, Cu, Ni, Fe) in organic heterojunction solar cells? A combined experimental and theoretical investigation. Organic Electronics 11, 377-387 (2010)."
2110,C12=CC3=C(C=C(C4=CC=CC=C4)O3)C=C1C=C5C(C=C(C6=CC=CC=C6)O5)=C2,5b,,,0.16,-1.06,42,0.07,"	Bruder I, et al. What determines the performance of metal phthalocyanines (MPc, M = Zn, Cu, Ni, Fe) in organic heterojunction solar cells? A combined experimental and theoretical investigation. Organic Electronics 11, 377-387 (2010)."
2111,CC1=C(O[Pt]OC2=C(C)C=C(C)C3=CC=CN=C23)C4=NC=CC=C4C(C)=C1,Pt(Me2q)2,,,0.69,2.98,64,1.31,"	Nakano M, Mori H, Shinamura S, Takimiya K. Naphtho[2,3-b:6,7-b¡ä]dichalcogenophenes: Syntheses, Characterizations, and Chalcogene Atom Effects on Organic Field-Effect Transistor and Organic Photovoltaic Devices. Chemistry of Materials 24, 190-198 (2012)."
2112,CCCCCCC(S1)=CC=C1C2=CC=C(S2)C(S3)=CC=C3C(C4=NSN=C45)=CC=C5C(C=C6)=CC=C6N(C7=CC=C(C8=CC=C(C9=CC=C(C%10=CC=C(C%11=CC=C(CCCCCC)S%11)S%10)S9)C%12=NSN=C%128)C=C7)C%13=CC=C(C%14=CC=C(C%15=CC=C(C%16=CC=C(C%17=CC=C(CCCCCC)S%17)S%16)S%15)C%18=NSN=C%18%14)C=C%13,S(TPA-BT-HTT),,,0.42,14.8,38,2.4,"	Low KH, Xu ZX, Xiang HF, Chui SS, Roy VA, Che CM. Bis(5,7-dimethyl-8-hydroxyquinolinato)platinum(II) complex for efficient organic heterojunction solar cells. Chemistry, an Asian journal 6, 3223-3229 (2011)."
2113,CCCCCCC1=C(SC(C2=CC=C(C3=CC(CCCCCC)=C(/C=C/C4=CC=C(N(C5=CC=CC=C5)C6=CC=CC=C6)C=C4)S3)C7=NSN=C72)=C1)/C=C/C8=CC=C(N(C9=CC=CC=C9)C%10=CC=CC=C%10)C=C8,TPA-HT-BT,,,0.87,9.51,52,4.3,"	Shang H, Fan H, Liu Y, Hu W, Li Y, Zhan X. A solution-processable star-shaped molecule for high-performance organic solar cells. Advanced materials 23, 1554-1557 (2011)."
2114,CCCCCCC(C(SC(C1=CC=C(C2=CC(SC(/C=C/C3=CC=C(N(C4=CC=CC=C4)C5=CC=CC=C5)C=C3)=C6CCCCCC)=C6S2)C7=NSN=C71)=C8)=C8S9)=C9/C=C/C%10=CC=C(N(C%11=CC=CC=C%11)C%12=CC=CC=C%12)C=C%10,TPA-HTT-BT,,,0.79,4.84,37.5,1.44,"	Deng D, et al. Triphenylamine-containing linear D-A-D molecules with benzothiadiazole as acceptor unit for bulk-heterojunction organic solar cells. Organic Electronics 12, 614-622 (2011)."
2115,CCCCCCC(C(SC(C1=CC=C(C2=CC(SC(/C=C/C3=CC=C(N(C4=CC=C(OCCCCCCCC)C=C4)C5=CC=C(OCCCCCCCC)C=C5)C=C3)=C6CCCCCC)=C6S2)C7=NSN=C71)=C8)=C8S9)=C9/C=C/C%10=CC=C(N(C%11=CC=C(OCCCCCCCC)C=C%11)C%12=CC=C(OCCCCCCCC)C=C%12)C=C%10,boTPA-HTT-BT,,,0.74,5.71,34,1.44,"	Deng D, et al. Triphenylamine-containing linear D-A-D molecules with benzothiadiazole as acceptor unit for bulk-heterojunction organic solar cells. Organic Electronics 12, 614-622 (2011)."
2116,O=S(C1C=CC2=C3N([Cu]N4/C(C(C=CC(S(=O)(O[Na])=O)=C5)=C5/C4=N/C(C6=C/7C(S(=O)(O[Na])=O)=CC=C6)=NC7=N/3)=N\C8=N/C(C9=C8C=C(S(=O)(O[Na])=O)C=C9)=N\%10)C%10C2=C1)(O[Na])=O,TSCuPc,,,0.61,3.61,34.2,0.75,"	Deng D, et al. Triphenylamine-containing linear D-A-D molecules with benzothiadiazole as acceptor unit for bulk-heterojunction organic solar cells. Organic Electronics 12, 614-622 (2011)."
2117,N#C/C(C#N)=C\C1=CC=C(C2=CC=C(C3=CC=C(C4=CC=C(C5=CC=C(/C=C(C#N)/C#N)S5)S4)S3)S2)S1,DCV5T,,,0.52,1.47,41,0.32,"	Schumann S, Hatton RA, Jones TS. Organic Photovoltaic Devices Based on Water-Soluble Copper Phthalocyanine. The Journal of Physical Chemistry C 115, 4916-4921 (2011)."
2118,CCCCC(C=C(/C([H])=C(C#N)\C#N)S1)=C1C2=CC(CCCC)=C(S2)C3=CC=C(C4=CC=C(C5=C(CCCC)C=C(C6=C(CCCC)C=C(/C([H])=C(C#N)\C#N)S6)S5)S4)S3,DCV6T-Bu,,,0.97,5.1,52,2.6,"	Fitzner R, et al. Dicyanovinyl-Substituted Oligothiophenes: Structure-Property Relationships and Application in Vacuum-Processed Small Molecule Organic Solar Cells. Advanced Functional Materials 21, 897-910 (2011)."
2119,N#C/C(C#N)=C/C1=CC=C(C2=CC=C(C3=CC=C(C4=CC=C(C5=CC=C(C6=CC=C(/C=C(C#N)/C#N)S6)S5)S4)S3)S2)S1,DCV6T,,,0.81,4,67,2,"	Levichkova M, et al. Dicyanovinyl sexithiophene as donor material in organic planar heterojunction solar cells: Morphological, optical, and electrical properties. Organic Electronics 12, 2243-2252 (2011)."
