Repository: JinYSun/TeLLAgent

# 🤖**TeLLAgent**👑

------

### **<u>** TeLLAgent: A Tool-Enhanced Large Language Model-based Agent for Autonomous Design and Discovery of High-Performance Molecules</u>

## 😀Motivation

Large language model (LLM) agents have demonstrated significantly enhanced capabilities compared to individual LLMs. However, their application in the chemistry domain remains constrained by limited multimodal synergy, restricted toolsets, static knowledge bases, and insufficient multi-step reasoning and tool-calling capabilities.

File: tool/dataset.csv (part 23 of 48)
ID,SMILES,Name,HOMO,LUMO,Voc (V),Jsc (mA cm^2),FF,PCE(%),ref
2120,CC12C3(C)SC(/C=C/C4=CC=C(N(C5=CC=C(/C=C/C6=CC=C(N(C7=CC=CC=C7)C8=CC=CC=C8)C=C6)C=C5)C9=CC=C(/C=C/C%10=CC=C(N(C%11=CC=CC=C%11)C%12=CC=CC=C%12)C=C%10)C=C9)C=C4)=CC3=C(C(F)(F)C(F)(F)C%13(F)F)C%13=C1C=C(/C=C/C%14=CC=C(N(C%15=CC=C(/C=C/C%16=CC=C(N(C%17=CC=CC=C%17)C%18=CC=CC=C%18)C=C%16)C=C%15)C%19=CC=C(/C=C/C%20=CC=C(N(C%21=CC=CC=C%21)C%22=CC=CC=C%22)C=C%20)C=C%19)C=C%14)S2,TP-G2,,,0.91,4.8,64,2.8,"	Fitzner R, et al. Dicyanovinyl-Substituted Oligothiophenes: Structure-Property Relationships and Application in Vacuum-Processed Small Molecule Organic Solar Cells. Advanced Functional Materials 21, 897-910 (2011)."
2121,CC12C3(C)SC(C4=CC=C(/C=C/C5=CC=C(N(C6=CC=CC=C6)C7=CC=CC=C7)C=C5)C=C4)=CC3=C(C(F)(F)C(F)(F)C8(F)F)C8=C1C=C(C9=CC=C(/C=C/C%10=CC=C(N(C%11=CC=CC=C%11)C%12=CC=CC=C%12)C=C%10)C=C9)S2,TPB-G1,,,0.58,0.42,25.3,0.06,"	Fan C, et al. Synthesis and organic photovoltaic (OPV) properties of triphenylamine derivatives based on a hexafluorocyclopentene ¡°core¡±. Solar Energy Materials and Solar Cells 95, 992-1000 (2011)."
2122,CC12C3(C)SC(C4=CC=C(/C=C/C5=CC=C(N(C6=CC=C(/C=C/C7=CC=C(N(C8=CC=CC=C8)C9=CC=CC=C9)C=C7)C=C6)C%10=CC=C(/C=C/C%11=CC=C(N(C%12=CC=CC=C%12)C%13=CC=CC=C%13)C=C%11)C=C%10)C=C5)C=C4)=CC3=C(C(F)(F)C(F)(F)C%14(F)F)C%14=C1C=C(C%15=CC=C(/C=C/C%16=CC=C(N(C%17=CC=C(/C=C/C%18=CC=C(N(C%19=CC=CC=C%19)C%20=CC=CC=C%20)C=C%18)C=C%17)C%21=CC=C(/C=C/C%22=CC=C(N(C%23=CC=CC=C%23)C%24=CC=CC=C%24)C=C%22)C=C%21)C=C%16)C=C%15)S2,TPB-G2,,,0.8,0.51,25.3,0.1,"	Fan C, et al. Synthesis and organic photovoltaic (OPV) properties of triphenylamine derivatives based on a hexafluorocyclopentene ¡°core¡±. Solar Energy Materials and Solar Cells 95, 992-1000 (2011)."
2123,O=[Ti]12(N3C4=C(C=CC=C5)C5=C3N=C(C6=C7C=CC=C6)N2C7=N8)N9C(C(C=CC=C%10)=C%10C9=N4)=NC%11=C%12C(C=CC=C%12)=C8N1%11,TiOPc,,,0.64,0.94,30.4,0.18,"	Fan C, et al. Synthesis and organic photovoltaic (OPV) properties of triphenylamine derivatives based on a hexafluorocyclopentene ¡°core¡±. Solar Energy Materials and Solar Cells 95, 992-1000 (2011)."
2124,CCCCCCC1=C(/C=C(C#N)/C#N)SC(C(S2)=CC(CCCCCC)=C2C(C=C3)=CC=C3N(C4=CC=C(C5=C(CCCCCC)C=C(C6=CC(CCCCCC)=C(/C=C(C#N)/C#N)S6)S5)C=C4)C7=CC=C(C8=C(CCCCCC)C=C(C9=CC(CCCCCC)=C(/C=C(C#N)/C#N)S9)S8)C=C7)=C1,S(TPA-bT-DCN),,,0.74,4.2,38,1.2,"	Obata N, Sato Y, Nakamura E, Matsuo Y. Small-Molecule-Based Organic Photovoltaic Devices Covering Visible and Near-Infrared Absorption through Phase Transition of Titanylphthalocyanine Induced by Solvent Exposure. Japanese Journal of Applied Physics 50, 121603 (2011)."
2125,CCCCCCC1=C(/C=C(C#N)/C#N)SC(C(S2)=CC(CCCCCC)=C2/C=C/C(C=C3)=CC=C3N(C4=CC=C(/C=C/C5=C(CCCCCC)C=C(C6=CC(CCCCCC)=C(/C=C(C#N)/C#N)S6)S5)C=C4)C7=CC=C(/C=C/C8=C(CCCCCC)C=C(C9=CC(CCCCCC)=C(/C=C(C#N)/C#N)S9)S8)C=C7)=C1,S(TPA-bTV-DCN),,,0.84,5.21,30.8,1.4,"	Zhang J, et al. Solution-Processable Star-Shaped Molecules with Triphenylamine Core and Dicyanovinyl Endgroups for Organic Solar Cells?. Chemistry of Materials 23, 817-822 (2011)."
2126,CCCCC(CC)CN1C(C=CC(/C=C(C#N)\C#N)=C2)=C2C3=C1C=CC(/C=C(C#N)\C#N)=C3,1,,,0.88,7.76,43.9,3,"	Zhang J, et al. Solution-Processable Star-Shaped Molecules with Triphenylamine Core and Dicyanovinyl Endgroups for Organic Solar Cells?. Chemistry of Materials 23, 817-822 (2011)."
2127,CCCCC(CC)CC1(CC(CC)CCCC)C(C=C(/C=C(C#N)\C#N)S2)=C2C3=C1C=C(/C=C(C#N)\C#N)S3,2,,,0.154,0.86,28,0.05,"	Yassin A, Rousseau T, Leriche P, Cravino A, Roncali J. Evaluation of bis-dicyanovinyl short-chain conjugated systems as donor materials for organic solar cells. Solar Energy Materials and Solar Cells 95, 462-468 (2011)."
2128,CCCCC(CC)CN1C(C=C(/C=C(C#N)\C#N)S2)=C2C3=C1C=C(/C=C(C#N)\C#N)S3,3,,,0.63,0.014,15,0.0013,"	Yassin A, Rousseau T, Leriche P, Cravino A, Roncali J. Evaluation of bis-dicyanovinyl short-chain conjugated systems as donor materials for organic solar cells. Solar Energy Materials and Solar Cells 95, 462-468 (2011)."
2129,CCCCCCCCC(CCCCCCCC)N1C2=CC(C3=CC=CC=C3)=CC=C2C4=CC=C(C5=CC=C(C6=CC=C(C7=CC=C(C8=CC=C(C9=CC=C(C%10=CC=CC=C%10)S9)S8)C%11=NC(CCCCCC)(CCCCCC)N=C%117)S6)S5)C=C41,A-PCBBTHBI,,,0.515,1.21,39,0.24,"	Yassin A, Rousseau T, Leriche P, Cravino A, Roncali J. Evaluation of bis-dicyanovinyl short-chain conjugated systems as donor materials for organic solar cells. Solar Energy Materials and Solar Cells 95, 462-468 (2011)."
2130,CCCCC1=C(CCCC)C(C2=CC=CC=C2)=C3C(C4=C5C(C6=CC=C53)=C(C7=CC=C(C8=C(C9=CC=CC=C9)C(CCCC)=C(CCCC)C(C%10=CC=CC=C%10)=C8%11)C%12=C%11C=CC6=C%127)C=C4)=C1C%13=CC=CC=C%13,Bu4-Ph4-DIP,,,0.12,5.18,30,0.27,"	Song S, Heum Park S, Jin Y, Kim I, Lee K, Suh H. Copolymer derived from dihexyl-2H-benzimidazole and carbazole for organic photovoltaic cells. Solar Energy Materials and Solar Cells 95, 521-528 (2011)."
2131,CCCCC(C=C(C1=CC=C(C2=CC(CCCC)=C(C3=CC=C(C(C(F)(F)F)=O)S3)S2)C4=NSN=C41)S5)=C5C6=CC=C(C(C(F)(F)F)=O)S6,2,,,0.97,3.7,57,2,"	Meiss J, Hummert M, Petrich A, Pfuetzner S, Leo K, Riede M. Tetrabutyl-tetraphenyl-diindenoperylene derivatives as alternative green donor in bulk heterojunction organic solar cells. Solar Energy Materials and Solar Cells 95, 630-635 (2011)."
2132,O=C(C(F)(F)F)C1=CC=C(S1)C(S2)=CC=C2C(C3=NSN=C34)=CC=C4C(S5)=CC=C5C6=CC=C(C(C(F)(F)F)=O)S6,3,,,1.17,4.04,33,1.56,"	Steinberger SM, Amaresh; Reinold, Egon. A-D-A-D-A-Type Oligothiophenes for Vacuum-Deposited Organic Solar Cells. Organic Letters 13, 90-93 (2011)."
2133,N#C/C(C#N)=C\C1=CC([Si]2(C3=CC=CC=C3)C4=CC=CC=C4)=C(S1)C5=C2C=C(C6=CC=C(N(C7=CC=CC=C7)C8=CC=CC=C8)C=C6)S5,TPDCDTS,,,1.1,4.38,30,1.45,"	Steinberger SM, Amaresh; Reinold, Egon. A-D-A-D-A-Type Oligothiophenes for Vacuum-Deposited Organic Solar Cells. Organic Letters 13, 90-93 (2011)."
2134,O=C1C2=C3C(C(N1)=O)=CC4=C5C3=C(C6=C7C5=C8C9=C4C=C(C%10=CC=C(C%11=CC=C(C%12=CC=C(N(C%13=CC=CC=C%13)C%14=CC=CC=C%14)C=C%12)S%11)S%10)S9)C(C(SC(C%15=CC=C(C%16=CC=C(C%17=CC=C(N(C%18=CC=CC=C%18)C%19=CC=CC=C%19)C=C%17)S%16)S%15)=C%20)=C%20C6=CC(C(NC%21=O)=O)=C7C%21=C8)=C2,FPTTPA,,,0.83,9.53,48,3.82,"	Lin HW, et al. A new donor-acceptor molecule with uniaxial anisotropy for efficient vacuum-deposited organic solar cells. Chemical communications 47, 7872-7874 (2011)."
2135,O=C1C2=C3C(C(N1CCCCCC)=O)=CC4=C5C3=C(C6=C7C5=C8C9=C4C=C(C%10=CC(CCCCCC)=C(C%11=CC(CCCCCC)=C(C%12=CC=C(N(C%13=CC=CC=C%13)C%14=CC=CC=C%14)C=C%12)S%11)S%10)S9)C(C(SC(C%15=CC(CCCCCC)=C(C%16=CC(CCCCCC)=C(C%17=CC=C(N(C%18=CC=CC=C%18)C%19=CC=CC=C%19)C=C%17)S%16)S%15)=C%20)=C%20C6=CC(C(N(CCCCCC)C%21=O)=O)=C7C%21=C8)=C2,FP3HTTPA,,,0.776,5.94,30.8,1.42,"	Choi H, Paek S, Song J, Kim C, Cho N, Ko J. Synthesis of annulated thiophene perylene bisimide analogues: their applications to bulk heterojunction organic solar cells. Chemical communications 47, 5509-5511 (2011)."
2136,O=C1C2=C3C(C(N1C(CCCCCC)CCCCCC)=O)=CC=C4C3=C(C(C=CC(C(N(C(CCCCCC)CCCCCC)C5=O)=O)=C6C5=C7)=C6C4=C7C8=CC=C(C9=CC=C(C%10=CC=C(C%11=CC=C(N(C%12=CC=CC=C%12)C%13=CC=CC=C%13)C=C%11)S%10)S9)S8)C(C%14=CC=C(C%15=CC=C(C%16=CC=C(C%17=CC=C(N(C%18=CC=CC=C%18)C%19=CC=CC=C%19)C=C%17)S%16)S%15)S%14)=C2,PTPA,,,0.96,2.53,33.3,0.81,"	Choi H, Paek S, Song J, Kim C, Cho N, Ko J. Synthesis of annulated thiophene perylene bisimide analogues: their applications to bulk heterojunction organic solar cells. Chemical communications 47, 5509-5511 (2011)."
2137,N#C/C(C#N)=C1C=C(/C=C/C2=CC=C(/C=C/C3=CC=C(N(C4=CC=CC=C4)C5=CC=CC=C5)C=C3)C=C2)OC(/C=C/C6=CC=C(/C=C/C7=CC=C(N(C8=CC=CC=C8)C9=CC=CC=C9)C=C7)C=C6)=C\1,TPA¨CDCM¨CTPA,,,0.575,0.83,27.2,0.13,"	Choi H, Paek S, Song J, Kim C, Cho N, Ko J. Synthesis of annulated thiophene perylene bisimide analogues: their applications to bulk heterojunction organic solar cells. Chemical communications 47, 5509-5511 (2011)."
2138,N#C/C(C#N)=C1C=C(/C=C/C2=CC=C(/C=C/C3=CC=C(N(C4=CC=CC=C4)C5=CC=CC=C5)C=C3)S2)OC(/C=C/C6=CC=C(/C=C/C7=CC=C(N(C8=CC=CC=C8)C9=CC=CC=C9)C=C7)S6)=C/1,TPA¨CTV¨CPM,,,0.71,5.07,38,1.4,"	Zhang J, Wu G, He C, Deng D, Li Y. Triphenylamine-containing D¨CA¨CD molecules with (dicyanomethylene)pyran as an acceptor unit for bulk-heterojunction organic solar cells. Journal of Materials Chemistry 21, 3768 (2011)."
2139,CCCCCCC1=C(/C=C/C2=CC=C(N(C3=CC=CC=C3)C4=CC=CC=C4)C=C2)SC(/C=C/C(OC(/C=C/C5=CC(CCCCCC)=C(/C=C/C6=CC=C(N(C7=CC=CC=C7)C8=CC=CC=C8)C=C6)S5)=C/9)=CC9=C(C#N)/C#N)=C1,TPA¨CHTV¨CPM,,,0.79,5.94,44,2.06,"	Zhang J, Wu G, He C, Deng D, Li Y. Triphenylamine-containing D¨CA¨CD molecules with (dicyanomethylene)pyran as an acceptor unit for bulk-heterojunction organic solar cells. Journal of Materials Chemistry 21, 3768 (2011)."
2140,O=C(C1N2C=CC=C1)O[Ir]32N(C=C4)C(C5=C3C=CC=C5)C6=C4C=CC=C6,1,,,0.78,6.78,39,2.1,"	Zhang J, Wu G, He C, Deng D, Li Y. Triphenylamine-containing D¨CA¨CD molecules with (dicyanomethylene)pyran as an acceptor unit for bulk-heterojunction organic solar cells. Journal of Materials Chemistry 21, 3768 (2011)."
2141,O=C(C1N2C=CC=C1)O[Ir]32N(C=C4)C(C5=C3C=C(N(C6=CC=CC=C6)C7=CC=CC=C7)C=C5)C8=C4C=CC=C8,2,,,0.46,2.32,42,0.45,"	Lee W, Kwon T-H, Kwon J, Kim J-y, Lee C, Hong J-I. Effect of main ligands on organic photovoltaic performance of Ir(iii) complexes. New Journal of Chemistry 35, 2557 (2011)."
2142,O=C(C1N2C=CC=C1)O[Ir]32N(C=C4)C(C5=C3C=C6C7=C5C=CC8=CC=CC(C=C6)=C87)C9=C4C=CC=C9,3,,,0.44,2.65,43,0.5,"	Lee W, Kwon T-H, Kwon J, Kim J-y, Lee C, Hong J-I. Effect of main ligands on organic photovoltaic performance of Ir(iii) complexes. New Journal of Chemistry 35, 2557 (2011)."
2143,O=C(OCC)/C(C#N)=C/C(S1)=CC(CCCCCCCC)=C1C2=CC(CCCCCCCC)=C(S2)C3=CC(CCCCCCCC)=C(C4=CC=C(C5=C(CCCCCCCC)C=C(C6=C(CCCCCCCC)C=C(C7=C(CCCCCCCC)C=C(/C=C(C#N)/C(OCC)=O)S7)S6)S5)S4)S3,DCAE7T,,,0.45,2.17,34,0.34,"	Lee W, Kwon T-H, Kwon J, Kim J-y, Lee C, Hong J-I. Effect of main ligands on organic photovoltaic performance of Ir(iii) complexes. New Journal of Chemistry 35, 2557 (2011)."
2144,O=C(OCCCCCCCC)/C(C#N)=C/C(S1)=CC(CCCCCCCC)=C1C2=CC(CCCCCCCC)=C(S2)C3=CC(CCCCCCCC)=C(C4=CC=C(C5=C(CCCCCCCC)C=C(C6=C(CCCCCCCC)C=C(C7=C(CCCCCCCC)C=C(/C=C(C#N)/C(OCCCCCCCC)=O)S7)S6)S5)S4)S3,DCAO7T,,,0.88,9.94,51,4.46,"	Liu Y, et al. Spin-Coated Small Molecules for High Performance Solar Cells. Advanced Energy Materials 1, 771-775 (2011)."
2145,O=C(OCC(CC)CCCC)/C(C#N)=C/C(S1)=CC(CCCCCCCC)=C1C2=CC(CCCCCCCC)=C(S2)C3=CC(CCCCCCCC)=C(C4=CC=C(C5=C(CCCCCCCC)C=C(C6=C(CCCCCCCC)C=C(C7=C(CCCCCCCC)C=C(/C=C(C#N)/C(OCC(CC)CCCC)=O)S7)S6)S5)S4)S3,DCAEH7T,,,0.86,10.74,55,5.08,"	Liu Y, et al. Spin-Coated Small Molecules for High Performance Solar Cells. Advanced Energy Materials 1, 771-775 (2011)."
2146,[O-]C(/C1=C2[N+](CCCCCC)=C(/C=N/N(C3=CC=CC=C3)C4=CC=CC=C4)C=C\2)=C(C5=CC=C(/C=N/N(C6=CC=CC=C6)C7=CC=CC=C7)N5CCCCCC)C1=O,SQ,,,0.93,9.91,49.1,4.52,"	Liu Y, et al. Spin-Coated Small Molecules for High Performance Solar Cells. Advanced Energy Materials 1, 771-775 (2011)."
2147,C1(N(C2=CC=C(/C=C/C3=CC=C(C4=CC=C(N(C5=CC=CC=C5)C6=CC=CC=C6)C=C4)C7=NSN=C73)C=C2)C8=CC=CC=C8)=CC=CC=C1,TPA-BT,,,0.6,7.84,39,1.79,"	Peh RJ, Lu Y, Zhao F, Lee C-LK, Kwan WL. Vacuum-free processed transparent inverted organic solar cells with spray-coated PEDOT:PSS anode. Solar Energy Materials and Solar Cells 95, 3579-3584 (2011)."
2148,C1(N(C2=CC=C(C3=CC=C(/C=C/C4=CC=C(N(C5=CC=CC=C5)C6=CC=CC=C6)C=C4)C7=NSN=C37)C=C2)C8=CC=C(C9=CC=C(/C=C/C%10=CC=C(N(C%11=CC=CC=C%11)C%12=CC=CC=C%12)C=C%10)C%13=NSN=C9%13)C=C8)=CC=CC=C1,b-TPA-BT,,,0.86,4.29,36,1.33,"	Zhang J, Yang Y, He C, Deng D, Li Z, Li Y. Effect of molecular spatial configuration on the photovoltaic properties of triphenylamine-containing D¨CA structured organic molecules. Journal of Physics D: Applied Physics 44, 475101 (2011)."
2149,C1(N(C2=CC=C(C3=CC=C(/C=C/C4=CC=C(N(C5=CC=CC=C5)C6=CC=CC=C6)C=C4)C7=NSN=C37)C=C2)C8=CC=C(C9=CC=C(/C=C/C%10=CC=C(N(C%11=CC=CC=C%11)C%12=CC=CC=C%12)C=C%10)C%13=NSN=C9%13)C=C8)=CC=C(C%14=CC=C(/C=C/C%15=CC=C(N(C%16=CC=CC=C%16)C%17=CC=CC=C%17)C=C%15)C%18=NSN=C%14%18)C=C1,t-TPA-BT,,,0.89,6.28,40,2.23,"	Zhang J, Yang Y, He C, Deng D, Li Z, Li Y. Effect of molecular spatial configuration on the photovoltaic properties of triphenylamine-containing D¨CA structured organic molecules. Journal of Physics D: Applied Physics 44, 475101 (2011)."
2150,C1(N(C2=CC=C(/C=C/C3=CC=C(/C=C/C4=CC=C(N(C5=CC=CC=C5)C6=CC=CC=C6)C=C4)C7=NSN=C73)C=C2)C8=CC=C(/C=C/C9=CC=C(/C=C/C%10=CC=C(N(C%11=CC=CC=C%11)C%12=CC=CC=C%12)C=C%10)C%13=NSN=C%139)C=C8)=CC=C(/C=C/C%14=CC=C(/C=C/C%15=CC=C(N(C%16=CC=CC=C%16)C%17=CC=CC=C%17)C=C%15)C%18=NSN=C%18%14)C=C1,S(TPA-BT),,,0.92,7.77,44,3.14,"	Zhang J, Yang Y, He C, Deng D, Li Z, Li Y. Effect of molecular spatial configuration on the photovoltaic properties of triphenylamine-containing D¨CA structured organic molecules. Journal of Physics D: Applied Physics 44, 475101 (2011)."
2151,C12=CC3=C(C=C(C4=CC=CC=C4)[Se]3)C=C1C=C5C(C=C(C6=CC=CC=C6)[Se]5)=C2,6b,,,0.84,9.1,44.1,3.37,"	Zhang J, Yang Y, He C, Deng D, Li Z, Li Y. Effect of molecular spatial configuration on the photovoltaic properties of triphenylamine-containing D¨CA structured organic molecules. Journal of Physics D: Applied Physics 44, 475101 (2011)."
2152,CCCCCCCCC(C=C(C1=C(CCCCCCCC)C=C(C2=C(CCCCCCCC)C=C(/C=C(C#N)\C#N)S2)S1)S3)=C3C4=CC=C(C5=C(CCCCCCCC)C=C(C6=C(CCCCCCCC)C=C(C7=C(CCCCCCCC)C=C(/C=C(C#N)\C#N)S7)S6)S5)S4,1,,,0.46,3.03,59,0.83,"	Nakano M, Mori H, Shinamura S, Takimiya K. Naphtho[2,3-b:6,7-b¡ä]dichalcogenophenes: Syntheses, Characterizations, and Chalcogene Atom Effects on Organic Field-Effect Transistor and Organic Photovoltaic Devices. Chemistry of Materials 24, 190-198 (2012)."
2153,CCCCCCCCC(C=C(C1=C(CCCCCCCC)C=C(C2=C(CCCCCCCC)C=C(/C=C(C(N3CC)=O)\C(N(CC)C3=S)=O)S2)S1)S4)=C4C5=CC=C(C6=C(CCCCCCCC)C=C(C7=C(CCCCCCCC)C=C(C8=C(CCCCCCCC)C=C(/C=C(C(N9CC)=O)\C(N(CC)C9=S)=O)S8)S7)S6)S5,2,,,0.72,6,34,1.64,"	Demeter D, Rousseau T, Leriche P, Cauchy T, Po R, Roncali J. Manipulation of the Open-Circuit Voltage of Organic Solar Cells by Desymmetrization of the Structure of Acceptor-Donor-Acceptor Molecules. Advanced Functional Materials 21, 4379-4387 (2011)."
2154,CCCCCCCCC(C=C(C1=C(CCCCCCCC)C=C(C2=C(CCCCCCCC)C=C(/C=C(C(N3CC)=O)\C(N(CC)C3=S)=O)S2)S1)S4)=C4C5=CC=C(C6=C(CCCCCCCC)C=C(C7=C(CCCCCCCC)C=C(C8=C(CCCCCCCC)C=C(/C=C(C#N)\C#N)S8)S7)S6)S5,3,,,0.51,2.16,28,0.36,"	Demeter D, Rousseau T, Leriche P, Cauchy T, Po R, Roncali J. Manipulation of the Open-Circuit Voltage of Organic Solar Cells by Desymmetrization of the Structure of Acceptor-Donor-Acceptor Molecules. Advanced Functional Materials 21, 4379-4387 (2011)."
2155,CCCCCCCC[Si]1(CCCCCCCC)C2=C(SC(C3=CC(CCCCCCCC)=C(C4=CC=C(C5=C(CCCCCCCC)C=C(/C=C(C#N)/C(OCCCCCCCC)=O)S5)S4)S3)=C2)C6=C1C=C(C7=CC(CCCCCCCC)=C(C8=CC=C(C9=C(CCCCCCCC)C=C(/C=C(C#N)/C(OCCCCCCCC)=O)S9)S8)S7)S6,DCAO3TSi,,,0.81,3.7,36,1.21,"	Demeter D, Rousseau T, Leriche P, Cauchy T, Po R, Roncali J. Manipulation of the Open-Circuit Voltage of Organic Solar Cells by Desymmetrization of the Structure of Acceptor-Donor-Acceptor Molecules. Advanced Functional Materials 21, 4379-4387 (2011)."
2156,F[B-]([N+]1=C(C2=CC=CC=C2)C(C=CC=C3)=C3C1=N4)(F)N5C4=C(C=CC=C6)C6=C5C7=CC=CC=C7,Ph2-benz-bodipy,,,0.8,11.51,64,5.84,"	Zhou J, et al. A Planar Small Molecule with Dithienosilole Core for High Efficiency Solution-Processed Organic Photovoltaic Cells. Chemistry of Materials 23, 4666-4668 (2011)."
2157,O=C(C1=CC2=C3N4[Cu](N5C6=NC4=C2C=C1)(N7C(C(C=C(C(O)=O)C=C8)=C8C7=N9)=NC5C%10=C6C=C(C(O)=O)C=C%10)N%11C9C(C=C(C(O)=O)C=C%12)=C%12C%11=N3)O,CuTcPc,,,0.81,5.8,53,2.3,"	Meiss J, Holzmueller F, Gresser R, Leo K, Riede M. Near-infrared absorbing semitransparent organic solar cells. Applied Physics Letters 99, 193307 (2011)."
2158,C1(C2=C(/N=C3N=C(C4=CC=CC=C4)C=C\3C5=CC=CC=C5)NC(C6=CC=CC=C6)=C2)=CC=CC=C1,ADPM,,,0.54,0.825,32.3,0.14,"	Zhang T, et al. Soluble Copper Phthalocyanine Applied for Organic Solar Cells. Journal of Nanoscience and Nanotechnology 11, 9641-9644 (2011)."
2159,FB(F)N1C(C2=CC=CC=C2)=CC(C3=CC=CC=C3)=C1/N=C4N=C(C5=CC=CC=C5)C=C\4C6=CC=CC=C6,BF2-ADPM,,,0.207,5.53,48.7,0.56,"	Leblebici SY, Catane L, Barclay DE, Olson T, Chen TL, Ma B. Near-infrared azadipyrromethenes as electron donor for efficient planar heterojunction organic solar cells. ACS applied materials & interfaces 3, 4469-4474 (2011)."
2160,C1(C2=C(/N=C3N=C(C4=C5C=CC=C4)C=C\3C6=CC=CC=C6)N(B7O5)C(C8=C(O7)C=CC=C8)=C2)=CC=CC=C1,BO-ADPM,,,0.469,3.088,47.5,0.69,"	Leblebici SY, Catane L, Barclay DE, Olson T, Chen TL, Ma B. Near-infrared azadipyrromethenes as electron donor for efficient planar heterojunction organic solar cells. ACS applied materials & interfaces 3, 4469-4474 (2011)."
2161,CCCCC1=C(SC(C2=CC=C(/C=C(C#N)\C#N)S2)=C1CCCC)C3=CC=C(C4=C(CCCC)C(CCCC)=C(C5=CC=C(/C=C(C#N)\C#N)S5)S4)S3,DCV5T,,,0.796,5.882,56.2,2.63,"	Leblebici SY, Catane L, Barclay DE, Olson T, Chen TL, Ma B. Near-infrared azadipyrromethenes as electron donor for efficient planar heterojunction organic solar cells. ACS applied materials & interfaces 3, 4469-4474 (2011)."
2162,CCCCC1=C(SC(C2=CC=C(/C=C(C#N)\C#N)S2)=C1CCCC)C3=CC=C(C4=C(CCCC)C(CCCC)=C(C5=CC=C(/C=C(C#N)\C#N)S5)S4)[Se]3,1,,,1.02,7,43,3.47,"	Haid S, Mishra A, Uhrich C, Pfeiffer M, B?uerle P. Dicyanovinylene-Substituted Selenophene¨CThiophene Co-oligomers for Small-Molecule Organic Solar Cells. Chemistry of Materials 23, 4435-4444 (2011)."
2163,CCCCC1=C(SC(C2=CC=C(/C=C(C#N)\C#N)[Se]2)=C1CCCC)C3=CC=C(C4=C(CCCC)C(CCCC)=C(C5=CC=C(/C=C(C#N)\C#N)[Se]5)S4)S3,2,,,0.99,5.5,48,3.09,"	Haid S, Mishra A, Uhrich C, Pfeiffer M, B?uerle P. Dicyanovinylene-Substituted Selenophene¨CThiophene Co-oligomers for Small-Molecule Organic Solar Cells. Chemistry of Materials 23, 4435-4444 (2011)."
2164,CCCCC1=C(SC(C2=CC=C(/C=C(C#N)\C#N)[Se]2)=C1CCCC)C3=CC=C(C4=C(CCCC)C(CCCC)=C(C5=CC=C(/C=C(C#N)\C#N)[Se]5)S4)[Se]3,3,,,1,7,39,2.93,"	Haid S, Mishra A, Uhrich C, Pfeiffer M, B?uerle P. Dicyanovinylene-Substituted Selenophene¨CThiophene Co-oligomers for Small-Molecule Organic Solar Cells. Chemistry of Materials 23, 4435-4444 (2011)."
2165,CC(C=C1)=CC=C1N(C2=CC=C(C)C=C2)C3=CC=C(C4=CC=C(/C=C(C#N)/C#N)C5=NSN=C54)S3,DTDCTB,,,0.95,5.4,46,2.53,"	Haid S, Mishra A, Uhrich C, Pfeiffer M, B?uerle P. Dicyanovinylene-Substituted Selenophene¨CThiophene Co-oligomers for Small-Molecule Organic Solar Cells. Chemistry of Materials 23, 4435-4444 (2011)."
2166,OC1=CC(N(C2=CC=CC3=C2C=CC=C3)C4=CC=CC=C4)=CC(O)=C1C5C([O-])C(C6=C(O)C=C(N(C7=CC=CC8=C7C=CC=C8)C9=CC=CC=C9)C=C6O)C5[O-],1-NPSQ,,,,,,5.81,"	Lin LY, et al. A low-energy-gap organic dye for high-performance small-molecule organic solar cells. Journal of the American Chemical Society 133, 15822-15825 (2011)."
2167,CCCCCCCC[Si]1(CCCCCCCC)C(C=C(C2=CC=C(/C=C(C#N)/C#N)C3=NSN=C23)S4)=C4C5=C1C=C(C6=CC=C(/C=C(C#N)/C#N)C7=NSN=C76)S5,BDCDTS,,,0.9,10,64,5.7,"	Wei G, et al. Arylamine-based squaraine donors for use in organic solar cells. Nano letters 11, 4261-4264 (2011)."
2168,O=C1N(CC(CC)CCCO)C(C2=CC=C(C3=CC=C(C(F)(F)F)C=C3)S2)=C4C(N(CC(CC)CCCO)C(C5=CC=C(C6=CC=C(C(F)(F)F)C=C6)S5)=C41)=O,EH-DPP-TFP,,,0.43,0.73,24,0.07,"	Lin L-Y, Lu C-W, Huang W-C, Chen Y-H, Lin H-W, Wong K-T. New AADAA-type electron donors for small molecule organic solar cells. Organic letters 13, 4962-4965 (2011)."
2169,O=C1N(CC(CC)CCCO)C(C2=CC=C(C=CC3=CC=C(C(F)(F)F)C=C3)S2)=C4C(N(CC(CC)CCCO)C(C5=CC=C(C=CC6=CC=C(C(F)(F)F)C=C6)S5)=C41)=O,EH-DPP-TFPV,,,0.46,2.19,34,0.3,"	Kylberg W, et al. Synthesis, thin-film morphology, and comparative study of bulk and bilayer heterojunction organic photovoltaic devices using soluble diketopyrrolopyrrole molecules. Energy & Environmental Science 4, 3617 (2011)."
2170,FC1=CC=CC2=C1C3=N/C2=N\C4=C5C(C=CC=C5F)=C6N4[Zn]N7/C(C(C=CC=C8F)C8/C7=N/C(C9=C/%10C(F)=CC=C9)=NC%10=N/6)=N\3,F4-ZnPc,,,0.86,7.65,51,3.4,"	Kylberg W, et al. Synthesis, thin-film morphology, and comparative study of bulk and bilayer heterojunction organic photovoltaic devices using soluble diketopyrrolopyrrole molecules. Energy & Environmental Science 4, 3617 (2011)."
2171,CCCCC1=C(SC(/C=C(C#N)/C#N)=C1)C2=CC(CCCC)=C(C3=CC=C(C4=CC=C(C5=C(CCCC)C=C(C6=C(CCCC)C=C(/C=C(C#N)/C#N)S6)S5)S4)S3)S2,DCV6T,,,0.66,8.3,64,3.9,"	Riede M, et al. Efficient Organic Tandem Solar Cells based on Small Molecules. Advanced Functional Materials 21, 3019-3028 (2011)."
2172,C1(/C2=N/C(C3=CC=CC=C3/4)=NC4=N/C5=C(C=CC=C6)C6=C(N5)/N=C(C7=CC=CC=C78)\N=C8/N=C9\N2)=C9C=CC=C1,H2Pc,,,0.88,8.3,66,4.3,"	Riede M, et al. Efficient Organic Tandem Solar Cells based on Small Molecules. Advanced Functional Materials 21, 3019-3028 (2011)."
2173,N12/C(C(C=CC=C3)=C3/C2=N/C(C4=CC=CC=C4/5)=NC5=N/6)=N\C7=N/C(C8=CC=CC=C87)=N\C9=C%10C(C=CC=C%10)=C6N9[Pb]1,PbPc,,,0.5,10.6,47,2.5,"	Kaji T, et al. Co-evaporant induced crystalline donor: acceptor blends in organic solar cells. Advanced materials 23, 3320-3325 (2011)."
2174,Cl[Al]1N2/C(C(C=CC=C3)=C3/C2=N/C(C4=CC=CC=C4/5)=NC5=N/6)=N\C7=N/C(C8=CC=CC=C87)=N\C9=C%10C(C=CC=C%10)=C6N19,AlPcCl,,,0.28,4.9,50,0.68,"	Kaji T, et al. Co-evaporant induced crystalline donor: acceptor blends in organic solar cells. Advanced materials 23, 3320-3325 (2011)."
2175,CCCCCCC1=C(C2=CC=CS2)SC(C3=CC=C(S3)/C=C/C4=CC(C(C#N)C#N)C=C(/C=C/C5=CC=C(C6=C(CCCCCC)C(CCCCCC)=C(C7=CC=CS7)S6)S5)O4)=C1CCCCCC,T3PM,,,0.59,3,43,0.76,"	Kaji T, et al. Co-evaporant induced crystalline donor: acceptor blends in organic solar cells. Advanced materials 23, 3320-3325 (2011)."
2176,C1(C2=C(C3=CC=CC=C3)N=NC4=C2C=CC=C4C5=CC=C(C6=CC=CC7=C6N=NC(C8=CC=CC=C8)=C7C9=CC=CC=C9)C=C5)=CC=CC=C1,p8-BCB,,,0.3,3.26,35,0.34,"	Bern¨¨de JC, et al. Influence of the highest occupied molecular orbital energy level of the donor material on the effectiveness of the anode buffer layer in organic solar cells. physica status solidi (a) 208, 1989-1994 (2011)."
2177,C1(C2=CC=CC3=C2N=NC(C4=CC=CC=C4)=C3C5=CC=CC=C5)=CC=CC(C6=C(N=NC(C7=CC=CC=C7)=C8C9=CC=CC=C9)C8=CC=C6)=C1,m8-BCB,,,0.77,8.84,59,4.39,"	Tsuji H, Yokoi Y, Sato Y, Tanaka H, Nakamura E. Bis-cinnolines as n-type semiconducting material with high electron mobility and thermal stability and their application in organic photovoltaic cells. Chemistry, an Asian journal 6, 2005-2008 (2011)."
2178,C1(C2=C(C3=CC=CC=C3)N=NC4=C2C=CC=C4C5=CC=CC6=C5N=NC(C7=CC=CC=C7)=C6C8=CC=CC=C8)=CC=CC=C1,8-BC,,,0.77,9.31,56,4.37,"	Tsuji H, Yokoi Y, Sato Y, Tanaka H, Nakamura E. Bis-cinnolines as n-type semiconducting material with high electron mobility and thermal stability and their application in organic photovoltaic cells. Chemistry, an Asian journal 6, 2005-2008 (2011)."
2179,C1(C=CC=C2)=C2C(C3=CC=C(C4=C(C5=CC=CC=C5)N=NC6=C4C=CC=C6)C=C3)=C(C7=CC=CC=C7)N=N1,p4-BCB,,,0.77,8.3,56,4,"	Tsuji H, Yokoi Y, Sato Y, Tanaka H, Nakamura E. Bis-cinnolines as n-type semiconducting material with high electron mobility and thermal stability and their application in organic photovoltaic cells. Chemistry, an Asian journal 6, 2005-2008 (2011)."
2180,O=C(N1CCC(C)CCCC(C)CCCC(C)C)C(C2=C1C3=CC=C(S3)C4=C(C=CC=C5)C5=C(C=CC=C6)C6=C4)=C(C7=CC=C(C8=C(C=CC=C9)C9=C(C=CC=C%10)C%10=C8)S7)N(CCC(C)CCCC(C)CCCC(C)C)C2=O,SPDPP,,,0.46,8.35,50,2.31,"	Tsuji H, Yokoi Y, Sato Y, Tanaka H, Nakamura E. Bis-cinnolines as n-type semiconducting material with high electron mobility and thermal stability and their application in organic photovoltaic cells. Chemistry, an Asian journal 6, 2005-2008 (2011)."
2181,O=C(N1CCC(C)CCCC(C)CCCC(C)C)C(C2=C1C3=CC=C(S3)C#CC4=C(C=CC=C5)C5=C(C=CC=C6)C6=C4)=C(C7=CC=C(C#CC8=C(C=CC=C9)C9=C(C=CC=C%10)C%10=C8)S7)N(CCC(C)CCCC(C)CCCC(C)C)C2=O,TPDPP,,,0.92,2.79,27,0.69,"	Wu Z, Li A, Fan B, Xue F, Adachi C, Ouyang J. Phenanthrene-functionalized 3,6-dithiophen-2-yl-2,5- dihydropyrrolo[3,4¨Cc]pyrrole-1,4-diones as donor molecules for solution-processed organic photovoltaic cells. Solar Energy Materials and Solar Cells 95, 2516-2523 (2011)."
2182,CC[P-](CC)(CC)[Pt](C1=CC=CC=C1)([P-](CC)(CC)CC)C#CC2=CC=C(S2)C(C=C3)=CC=C3N(C4=CC=C(C5=CC=C(C#C[Pt]([P-](CC)(CC)CC)([P-](CC)(CC)CC)C6=CC=CC=C6)S5)C=C4)C7=CC=C(C8=CC=C(C#C[Pt]([P-](CC)(CC)CC)([P-](CC)(CC)CC)C9=CC=CC=C9)S8)C=C7,M2,,,0.77,3.92,57,1.71,"	Wu Z, Li A, Fan B, Xue F, Adachi C, Ouyang J. Phenanthrene-functionalized 3,6-dithiophen-2-yl-2,5- dihydropyrrolo[3,4¨Cc]pyrrole-1,4-diones as donor molecules for solution-processed organic photovoltaic cells. Solar Energy Materials and Solar Cells 95, 2516-2523 (2011)."
2183,CCCCCCC1=CC=C(S1)C(S2)=CC=C2C3=CC=C(S3)C(C=C4)=CC=C4N(C5=CC=C(C6=CC=C(/C=C(C#N)\C#N)S6)C=C5)C7=CC=C(C8=CC=C(C9=CC=C(C%10=CC=C(CCCCCC)S%10)S9)S8)C=C7,3,,,0.65,2.35,27,0.41,"	Wang Q, et al. Platinum-acetylide polymers with higher dimensionality for organic solar cells. Chemistry, an Asian journal 6, 1766-1777 (2011)."
2184,CCCCCCC1=CC=C(S1)C(S2)=CC=C2C3=CC=C(S3)C(C=C4)=CC=C4N(C5=CC=C(C6=CC=C(/C=C(C#N)\C#N)S6)C=C5)C7=CC=C(C8=CC=C(/C=C(C#N)\C#N)S8)C=C7,4,,,0.85,5.3,39,1.8,"	Ripaud E, Rousseau T, Leriche P, Roncali J. Unsymmetrical Triphenylamine-Oligothiophene Hybrid Conjugated Systems as Donor Materials for High-Voltage Solution-Processed Organic Solar Cells. Advanced Energy Materials 1, 540-545 (2011)."
2185,O=C1C2=C(C=CC=C2)NC(C1=C3)=CC4=C3NC5=C(C4=O)C=CC=C5,QA,,,1.07,5.83,31,2.02,"	Ripaud E, Rousseau T, Leriche P, Roncali J. Unsymmetrical Triphenylamine-Oligothiophene Hybrid Conjugated Systems as Donor Materials for High-Voltage Solution-Processed Organic Solar Cells. Advanced Energy Materials 1, 540-545 (2011)."
2186,N#C/C(C#N)=C(C1=CC=C(C2=CC=C(N(C3=CC=CC=C3)C4=CC=CC=C4)C=C2)S1)/C(C5=CC=C(S5)C6=CC=C(C=C6)N(C7=CC=CC=C7)C8=CC=CC=C8)=C(C#N)\C#N,1a,,,0.79,2.34,44,0.83,"	Chen TL, Chen JJ-A, Catane L, Ma B. Fully solution processed p-i-n organic solar cells with an industrial pigment ¨C Quinacridone. Organic Electronics 12, 1126-1131 (2011)."
2187,C1(N(C2=CC=CC=C2)C3=C(C=CC=C4)C4=CC=C3)=CC=C(C5=CC=C(N(C6=CC=CC7=C6C=CC=C7)C8=CC=CC=C8)C=C5)C=C1,¦Á -NPD,,,0.97,3.06,33,1.08,"	Antoine Leli¨¨ge PB, Th¨¦odulf Rousseau, and Jean Roncali. Triphenylamine/Tetracyanobutadiene-Based D-A-D ¦Ð-Conjugated Systems as Molecular Donors for Organic Solar Cells. Organic Letters 13, 3098-3101 (2011)."
2188,C12=CC=CC=C1C(C3=CC=C(N(C4=CC=C(C5=CC=CC=C5)C=C4)C6=CC=C(C7=CC=CC=C7)C=C6)C=C3)(C8=CC=C(N(C9=CC=C(C%10=CC=CC=C%10)C=C9)C%11=CC=C(C%12=CC=CC=C%12)C=C%11)C=C8)C%13=CC=CC=C2%13,BPAPF,,,0.83,2.6,51,1.1,"	Tress W, Leo K, Riede M. Influence of Hole-Transport Layers and Donor Materials on Open-Circuit Voltage and Shape of I-V Curves of Organic Solar Cells. Advanced Functional Materials 21, 2140-2149 (2011)."
2189,CCCCCCC(S1)=CC=C1C2=CC=C(S2)C3=CC=C(C4=CC=C(C5=CC=C(C6=CC=C(CCCCCC)S6)S5)S4)S3,DH6T,,,0.95,2.3,49,1,"	Tress W, Leo K, Riede M. Influence of Hole-Transport Layers and Donor Materials on Open-Circuit Voltage and Shape of I-V Curves of Organic Solar Cells. Advanced Functional Materials 21, 2140-2149 (2011)."
2190,C12=CC=CN=C1C(O[Pt]OC3=CC=CC4=CC=CN=C34)=CC=C2,Ptq2,,,0.36,0.097,24,0.01,"	Muhammad FF, Sulaiman K. Photovoltaic performance of organic solar cells based on DH6T/PCBM thin film active layers. Thin Solid Films 519, 5230-5233 (2011)."
2191,ClB1N2/C3=N\C4=NC(/N=C(C5=C6C=CC=C5)\N1C6N=C2C7=C3C=CC=C7)=C8C4C=CC=C8,SubPc,,,0.25,2.3,30,0.17,"	Low KH, Xu ZX, Xiang HF, Chui SS, Roy VA, Che CM. Bis(5,7-dimethyl-8-hydroxyquinolinato)platinum(II) complex for efficient organic heterojunction solar cells. Chemistry, an Asian journal 6, 3223-3229 (2011)."
2192,CC1(COCCCCCCOCC2=C(C)SC(C3=C(CCCCCC)C=C(C)S3)=C2)COC1,P3HT-Ox10,,,,,,4.4,"	Menke SM, Luhman WA, Holmes RJ. Tailored exciton diffusion in organic photovoltaic cells for enhanced power conversion efficiency. Nat. Mater. 12, 152-157 (2013)."
2193,CC1=CC=C(C2=C1C=CC=C23)C4=CC=CC5=C4C3=CC=C5CCC6=CC=C(C7=CC=C(C8=NSN=C87)C9=CC=C(CCC(C=C%10)=CC%11=C%10C(C=CC(C)=C%12)=C%12C%11(CCCCCCCC)CCCCCCCC)S9)S6,PFDTBT_10Per,,,0.63,2.23,46,1.07,"	Brotas G, Farinhas J, Ferreira Q, Morgado J, Charas A. Nanostructured layers of a new cross-linkable poly(3-hexylthiophene) in organic photovoltaic cells. Synth. Met. 162, 2052-2058 (2012)."
2194,CC1=CC=C(C2=C1C=CC=C23)C4=CC=CC5=C4C3=CC=C5CCC6=CC=C(C7=CC=C(C8=NSN=C87)C9=CC=C(CCC%10=CC=C(C(C=C%11)=CC%12=C%11C(C=CC(C%13=CC=C(C)S%13)=C%14)=C%14C%12(CCCCCCCC)CCCCCCCC)S%10)S9)S6,PFD2TBT_10Per,,,0.81,9.61,41,3.16,"	Kim J-H, et al. Introduction of Perylene Units for Enhanced Interchain Interaction in Conjugated Polymers for Organic Photovoltaic Devices. Macromolecules 45, 2367-2376 (2012)."
2195,CCCCCCC1=C(C2=CC=C(C=C2)N(C3=CC=CC=C3)C4=CC=CC=C4)SC(C5=NC(CCCCCC)=C(C6=CC=C(C=C6)N(C7=CC=CC=C7)C8=CC=CC=C8)S5)=N1,1,,,0.76,9.68,38,2.82,"	Kim J-H, et al. Introduction of Perylene Units for Enhanced Interchain Interaction in Conjugated Polymers for Organic Photovoltaic Devices. Macromolecules 45, 2367-2376 (2012)."
2196,CCCCCCC1=C(C2=CC=C(C3=CC=C(C=C3)N(C4=CC=CC=C4)C5=CC=CC=C5)S2)SC(C6=NC(CCCCCC)=C(C7=CC=C(C8=CC=C(C=C8)N(C9=CC=CC=C9)C%10=CC=CC=C%10)S7)S6)=N1,2,,,0.71,3.42,30.1,0.73,"	Lin Y, et al. Small molecules based on bithiazole for solution-processed organic solar cells. Org. Electron. 13, 673-680 (2012)."
2197,CCCCCCC1=C(C2=CC=C(C3=CC=C(C4=CC=C(N(C5=CC=CC=C5)C6=CC=CC=C6)C=C4)S3)S2)SC(C7=NC(CCCCCC)=C(C8=CC=C(C9=CC=C(C%10=CC(N(C%11=CC=CC=C%11)C%12=CC=CC=C%12)=CC=C%10)S9)S8)S7)=N1,3,,,0.81,4.69,33.5,1.27,"	Lin Y, et al. Small molecules based on bithiazole for solution-processed organic solar cells. Org. Electron. 13, 673-680 (2012)."
2198,FB(F)N1C(/N=C2N=C(C3=CC=CC=C3)C=C\2C4=CC=CC=C4)=C(C5=CC=CC=C5)C=C1C6=CC=CC=C6,Ph4-bodipy,,,0.84,7.72,40.2,2.61,"	Lin Y, et al. Small molecules based on bithiazole for solution-processed organic solar cells. Org. Electron. 13, 673-680 (2012)."
2199,C[Lr]1(C)C(C=CC=C2)=C2C3N1C4=CC=CC=C4N3C5=CC=CC=C5,(pbi)2Ir(acac),,,0.92,3,33,0.8,"	Mueller T, Gresser R, Leo K, Riede M. Organic solar cells based on a novel infrared absorbing aza-bodipy dye. Sol. Energy Mater. Sol. Cells 99, 176-181 (2012)."
2200,C12=C(C3=CC=CC=C3)C4=C(C5=CC=CC=C5)C6=CC=CC=C6C(C7=CC=CC=C78)=C4C8=C1C=CC=C2,2a,,,0.81,4.64,44,1.65,"	Wang N, Yu J, Zheng Y, Guan Z, Jiang Y. Organic Photovoltaic Cells Based on a Medium-Bandgap Phosphorescent Material and C-60. J. Phys. Chem. C 116, 5887-5891 (2012)."
2201,FC1=CC=C2C(C3=C4C(C=CC=C4)=C(C5=CC=C(F)C=C5)C6=C(C7=CC=C(F)C=C7)C8=CC=CC=C8C2=C36)=C1,2b,,,0.955,1.295,56.3,1.58,"	Gu X, Luhman WA, Yagodkin E, Holmes RJ, Douglas CJ. Diarylindenotetracenes via a Selective Cross-Coupling/C-H Functionalization: Electron Donors for Organic Photovoltaic Cells. Org. Lett. 14, 1390-1393 (2012)."
2202,COC1=CC=C(C2=C3C(C4=C5C(C=CC=C5)=C3C6=CC=C(OC)C=C6)=C(C7=CC(OC)=CC=C74)C8=CC=CC=C28)C=C1,2f,,,1.12,1.259,43.7,1.4,"	Gu X, Luhman WA, Yagodkin E, Holmes RJ, Douglas CJ. Diarylindenotetracenes via a Selective Cross-Coupling/C-H Functionalization: Electron Donors for Organic Photovoltaic Cells. Org. Lett. 14, 1390-1393 (2012)."
2203,COC1=CC(OC)=C(C2=C3C(C=CC=C3)=C(C4=CC(OC)=CC(OC)=C4)C5=C(C6=CC(OC)=CC(OC)=C6)C7=CC=CC=C7C8=C25)C8=C1,2g,,,0.81,1.341,38.1,0.94,"	Gu X, Luhman WA, Yagodkin E, Holmes RJ, Douglas CJ. Diarylindenotetracenes via a Selective Cross-Coupling/C-H Functionalization: Electron Donors for Organic Photovoltaic Cells. Org. Lett. 14, 1390-1393 (2012)."
2204,COC1=C(OC)C(OC)=CC(C2=C3C(C4=C5C(C=CC=C5)=C3C6=CC(OC)=C(OC)C(OC)=C6)=C(C7=C(OC)C(OC)=C(OC)C=C74)C8=CC=CC=C28)=C1,2h,,,0.702,2.314,53.6,1.12,"	Gu X, Luhman WA, Yagodkin E, Holmes RJ, Douglas CJ. Diarylindenotetracenes via a Selective Cross-Coupling/C-H Functionalization: Electron Donors for Organic Photovoltaic Cells. Org. Lett. 14, 1390-1393 (2012)."
2205,CCN(C1=CC=CC=C1)C2=CC=C(/C=C/C(C(C)(C)O/3)=C(C#N)C3=C(C#N)/C#N)C=C2,3a,,,0.834,1.177,40.8,0.91,"	Gu X, Luhman WA, Yagodkin E, Holmes RJ, Douglas CJ. Diarylindenotetracenes via a Selective Cross-Coupling/C-H Functionalization: Electron Donors for Organic Photovoltaic Cells. Org. Lett. 14, 1390-1393 (2012)."
2206,CCN(C1=CC=CC=C1S2)C3=C2C=C(/C=C/C(C(C)(C)O/4)=C(C#N)C4=C(C#N)/C#N)C=C3,3b,,,0.82,0.26,30,0.064,"	Cho MJ, et al. Tricyanofuran-based donor-acceptor type chromophores for bulk heterojunction organic solar cells. Sol. Energy Mater. Sol. Cells 98, 71-77 (2012)."
2207,CC(O/1)(C)C(/C=C/C2=CC=C(C=C2)N(C3=CC=CC=C3)C4=CC=CC=C4)=C(C#N)C1=C(C#N)/C#N,5a,,,0.85,6.01,29,1.47,"	Cho MJ, et al. Tricyanofuran-based donor-acceptor type chromophores for bulk heterojunction organic solar cells. Sol. Energy Mater. Sol. Cells 98, 71-77 (2012)."
2208,CC(O/1)(C)C(/C=C/C2=CC=C(C=C2)N(C3=CC=C(C(C)(C)C)C=C3)C4=CC=C(C(C)(C)C)C=C4)=C(C#N)C1=C(C#N)/C#N,5b,,,93,8.74,30,2.44,"	Cho MJ, et al. Tricyanofuran-based donor-acceptor type chromophores for bulk heterojunction organic solar cells. Sol. Energy Mater. Sol. Cells 98, 71-77 (2012)."
2209,CCCCCCCCCCC1=C(C2=CN=C(C3=NC=C(C(S4)=C(CCCCCCCCCC)C=C4C(C=C5)=CC=C5N(C6=CC=CC=C6)C7=CC=CC=C7)S3)S2)SC(C(C=C8)=CC=C8N(C9=CC=CC=C9)C%10=CC=CC=C%10)=C1,M1,,,0.87,1.11,28,0.27,"	Cho MJ, et al. Tricyanofuran-based donor-acceptor type chromophores for bulk heterojunction organic solar cells. Sol. Energy Mater. Sol. Cells 98, 71-77 (2012)."
2210,CCCCCCCCCCC1=C(C(S2)=NC3=C2N=C(C(S4)=C(CCCCCCCCCC)C=C4C(C=C5)=CC=C5N(C6=CC=CC=C6)C7=CC=CC=C7)S3)SC(C(C=C8)=CC=C8N(C9=CC=CC=C9)C%10=CC=CC=C%10)=C1,M2,,,0.94,4.05,27,1.03,"	Dutta P, Yang W, Eom SH, Lee S-H. Synthesis and characterization of triphenylamine flanked thiazole-based small molecules for high performance solution processed organic solar cells. Org. Electron. 13, 273-282 (2012)."
2211,CCCCCCCCCCC1=C(C(S2)=CC3=C2C4=C(C=C3)C5=C(C=C(C6=C(CCCCCCCCCC)C=C(C7=CC=CC8=NSN=C87)S6)S5)C=C4)SC(C9=CC=CC%10=NSN=C%109)=C1,BNB,,,0.92,6.36,35,2.05,"	Dutta P, Yang W, Eom SH, Lee S-H. Synthesis and characterization of triphenylamine flanked thiazole-based small molecules for high performance solution processed organic solar cells. Org. Electron. 13, 273-282 (2012)."
2212,CCCCCCCCCCC1=C(C(S2)=CC3=C2C4=C(C=C3)C5=C(C=C(C6=C(CCCCCCCCCC)C=C(C7=CC=C(C(C=C8)=CC=C8N(C9=CC=CC=C9)C%10=CC=CC=C%10)C%11=NSN=C%117)S6)S5)C=C4)SC(C%12=CC=C(C(C=C%13)=CC=C%13N(C%14=CC=CC=C%14)C%15=CC=CC=C%15)C%16=NSN=C%16%12)=C1,TBNBT,,,0.93,3.79,28,0.98,"	Dutta P, Yang W, Eom SH, Lee W-H, Kang IN, Lee S-H. Development of naphtho 1,2-b:5,6-b ' dithiophene based novel small molecules for efficient bulk-heterojunction organic solar cells. Chem. Commun. 48, 573-575 (2012)."
2213,C12=CC(C=C(C=C(C3=CC=CC=C3)S4)C4=C5)=C5C=C1C=C(C6=CC=CC=C6)S2,1b,,,0.95,6.18,37,2.2,"	Dutta P, Yang W, Eom SH, Lee W-H, Kang IN, Lee S-H. Development of naphtho 1,2-b:5,6-b ' dithiophene based novel small molecules for efficient bulk-heterojunction organic solar cells. Chem. Commun. 48, 573-575 (2012)."
2214,O=C(N1C2CCCCC2)C3=C(/C=C/C4=CC=C(/C=C([N+]#[C-])/C5=CC=C([N+]([O-])=O)C=C5)C=C4)C=CC(/C=C/C6=CC=C(/C=C([N+]#[C-])/C7=CC=C([N+]([O-])=O)C=C7)C=C6)=C3C1=O,SM,,,0.52,3.16,60,0.98,"	Nakano M, Mori H, Shinamura S, Takimiya K. Naphtho 2,3-b:6,7-b ' dichalcogenophenes: Syntheses, Characterizations, and Chalcogene Atom Effects on Organic Field-Effect Transistor and Organic Photovoltaic Devices. Chem. Mater. 24, 190-198 (2012)."
2215,N#C/C([N+]#[C-])=C1C=C(/C=C/C(C=C2)=CC=C2/C=C/C(C=C3)=CC=C3N(C4=CC=CC=C4)C5=CC=CC=C5)OC(/C=C/C(C=C6)=CC=C6/C=C/C(C=C7)=CC=C7N(C8=CC=CC=C8)C9=CC=CC=C9)=C\1,TPA¨CDCM¨CTPA,,,0.84,8.8,56,4.14,"	Sharma GD, Mikroyannidis JA, Kurchania R, Thomas KRJ. Organic bulk heterojunction solar cells based on solution processable small molecules (A-pi-A) featuring 2-(4-nitrophenyl) acrylonitrile acceptors and phthalimide-based pi-linkers. Journal of Materials Chemistry 22, 13986-13995 (2012)."
2216,N#C/C([N+]#[C-])=C1C=C(/C=C/C2=CC=C(/C=C/C3=CC=C(N(C4=CC=CC=C4)C5=CC=CC=C5)C=C3)S2)OC(/C=C/C6=CC=C(/C=C/C7=CC=C(N(C8=CC=CC=C8)C9=CC=CC=C9)C=C7)S6)=C/1,TPA¨CTV¨CPM,,,0.71,5.07,38,1.4,"	Zhang J, Wu G, He C, Deng D, Li Y. Triphenylamine-containing D-A-D molecules with (dicyanomethylene)pyran as an acceptor unit for bulk-heterojunction organic solar cells. J. Mater. Chem. 21, 3768-3774 (2011)."
2217,CCCCCCC1=C(/C=C/C2=CC=C(N(C3=CC=CC=C3)C4=CC=CC=C4)C=C2)SC(/C=C/C5=C/C(C=C(/C=C/C6=CC(CCCCCC)=C(/C=C/C7=CC=C(N(C8=CC=CC=C8)C9=CC=CC=C9)C=C7)S6)O5)=C(C#N)\[N+]#[C-])=C1,TPA¨CHTV¨CPM,,,0.79,5.94,44,2.06,"	Zhang J, Wu G, He C, Deng D, Li Y. Triphenylamine-containing D-A-D molecules with (dicyanomethylene)pyran as an acceptor unit for bulk-heterojunction organic solar cells. J. Mater. Chem. 21, 3768-3774 (2011)."
2218,CCCCCCC(S1)=CC=C1C2=CC=C(C(S3)=CC=C3C(C4=NSN=C45)=CC=C5C(S6)=CC=C6C(C=C7)=CC=C7N(C8=CC9=C(C(C=CC=C%10)=C%10C9(C)C)C=C8)C%11=CC(C%12(C)C)=C(C=C%11)C%13=C%12C=CC=C%13)S2,1,,,0.78,6.78,39,2.1,"	Zhang J, Wu G, He C, Deng D, Li Y. Triphenylamine-containing D-A-D molecules with (dicyanomethylene)pyran as an acceptor unit for bulk-heterojunction organic solar cells. J. Mater. Chem. 21, 3768-3774 (2011)."
2219,CCCCCCC(S1)=CC=C1C2=CC=C(C(S3)=CC=C3C(C4=NSN=C45)=CC(F)=C5C(S6)=CC=C6C(C=C7)=CC=C7N(C8=CC9=C(C(C=CC=C%10)=C%10C9(C)C)C=C8)C%11=CC(C%12(C)C)=C(C=C%11)C%13=C%12C=CC=C%13)S2,2,,,0.82,10.52,42,3.54,"	Paek S, Cho N, Song K, Jun M-J, Lee JK, Ko J. Efficient Organic Semiconductors Containing Fluorine-Substituted Benzothiadiazole for Solution-Processed Small Molecule Organic Solar Cells. J. Phys. Chem. C 116, 23205-23213 (2012)."
2220,CCCCCCC(S1)=CC=C1C2=CC=C(C(S3)=CC=C3C(C4=NSN=C45)=C(F)C(F)=C5C(S6)=CC=C6C(C=C7)=CC=C7N(C8=CC9=C(C(C=CC=C%10)=C%10C9(C)C)C=C8)C%11=CC(C%12(C)C)=C(C=C%11)C%13=C%12C=CC=C%13)S2,3,,,0.85,10.55,44,3.73,"	Paek S, Cho N, Song K, Jun M-J, Lee JK, Ko J. Efficient Organic Semiconductors Containing Fluorine-Substituted Benzothiadiazole for Solution-Processed Small Molecule Organic Solar Cells. J. Phys. Chem. C 116, 23205-23213 (2012)."
2221,C1([Si](C2=CC=CC=C2)(C3=CC=CC=C3)C4=CC=CC=C4)=CC=C([Si](C5=CC=CC=C5)(C6=CC=CC=C6)C7=CC=CC=C7)C=C1,UGH2,,,0.88,10.76,44,4.24,"	Paek S, Cho N, Song K, Jun M-J, Lee JK, Ko J. Efficient Organic Semiconductors Containing Fluorine-Substituted Benzothiadiazole for Solution-Processed Small Molecule Organic Solar Cells. J. Phys. Chem. C 116, 23205-23213 (2012)."
2222,CCCCCCC1=C(C2=CC=C(C(C3=NSN=C34)=CC=C4C5=CC=C(C6=C(CCCCCC)C=CS6)S5)S2)SC=C1,¦Â-DH5TB(1),,,,,,4.4,"	Menke SM, Luhman WA, Holmes RJ. Tailored exciton diffusion in organic photovoltaic cells for enhanced power conversion efficiency. Nat. Mater. 12, 152-157 (2013)."
2223,CCCCCCC1=C(C2=CC=C(C(C3=NSN=C34)=CC=C4C5=CC=C(C6=CC(CCCCCC)=CS6)S5)S2)SC=C1,¦Â-DH5TB(2),,,0.52,4.04,36,0.76,"	Lim E, et al. Solution-processable oligothiophenes with solubilizing beta-alkyl groups for organic photovoltaic cells. Sol. Energy Mater. Sol. Cells 107, 165-174 (2012)."
2224,CCCCCCC1=CC=C(C2=CC=C(C(C3=NSN=C34)=CC=C4C5=CC=C(C6=CC=C(CCCCCC)S6)S5)S2)S1,¦Á-DH5TB,,,0.6,4.69,35,0.98,"	Lim E, et al. Solution-processable oligothiophenes with solubilizing beta-alkyl groups for organic photovoltaic cells. Sol. Energy Mater. Sol. Cells 107, 165-174 (2012)."
2225,CCCCCCC1=CC=C(C2=CC=C(C3=CC=C(C4=CC=C(C5=CC=C(CCCCCC)S5)S4)S3)S2)S1,¦Á-DH5T,,,0.55,4.75,34,0.89,"	Lim E, et al. Solution-processable oligothiophenes with solubilizing beta-alkyl groups for organic photovoltaic cells. Sol. Energy Mater. Sol. Cells 107, 165-174 (2012)."
2226,CCCCCCCCC(CCCCCCCC)N1C2=C(C3=C1C=C(CCC4=CC=C(C5=CC=C(C6=CC=C(CCC7=C(CC=C8CC=C9C%10=CC=CC=C%10)C(C8=C9C=C%11)=C%11C=C7)S6)C%12=NSN=C%125)S4)C=C3)C=CC(C%13=CC=CC=C%13)=C2,PCDTBT-5Pyr,,,0.51,4.25,37,0.8,"	Lim E, et al. Solution-processable oligothiophenes with solubilizing beta-alkyl groups for organic photovoltaic cells. Sol. Energy Mater. Sol. Cells 107, 165-174 (2012)."
2227,CCCCC(CC)CC(S1)=CC=C1C2=C(C=C(C3=CC=C(C4=CC=C(C5=CC=C(C6=CC=CS6)S5)C7=NSN=C74)S3)S8)C8=C(C9=CC=C(CC(CC)CCCC)S9)C%10=C2SC(C%11=CC=CS%11)=C%10,PBDTDTBT,,,0.74,10.6,41,3.22,"	Kim J-H, et al. Incorporation of Pyrene Units to Improve Hole Mobility in Conjugated Polymers for Organic Solar Cells. Macromolecules 45, 8628-8638 (2012)."
2228,CCCCC(CC)CC(S1)=CC=C1C2=C(C=C(CCC3=CC=C(C4=CC=C(C5=CC=C(CCC6=CC=C7C8=C9C(C=C7)=C(C%10=CC=CS%10)C=CC9=CC=C68)S5)C%11=NSN=C%114)S3)S%12)C%12=C(C%13=CC=C(CC(CC)CCCC)S%13)C%14=C2SC(C%15=CC=CS%15)=C%14,PBDTDTBT-10Pyr,,,0.82,8.84,46,3.34,"	Kim J-H, et al. Incorporation of Pyrene Units to Improve Hole Mobility in Conjugated Polymers for Organic Solar Cells. Macromolecules 45, 8628-8638 (2012)."
