Repository: JinYSun/TeLLAgent

# 🤖**TeLLAgent**👑

------

### **<u>** TeLLAgent: A Tool-Enhanced Large Language Model-based Agent for Autonomous Design and Discovery of High-Performance Molecules</u>

## 😀Motivation

Large language model (LLM) agents have demonstrated significantly enhanced capabilities compared to individual LLMs. However, their application in the chemistry domain remains constrained by limited multimodal synergy, restricted toolsets, static knowledge bases, and insufficient multi-step reasoning and tool-calling capabilities.

File: tool/dataset.csv (part 24 of 48)
ID,SMILES,Name,HOMO,LUMO,Voc (V),Jsc (mA cm^2),FF,PCE(%),ref
2229,O=C(N1CC(CC)CCCC)C(C2=C1C3=CC=C(C)S3)=C(C4=CC=C(C5=CC=C(C6=C(C(OCCCCCCCC)=O)C(C(OCCCCCCCC)=O)=C(C7=CC=C(C)S7)S6)S5)S4)N(CC(CC)CCCC)C2=O,PCTDPP,,,0.87,10.93,53,5.04,"	Kim J-H, et al. Incorporation of Pyrene Units to Improve Hole Mobility in Conjugated Polymers for Organic Solar Cells. Macromolecules 45, 8628-8638 (2012)."
2230,CCCCC(CC)COC1=C(C=C(C2=CC=C(C3=CC=C(N(C4=CC=CC=C4)C5=CC=CC=C5)C=C3)C6=NSN=C62)S7)C7=C(OCC(CC)CCCC)C8=C1SC(C9=CC=C(C%10=CC=C(N(C%11=CC=CC=C%11)C%12=CC=CC=C%12)C=C%10)C%13=NSN=C%139)=C8,BDT(TBT)2,,,0.62,10.2,51,3.2,"	Zuo L, Cao Z, Hu X, Gu Z, Pan H, Chen H. Immerse precipitation as an efficient protocol to optimize morphology and performance of organic solar cells. Appl. Phys. Lett. 101,  (2012)."
2231,O=C(OCCCCCCCC)/C([N+]#[C-])=C/C1=CC(CCCCCCCC)=C(C(S2)=CC=C2C3=C(CCCCCCCC)C=C(C4=CC5=C(OCC(CC)CCCC)C6=C(C=C(C7=CC(CCCCCCCC)=C(C8=CC=C(C9=C(CCCCCCCC)C=C(/C=C([N+]#[C-])/C(OCCCCCCCC)=O)S9)S8)S7)S6)C(OCC(CC)CCCC)=C5S4)S3)S1,DCAO3TBDT,,,0.89,7.94,40,2.83,"	Dutta P, Kim J, Eom SH, Lee W-H, Kang IN, Lee S-H. An Easily Accessible Donor-pi-Acceptor-Conjugated Small Molecule from a 4,8-Dialkoxybenzo 1,2-b:4,5-b ' dithiophene Unit for Efficient Solution-Processed Organic Solar Cells. ACS Appl. Mater. Interfaces 4, 6668-6674 (2012)."
2232,CCCCCCCCC1=C(C(S2)=CC=C2C3=C(CCCCCCCC)C=C(C4=CC5=C(OCC(CC)CCCC)C6=C(C=C(C7=CC(CCCCCCCC)=C(C8=CC=C(C9=C(CCCCCCCC)C=C(/C=C(S%10)/C(N(CC)C%10=S)=O)S9)S8)S7)S6)C(OCC(CC)CCCC)=C5S4)S3)SC(/C=C(S%11)/C(N(CC)C%11=S)=O)=C1,DR3TBDT,,,0.95,8,60,4.56,"	Zhou J, et al. Small Molecules Based on Benzo 1,2-b:4,5-b ' dithiophene Unit for High-Performance Solution-Processed Organic Solar Cells. J. Am. Chem. Soc. 134, 16345-16351 (2012)."
2233,[C-]#[N+]/C(C#N)=C\C1=CC=C(C([Se]2)=CC=C2C([Se]3)=CC=C3C4=CC=C(/C=C([N+]#[C-])\C#N)[Se]4)[Se]1,DCV4S,,,0.93,12.21,65,7.38,"	Zhou J, et al. Small Molecules Based on Benzo 1,2-b:4,5-b ' dithiophene Unit for High-Performance Solution-Processed Organic Solar Cells. J. Am. Chem. Soc. 134, 16345-16351 (2012)."
2234,[C-]#[N+]/C(C#N)=C\C1=CC=C(C([Se]2)=CC=C2C([Se]3)=CC=C3C([Se]4)=CC=C4C5=CC=C(/C=C([N+]#[C-])\C#N)[Se]5)[Se]1,DCV5S,,,0.95,4.8,53,2.4,"	Haid S, Mishra A, Weil M, Uhrich C, Pfeiffer M, Baeuerle P. Synthesis and Structure-Property Correlations of Dicyanovinyl-Substituted Oligoselenophenes and their Application in Organic Solar Cells. Adv. Funct. Mater. 22, 4322-4333 (2012)."
2235,CCCCCCC1=C(/C=C([N+]#[C-])/C#N)SC2=C1SC(/C=C/C(C=C3)=CC=C3N(C4=CC=C(/C=C/C5=C(CCCCCC)C6=C(C(CCCCCC)=C(/C=C([N+]#[C-])/C#N)S6)S5)C=C4)C7=CC=C(/C=C/C8=C(CCCCCC)C9=C(C(CCCCCC)=C(/C=C([N+]#[C-])/[N+]#[C-])S9)S8)C=C7)=C2CCCCCC,S(TPA¨CDHT¨CDCN),,,0.91,7.1,53,3.4,"	Haid S, Mishra A, Weil M, Uhrich C, Pfeiffer M, Baeuerle P. Synthesis and Structure-Property Correlations of Dicyanovinyl-Substituted Oligoselenophenes and their Application in Organic Solar Cells. Adv. Funct. Mater. 22, 4322-4333 (2012)."
2236,IC1=CC=C(/C(C2=C(C)C=C(/C=C/CCCCCC3=CC=C(C=O)S3)N2B(F)F)=C4N=C(/C=C/CCCCCC5=CC=C(C=O)S5)C=C/4C)C=C1,TB1,,,0.96,6.8,43.5,2.87,"	Deng D, Shen S, Zhang J, He C, Zhang Z, Li Y. Solution-processable star-shaped photovoltaic organic molecule with triphenylamine core and thieno 3,2-b thiophene-dicyanovinyl arms. Org. Electron. 13, 2546-2552 (2012)."
2237,IC1=CC=C(/C(C2=C(C)C=C(/C=C/CCCCCC3=CC=C(C4=CC=C(C=O)S4)S3)N2B(F)F)=C5N=C(/C=C/CCCCCC6=CC=C(C7=CC=C(C=O)S7)S6)C=C/5C)C=C1,TB2,,,0.76,5.84,31,1.4,"	Bura T, et al. High-Performance Solution-Processed Solar Cells and Ambipolar Behavior in Organic Field-Effect Transistors with Thienyl-BODIPY Scaffoldings. J. Am. Chem. Soc. 134, 17404-17407 (2012)."
2238,IC1=CC=C(/C(C2=C(C)C=C(/C=C/OCCOCCOC3=CC=C(C4=CC=C(C=O)S4)S3)N2B(F)F)=C5N=C(/C=C/OCCOCCOC6=CC=C(C7=CC=C(C=O)S7)S6)C=C/5C)C=C1,TB3,,,0.7,14.3,47,4.7,"	Bura T, et al. High-Performance Solution-Processed Solar Cells and Ambipolar Behavior in Organic Field-Effect Transistors with Thienyl-BODIPY Scaffoldings. J. Am. Chem. Soc. 134, 17404-17407 (2012)."
2239,IC1=CC=C(/C(C2=C(C)C=C(/C=C/OCCOCCOCCC3=CC=C(C4=CC=C(C=O)S4)S3)N2B(F)F)=C5N=C(/C=C/OCCOCCOCCC6=CC=C(C7=CC=C(C=O)S7)S6)C=C/5C)C=C1,TB4,,,0.56,5.1,30,0.9,"	Bura T, et al. High-Performance Solution-Processed Solar Cells and Ambipolar Behavior in Organic Field-Effect Transistors with Thienyl-BODIPY Scaffoldings. J. Am. Chem. Soc. 134, 17404-17407 (2012)."
2240,O=C1N(CC(CC)CCCC)C(C2=CC=C(C3=CC=C4C=CC=CC4=C3)S2)C5C1=C(C6=CC=C(C7=CC=C8C=CC=CC8=C7)S6)N(CC(CC)CCCC)C5=O,M1,,,0.55,8.5,32,1.5,"	Bura T, et al. High-Performance Solution-Processed Solar Cells and Ambipolar Behavior in Organic Field-Effect Transistors with Thienyl-BODIPY Scaffoldings. J. Am. Chem. Soc. 134, 17404-17407 (2012)."
2241,O=C1N(CC(CC)CCCC)C(C2=CC=C(C3=CC(CCCCCC)=CS3)S2)C4C1=C(C5=CC=C(C6=CC(CCCCCC)=CS6)S5)N(CC(CC)CCCC)C4=O,M2,,,0.88,6.83,43.3,2.59,"	Liu Y, et al. Solution processable low bandgap small molecule donors with naphthalene end-groups for organic solar cells. Synth. Met. 162, 1665-1671 (2012)."
2242,O=C1N(CC(CC)CCCC)C(C2=CC=C(C3=CC(CCCCCC)=C(C4=CC=C5C=CC=CC5=C4)S3)S2)C6C1=C(C7=CC=C(C8=CC(CCCCCC)=C(C9=CC=C%10C=CC=CC%10=C9)S8)S7)N(CC(CC)CCCC)C6=O,M3,,,0.83,5.14,37.4,1.6,"	Liu Y, et al. Solution processable low bandgap small molecule donors with naphthalene end-groups for organic solar cells. Synth. Met. 162, 1665-1671 (2012)."
2243,C1(C2=N/C3=C\C4=C5C=CC=CC5=C(/C=C(N=C6/C=C(N/C7=C\2)/C8=C7C=CC=C8)/C9=C6C=CC=C9)N4)=C3C=CC=C1,BP,,,0.81,6.57,44.7,2.37,"	Liu Y, et al. Solution processable low bandgap small molecule donors with naphthalene end-groups for organic solar cells. Synth. Met. 162, 1665-1671 (2012)."
2244,CCCCCCCCC(C1=C2C=CC(C3=CC=C(C4=CC=C(C5=CC=C(C6=CC=CC=C6)S5)C7=NN(CC(CC)CCCC)N=C74)S3)=C1)(CCCCCCCC)C(C2=N8)=NC9=C8C(CCCCCCCC)(CCCCCCCC)C%10=CC(C%11=CC=CC=C%11)=CC=C%109,PIPY¨CDTBTA,,,0.76,8.91,65,4.41,"	Tsuji H, Ota Y, Furukawa S, Mitsui C, Sato Y, Nakamura E. Tripyridyltruxenes: Thermally Stable Cathode Buffer Materials for Organic Thin-Film Solar Cells. Asian Journal of Organic Chemistry 1, 34-37 (2012)."
2245,C1(N(C2=CC=C(C3=CC=C(C4=CC=C(C5=CC=C(C6=CC=C(C(C7)=CC=C7C8=CC=C(C=C8)N(C9=CC=CC=C9)C%10=CC=CC=C%10)S6)C%11=NSN=C%115)S4)S3)C=C2)C%12=CC=CC=C%12)=CC=CC=C1,1,,,0.78,2.05,48,0.77,"	Liu X, et al. Development of a new diindenopyrazine-benzotriazole copolymer for multifunctional application in organic field-effect transistors, polymer solar cells and light-emitting diodes. Org. Electron. 13, 1671-1679 (2012)."
2246,FC1=C(C2=CC=C(C(S3)=CC=C3C4=CC=C(C=C4)N(C5=CC=CC=C5)C6=CC=CC=C6)S2)C7=NSN=C7C(C8=CC=C(C(S9)=CC=C9C%10=CC=C(C=C%10)N(C%11=CC=CC=C%11)C%12=CC=CC=C%12)S8)=C1,2,,,0.81,7.65,38,2.38,"	Cho N, Song K, Lee JK, Ko J. Facile Synthesis of Fluorine-Substituted Benzothiadiazole-Based Organic Semiconductors and Their Use in Solution-Processed Small-Molecule Organic Solar Cells. Chemistry-a European Journal 18, 11433-11439 (2012)."
2247,FC1=C(C2=CC=C(C(S3)=CC=C3C4=CC=C(C=C4)N(C5=CC=CC=C5)C6=CC=CC=C6)S2)C7=NSN=C7C(C8=CC=C(C(S9)=CC=C9C%10=CC=C(C=C%10)N(C%11=CC=CC=C%11)C%12=CC=CC=C%12)S8)=C1F,3,,,0.85,8.51,41,2.95,"	Cho N, Song K, Lee JK, Ko J. Facile Synthesis of Fluorine-Substituted Benzothiadiazole-Based Organic Semiconductors and Their Use in Solution-Processed Small-Molecule Organic Solar Cells. Chemistry-a European Journal 18, 11433-11439 (2012)."
2248,N#C/C(C#N)=C\C(C1=NSN=C12)=CC=C2C3=CC=C(N(C4=CC=CC=C4)C5=CC=CC=C5)S3,DPDCTB,,,0.81,8.03,42,2.74,"	Cho N, Song K, Lee JK, Ko J. Facile Synthesis of Fluorine-Substituted Benzothiadiazole-Based Organic Semiconductors and Their Use in Solution-Processed Small-Molecule Organic Solar Cells. Chemistry-a European Journal 18, 11433-11439 (2012)."
2249,CC(C=C1)=CC=C1N(C(C=C2)=CC=C2C3=CC=C(/C=C(C#N)\C#N)C4=NSN=C43)C5=CC=C(C)C=C5,DTDCPB,,,0.88,12.99,49,5.6,"	Chen Y-H, et al. Vacuum-Deposited Small-Molecule Organic Solar Cells with High Power Conversion Efficiencies by Judicious Molecular Design and Device Optimization. J. Am. Chem. Soc. 134, 13616-13623 (2012)."
2250,OC1=C(C2C([O-])C(C3=C(O)C=C(C=C3O)N(C4=CC=CC=C4)C5=CC=CC=C5)C2[O-])C(O)=CC(N(C6=CC=CC=C6)C7=CC=CC=C7)=C1,DPSQ,,,0.93,13.48,53,6.6,"	Chen Y-H, et al. Vacuum-Deposited Small-Molecule Organic Solar Cells with High Power Conversion Efficiencies by Judicious Molecular Design and Device Optimization. J. Am. Chem. Soc. 134, 13616-13623 (2012)."
2251,FC1=C(C(S2)=CC3=C2C(SC(C(C4=NSN=C45)=C(F)C=C5C6=CC=C(C7=CC=C(CCCCCC)S7)S6)=C8)=C8[Si]3(CC(CC)CCCC)CC(CC)CCCC)C9=NSN=C9C(C%10=CC=C(C%11=CC=C(CCCCCC)S%11)S%10)=C1,p©\DTS(PTTh2)2,,,0.96,7,71,4.8,"	Zimmerman JD, et al. Independent Control of Bulk and Interfacial Morphologies of Small Molecular Weight Organic Heterojunction Solar Cells. Nano Lett. 12, 4366-4371 (2012)."
2252,CCCCCCN1C(/C=C(C#N)/C2=CC=C([N+]([O-])=O)C=C2)=CC=C1N=NC3=CC=C(N=NC4=CC=C(/C=C(C#N)/C5=CC=C([N+]([O-])=O)C=C5)N4CCCCCC)C=C3,P,,,0.82,10.8,65,5.8,"	van der Poll TS, Love JA, Thuc-Quyen N, Bazan GC. Non-Basic High-Performance Molecules for Solution-Processed Organic Solar Cells. Adv. Mater. 24, 3646-3649 (2012)."
2253,CCCCC(CC)CN1C(/C=C(C#N)/C2=CC=C([N+]([O-])=O)C=C2)=CC=C1N=NC3=CC(C(C=C(N=NC4=CC=C(/C=C(C#N)/C5=CC=C([N+]([O-])=O)C=C5)N4CC(CC)CCCC)C=C6)=C6N7CCCCCC)=C7C=C3,C,,,0.94,5.36,0.48,2.41,"	Sharma GD, Mikroyannidis JA, Sharma SS, Thomas KRJ. Bulk heterojunction organic photovoltaic devices based on small molecules featuring pyrrole and carbazole and 2-(4-nitrophenyl)acrylonitrile acceptor segments as donor and fullerene derivatives as acceptor. Dyes and Pigments 94, 320-329 (2012)."
2254,CC1=C(C2=CC=C(C3=CC=C(C4=CC=C(C5=C(C)C(C)=C(/C=C(C#N)\[N+]#[C-])S5)S4)S3)S2)SC(/C=C([N+]#[C-])\C#N)=C1C,1,,,0.86,7,52,3.13,"	Sharma GD, Mikroyannidis JA, Sharma SS, Thomas KRJ. Bulk heterojunction organic photovoltaic devices based on small molecules featuring pyrrole and carbazole and 2-(4-nitrophenyl)acrylonitrile acceptor segments as donor and fullerene derivatives as acceptor. Dyes and Pigments 94, 320-329 (2012)."
2255,CC1=C(C2=CC=C(/C=C([N+]#[C-])\C#N)S2)SC(C3=CC=C(C4=C(C)C(C)=C(C5=CC=C(/C=C(C#N)\[N+]#[C-])S5)S4)S3)=C1C,2,,,0.91,9.6,63,4.8,"	Fitzner R, et al. Correlation of pi-Conjugated Oligomer Structure with Film Morphology and Organic Solar Cell Performance. J. Am. Chem. Soc. 134, 11064-11067 (2012)."
2256,CC1=C(C2=CC=C(C3=CC=C(/C=C(C#N)\[N+]#[C-])S3)S2)SC(C4=CC=C(C5=CC=C(/C=C([N+]#[C-])\C#N)S5)S4)=C1C,3,,,0.95,9.4,62,4.8,"	Fitzner R, et al. Correlation of pi-Conjugated Oligomer Structure with Film Morphology and Organic Solar Cell Performance. J. Am. Chem. Soc. 134, 11064-11067 (2012)."
2257,CCCCCCCCOC(C(OCCCCCCCC)=C1)=CC(C1=C(C2=CC=C(C3=CC(C(CCCCCCCCC)(CCCCCCCCC)C4=C5C=CC(C6=CC=C(C(C7=CC=C(C)C=C7)C8=CC=C(C9=CC(C(CCCCCCCCC)(CCCCCCCCC)C%10=C%11C=CC(C)=C%10)=C%11C=C9)C=C8)C=C6)=C4)=C5C=C3)S2)C=C%12)=C%12C%13=CC=C(C)S%13,P1a,,,0.95,11.5,63,6.9,"	Fitzner R, et al. Correlation of pi-Conjugated Oligomer Structure with Film Morphology and Organic Solar Cell Performance. J. Am. Chem. Soc. 134, 11064-11067 (2012)."
2258,CC1(C)C2=C(C=CC=C2)C3=CC=C(N(C4=CC=C(C(C=CC=C5)=C5C6(C)C)C6=C4)C7=CC=C(C=C(C8=CC=C([N+]([O-])=O)S8)S9)C9=C7)C=C31,1,,,0.84,4.6,54,2.3,"	Mangold H, Howard IA, Janietz S, Laquai F. Controlled energy shuttling in terpolymers enabling independent optimization of absorption and transport properties in organic solar cell materials. Appl. Phys. Lett. 101,  (2012)."
2259,CC1(C)C2=C(C=CC=C2)C3=CC=C(N(C4=CC=C(C(C=CC=C5)=C5C6(C)C)C6=C4)C7=CC=C(C=C(C8=CC=C(/C=C/C(OC(C(C)(C)C)=C/9)=CC9=C(C#N)/C#N)S8)S%10)C%10=C7)C=C31,2,,,0.75,8.54,33,2.14,"	Kim J, Cho N, Ko HM, Kim C, Lee JK, Ko J. Push-pull organic semiconductors comprising of bis-dimethylfluorenyl amino benzo b thiophene donor and various acceptors for solution processed small molecule organic solar cells. Sol. Energy Mater. Sol. Cells 102, 159-166 (2012)."
2260,CC1(C)C2=C(C=CC=C2)C3=CC=C(N(C4=CC=C(C(C=CC=C5)=C5C6(C)C)C6=C4)C7=CC=C(C=C(C8=CC=C(/C=C/C9=C(C#N)/C(OC9(C)C)=C(C#N)\C#N)S8)S%10)C%10=C7)C=C31,3,,,79,8.22,34,2.22,"	Kim J, Cho N, Ko HM, Kim C, Lee JK, Ko J. Push-pull organic semiconductors comprising of bis-dimethylfluorenyl amino benzo b thiophene donor and various acceptors for solution processed small molecule organic solar cells. Sol. Energy Mater. Sol. Cells 102, 159-166 (2012)."
2261,CC(S1)=CC(CCCCCCCC)=C1C2=C(CCCCCCCC)C=C(C(S3)=CC=C3C4=CC=C(C(S5)=CC(CCCCCCCC)=C5C(S6)=C(CCCCCCCC)C=C6C(C=C7)=CC=C7C(C(N(CC(CC)CCCC)C8=O)=O)=C8C9=CC=C(C)C=C9)S4)S2,PMLTQT,,,0.8,9.64,42,3.22,"	Kim J, Cho N, Ko HM, Kim C, Lee JK, Ko J. Push-pull organic semiconductors comprising of bis-dimethylfluorenyl amino benzo b thiophene donor and various acceptors for solution processed small molecule organic solar cells. Sol. Energy Mater. Sol. Cells 102, 159-166 (2012)."
2262,CC1=CC=C(C(S2)=CC3=C2C=C(C(S4)=CC=C4C(S5)=CC(CCCCCCCC)=C5C(C=C6)=CC=C6C(C(N(CC(CC)CCCC)C7=O)=O)=C7C8=CC=C(C9=C(CCCCCCCC)C=C(C)S9)C=C8)S3)S1,PMLT2T,,,0.7,7.9,19,0.85,"	Chan L-H, Juang S-Y, Chen M-C, Lin Y-J. A new series of random conjugated copolymers containing 3,4-diphenyl-maleimide and thiophene units for organic photovoltaic cell applications. Polymer 53, 2334-2346 (2012)."
2263,CC1=CC=C(C2=CC(S3)=C(S2)C4=C3C=C(C(S5)=CC=C5C(S6)=CC(CCCCCCCC)=C6C(C=C7)=CC=C7C(C(N(CC(CC)CCCC)C8=O)=O)=C8C9=CC=C(C%10=C(CCCCCCCC)C=C(C)S%10)C=C9)S4)S1,PMLT3T,,,0.7,7.9,20,1.08,"	Chan L-H, Juang S-Y, Chen M-C, Lin Y-J. A new series of random conjugated copolymers containing 3,4-diphenyl-maleimide and thiophene units for organic photovoltaic cell applications. Polymer 53, 2334-2346 (2012)."
2264,CC1=C(CCCCCC)C=C(C2=CC=C(/C(C3=CC=C(/C(C4=CC=C(C5=CC(CCCCCC)=C(C)S5)C=C4)=C6N=C7C=C\6)N3[Zn]N8/C(C=C/C8=C7\C9=CC=C(C%10=CC(CCCCCC)=C(C)S%10)C=C9)=C%11/C%12=CC=C(C%13=CC(CCCCCC)=C(C)S%13)C=C%12)=C%14C=CC%11=N\%14)C=C2)S1,TTP1,,,0.74,7.4,22,1.2,"	Chan L-H, Juang S-Y, Chen M-C, Lin Y-J. A new series of random conjugated copolymers containing 3,4-diphenyl-maleimide and thiophene units for organic photovoltaic cell applications. Polymer 53, 2334-2346 (2012)."
2265,CC1=C(CCCCCC)C=C(C2=CC=C(C3=CC=C(/C(C4=CC=C5N4[Zn]N6/C(C=C/C6=C7\C8=CC=C(C9=CC=C(C%10=CC(CCCCCC)=C(C)S%10)S9)C=C8)=C(C%11=CC=C(C%12=CC=C(C%13=CC(CCCCCC)=C(C)S%13)S%12)C=C%11)\C(C=C/%14)=NC%14=C5\C%15=CC=C(C%16=CC=C(C%17=CC(CCCCCC)=C(C)S%17)S%16)C=C%15)=C%18N=C7C=C/%18)C=C3)S2)S1,TTP2,,,0.688,2.143,,0.45,"	Cho EH, Chae SH, Kim K, Lee SJ, Joo J. Photovoltaic characteristics of organic solar cells using Zn-porphyrin derivatives with controlled pi-conjugation structures. Synth. Met. 162, 813-819 (2012)."
2266,CC1=C(CCCCCC)C=C(C2=CC=C(C3=CC=C(C4=CC=C(/C(C5=CC=C(/C(C6=CC=C(C7=CC=C(C8=CC=C(C9=CC(CCCCCC)=C(C)S9)S8)S7)C=C6)=C%10N=C%11C=C\%10)N5[Zn]N%12/C(C=C/C%12=C%11\C%13=CC=C(C%14=CC=C(C%15=CC=C(C%16=CC(CCCCCC)=C(C)S%16)S%15)S%14)C=C%13)=C%17/C%18=CC=C(C%19=CC=C(C%20=CC=C(C%21=CC(CCCCCC)=C(C)S%21)S%20)S%19)C=C%18)=C%22C=CC%17=N\%22)C=C4)S3)S2)S1,TTP3,,,0.664,1.951,,0.36,"	Cho EH, Chae SH, Kim K, Lee SJ, Joo J. Photovoltaic characteristics of organic solar cells using Zn-porphyrin derivatives with controlled pi-conjugation structures. Synth. Met. 162, 813-819 (2012)."
2267,CC1=C(CCCCCC)C=C(C2=CC=C(C#C/C(C3=N/C(C=C3)=C4/C5=CC=CC=C5)=C(C=C/6)/N7C6=C(C8=CC=CC=C8)/C(C=C/9)=NC9=C(C#CC%10=CC=C(C%11=CC(CCCCCC)=C(C)S%11)S%10)/C%12=CC=C4N%12[Zn]7)S2)S1,TTP4,,,0.653,1.847,,0.32,"	Cho EH, Chae SH, Kim K, Lee SJ, Joo J. Photovoltaic characteristics of organic solar cells using Zn-porphyrin derivatives with controlled pi-conjugation structures. Synth. Met. 162, 813-819 (2012)."
2268,CCCCCCC1=CC=C(C2=CC=C(C3=CC(S(C4=C5C=CC(C6=CC=C(C7=CC=C(CCCCCC)C=C7)S6)=C4)(=O)=O)=C5C=C3)S2)C=C1,37HPTDBTSO,,,0.556,5.287,,1,"	Cho EH, Chae SH, Kim K, Lee SJ, Joo J. Photovoltaic characteristics of organic solar cells using Zn-porphyrin derivatives with controlled pi-conjugation structures. Synth. Met. 162, 813-819 (2012)."
2269,CC1=C(CCCCCC)C=C(C2=CC=C(C#C/C(C3=N/C(C=C3)=C4/C5=C(OCCCCCC)C=CC=C5OCCCCCC)=C(C=C/6)/N7C6=C(C8=C(OCCCCCC)C=CC=C8OCCCCCC)/C(C=C/9)=NC9=C(C#CC%10=CC=C(C%11=CC(CCCCCC)=C(C)S%11)S%10)/C%12=CC=C4N%12[Zn]7)S2)S1,TTP5,,,0.85,2.75,35,0.84,"	Fujii S, et al. Synthesis of novel thiophene-phenylene oligomer derivatives with a dibenzothiophene-5,5-dioxide core for use in organic solar cells. Phys. Status Solidi B-Basic Solid State Phys. 249, 2648-2651 (2012)."
2270,CC1(C)C2=C(C3=C1C=CC=C3)C=CC(N(C4=CC(C(C)(C)C5=C6C=CC=C5)=C6C=C4)C7=CC=C(C8=CC=C(C9=CC=C([N+]([O-])=O)S9)S8)C=C7)=C2,1,,,0.621,4.129,,0.76,"	Cho EH, Chae SH, Kim K, Lee SJ, Joo J. Photovoltaic characteristics of organic solar cells using Zn-porphyrin derivatives with controlled pi-conjugation structures. Synth. Met. 162, 813-819 (2012)."
2271,CC1(C)C2=C(C3=C1C=CC=C3)C=CC(N(C4=CC(C(C)(C)C5=C6C=CC=C5)=C6C=C4)C7=CC=C(C8=CC=C(C9=CC=C(/C=C/C(OC(C(C)(C)C)=C/%10)=CC%10=C(C#N)/C#N)S9)S8)C=C7)=C2,2,,,0.83,8.19,40,2.7,"	Cho N, Kim J, Song K, Lee JK, Ko J. Synthesis and characterization of push-pull organic semiconductors with various acceptors for solution-processed small molecule organic solar cells. Tetrahedron 68, 4029-4036 (2012)."
2272,CC1(C)C2=C(C3=C1C=CC=C3)C=CC(N(C4=CC(C(C)(C)C5=C6C=CC=C5)=C6C=C4)C7=CC=C(C8=CC=C(C9=CC=C(/C=C/C%10=C([N+]#[C-])/C(OC%10(C)C)=C(C#N)\[N+]#[C-])S9)S8)C=C7)=C2,3,,,0.85,6.8,35,2.01,"	Cho N, Kim J, Song K, Lee JK, Ko J. Synthesis and characterization of push-pull organic semiconductors with various acceptors for solution-processed small molecule organic solar cells. Tetrahedron 68, 4029-4036 (2012)."
2273,CCCCCCC(S1)=CC=C1C2=CC=C(C3=CC=C(C(N(CCCCCC)C4=O)=C(C4=C(C5=CC=C(C6=CC=C(C7=CC=C(CCCCCC)S7)S6)S5)N8CCCCCC)C8=O)S3)S2,DPPTh,,,0.8,6.26,33,1.68,"	Cho N, Kim J, Song K, Lee JK, Ko J. Synthesis and characterization of push-pull organic semiconductors with various acceptors for solution-processed small molecule organic solar cells. Tetrahedron 68, 4029-4036 (2012)."
2274,CCCCCCC(S1)=CC=C1C2=CC=C(C(C=C3)=CC=C3C(N(CCCCCC)C4=O)=C(C4=C(C5=CC=C(C6=CC=C(C7=CC=C(CCCCCC)S7)S6)C=C5)N8CCCCCC)C8=O)S2,DPPPhe,,,0.47,4.2,40,0.79,"	Seo JH. Electronic properties of small molecule-diketopyrrolopyrrole derivatives and a correlation with the open circuit voltage in organic solar cells. Synth. Met. 162, 748-752 (2012)."
2275,O=C1N(CCCCCC)C(C2=NC(C3=CC=C(C4=CC=C(CCCCCC)S4)S3)=CC=C2)=C5C1=C(C6=CC=C(C7=CC=C(C8=CC=C(CCCCCC)S8)S7)N=C6)N(CCCCCC)C5=O,DPPPyr,,,0.87,4.5,37,1.45,"	Seo JH. Electronic properties of small molecule-diketopyrrolopyrrole derivatives and a correlation with the open circuit voltage in organic solar cells. Synth. Met. 162, 748-752 (2012)."
2276,CCCCCCCCCCC1=C(SC(C2=CC(CCCCCCCCCC)=C(C3=CC4=C(C(C=CC5=C6SC(C7=C(CCCCCCCCCC)C=C(C8=CC(CCCCCCCCCC)=C(S8)C(S9)=NC%10=C9N=C(S%10)C(S%11)=C(CCCCCCCCCC)C=C%11C(C=C%12)=CC=C%12N(C%13=CC=CC=C%13)C%14=CC=CC=C%14)S7)=C5)=C6C=C4)S3)S2)=C1)C(S%15)=NC%16=C%15N=C(S%16)C(S%17)=C(CCCCCCCCCC)C=C%17C(C=C%18)=CC=C%18N(C%19=CC=CC=C%19)C%20=CC=CC=C%20,NDT(TTz)2,,,0.5,2.7,41,0.55,"	Seo JH. Electronic properties of small molecule-diketopyrrolopyrrole derivatives and a correlation with the open circuit voltage in organic solar cells. Synth. Met. 162, 748-752 (2012)."
2277,C12=CC3=C(C4=CC=CC=C4)C5=CC6=CC=CC=C6C=C5C(C7=CC=CC=C7)=C3C=C1C=CC=C2,DP-penta,,,0.75,5.1,38,1.44,"	Dutta P, Park H, Lee W-H, Kang I-N, Lee S-H. A crystalline D-pi-A organic small molecule with naphtho 1,2-b:5,6-b ' dithiophene-core for solution processed organic solar cells. Org. Electron. 13, 3183-3194 (2012)."
2278,C12=CC3=C(C4=CC=C(C5=CC=CC=C5)C=C4)C6=CC7=CC=CC=C7C=C6C(C8=CC=C(C9=CC=CC=C9)C=C8)=C3C=C1C=CC=C2,DB-penta,,,0.71,1.22,40.8,0.35,"	Chou C-T, Lin C-H, Tai Y, Liu C-HJ, Chen L-C, Chen K-H. Stacking Orientation Mediation of Pentacene and Derivatives for High Open-Circuit Voltage Organic Solar Cells. J. Phys. Chem. Lett. 3, 1079-1083 (2012)."
2279,N#C/C(C#N)=C\C1=CC=C(C(S2)=CC=C2C3=CC=C(C4=CC=C(/C=C(C#N)\C#N)S4)S3)S1,DCV4T,,,0.83,1.46,55,0.71,"	Chou C-T, Lin C-H, Tai Y, Liu C-HJ, Chen L-C, Chen K-H. Stacking Orientation Mediation of Pentacene and Derivatives for High Open-Circuit Voltage Organic Solar Cells. J. Phys. Chem. Lett. 3, 1079-1083 (2012)."
2280,CC(C=C1)=CC=C1N(C2=CC=C(C3=NC=C(/C=C(C#N)\C#N)C=N3)S2)C4=CC=C(C)C=C4,DTDCTP,,,0.98,6.49,48.4,3,"	Koerner C, et al. Probing the effect of substrate heating during deposition of DCV4T:C-60 blend layers for organic solar cells. Org. Electron. 13, 623-631 (2012)."
2281,CCCCCCCCN1N=C2C(C3=CC=C(/C=C/C4=CC=C(N(C5=CC=CC=C5)C6=CC=C(OCC(CC)CCCC)C=C6)C=C4)S3)=CC=C(C7=CC=C(/C=C/C8=CC=C(N(C9=CC=CC=C9)C%10=CC=C(OCC(CC)CCCC)C=C%10)C=C8)S7)C2=N1,TPA¨CDTBTz¨CTPA,,,0.94,11.3,52,5.5,"	Lin H-W, et al. Device Engineering for Highly Efficient Top-Illuminated Organic Solar Cells with Microcavity Structures. Adv. Mater. 24, 2269-2272 (2012)."
2282,CCCCCCC1=C(/C=C/C2=C3C(OCCO3)=C(/C=C/C4=C(CCCCCC)C(CCCCCC)=C(/C=C(C#N)/C#N)S4)S2)SC(/C=C(C#N)/C#N)=C1CCCCCC,smL01,,,0.74,4.34,29,0.93,"	Liu B, Zou Y-p, Long M, He Y-h, Zhong H, Li Y-f. Synthesis and photovoltaic properties of a solution-processable organic molecule containing dithienylbenzotriazole and triphenylamine. Synth. Met. 162, 630-635 (2012)."
2283,C12=CC3=CC4=CC=CC=C4C=C3C=C1C=CC=C2,Tetracene,,,1.01,¡ª,63.7,3.5,"	Montcada NF, et al. High open circuit voltage in efficient thiophene-based small molecule solution processed organic solar cells. Org. Electron. 14, 2826-2832 (2013)."
2284,CCCCC(CC)CC1(CC(CC)CCCC)C2=C(C3=NC(C(CC(CC)CCCC)(CC(CC)CCCC)C4=C5C=CC(C6=CC=CC=C6)=C4)=C5N=C31)C=CC(C7=CC=C(C8=CC=C(C9=CC=C(C%10=CC=CC=C%10)C9)C%11=NSN=C%118)S7)=C2,PIPYDBT,,,0.69,2.4,56,0.94,"	Graham KR, et al. Re-evaluating the Role of Sterics and Electronic Coupling in Determining the Open-Circuit Voltage of Organic Solar Cells. Adv. Mater. 25, 6076-6082 (2013)."
2285,CCCCC(CC)CC1(CC(CC)CCCC)C2=C(C3=NC(C(CC(CC)CCCC)(CC(CC)CCCC)C4=C5C=CC(C6=CC=CC=C6)=C4)=C5N=C31)C=CC(C7=CC=C(C8=C9N=C(C%10=CC=CC=C%10)C(C%11=CC=CC=C%11)=NC9=C(C%12=CC=C(C%13=CC=CC=C%13)S%12)C=C8)S7)=C2,PIPYDTQ,,,0.81,3.51,43.5,1.23,"	Chen S, et al. Ladder-type Diindenopyrazine Based Conjugated Copolymers for Organic Solar Cells with High Open-circuit Voltages. Chin. J. Chem . 31, 1409-1417 (2013)."
2286,CCCCC(CC)CC1(CC(CC)CCCC)C2=C(C3=NC(C(CC(CC)CCCC)(CC(CC)CCCC)C4=C5C=CC(C6=CC=CC=C6)=C4)=C5N=C31)C=CC(C7=CC=C(C8=C9N=C(C%10=CC=C(F)C=C%10)C(C%11=CC=C(F)C=C%11)=NC9=C(C%12=CC=C(C%13=CC=CC=C%13)S%12)C=C8)S7)=C2,PIPYDFTQ,,,1,5.73,44.2,2.53,"	Chen S, et al. Ladder-type Diindenopyrazine Based Conjugated Copolymers for Organic Solar Cells with High Open-circuit Voltages. Chin. J. Chem . 31, 1409-1417 (2013)."
2287,O=C(C1=C2C(/C=C/C3=CC=C(/C=C(C4=CC=C([N+]([O-])=O)C=C4)\C#N)C=C3)=CC=C1/C=C/C5=CC=C(/C=C(C6=CC=C([N+]([O-])=O)C=C6)\C#N)C=C5)N(C7CCCCC7)C2=O,SM,,,0.94,4,38.4,1.45,"	Chen S, et al. Ladder-type Diindenopyrazine Based Conjugated Copolymers for Organic Solar Cells with High Open-circuit Voltages. Chin. J. Chem . 31, 1409-1417 (2013)."
2288,C1(/C=C\C2=NC(C3C(C=CC=C4)=C4C5N3)C6=C2C=CC=C6)=C7C(C=CC=C7)=C(C8=NC(/C=C\5)C9=C8C=CC=C9)N1,BPc,,,0.84,8.8,56,4.14,"	Sharma GD, Mikroyannidis JA, Kurchania R, Thomas KRJ. Organic bulk heterojunction solar cells based on solution processable small molecules (A-pi-A) featuring 2-(4-nitrophenyl) acrylonitrile acceptors and phthalimide-based pi-linkers. Journal of Materials Chemistry 22, 13986-13995 (2012)."
2289,CCCCCCC(S1)=CC=C1C2=CC(C3=C4SC(C5=CC=C(CCCCCC)S5)=C3)=C(S2)C(C4=C6)=CC7=C6C8=C(C7(CCCCCC)CCCCCC)C9=C(C(CCCCCC)(CCCCCC)C%10=C9C=C%11C(C(SC(C%12=CC=C(CCCCCC)S%12)=C%13)=C%13C%14=C%11SC(C%15=CC=C(CCCCCC)S%15)=C%14)=C%10)C%16=C8C(CCCCCC)(CCCCCC)C%17=C%16C=C%18C(C(SC(C%19=CC=C(CCCCCC)S%19)=C%20)=C%20C%21=C%18SC(C%22=CC=C(CCCCCC)S%22)=C%21)=C%17,1a,,,0.36,1.14,40,0.16,"	Saeki H, Misaki M, Kuzuhara D, Yamada H, Ueda Y. Fabrication of Phase-Separated Benzoporphycene/ 6,6 -Phenyl-C-61-Butyric Acid Methyl Ester Films for Use in Organic Photovoltaic Cells. Jpn. J. Appl. Phys. 52,  (2013)."
2290,CCCCCCC(C1=C2C=C3C(C(SC(C4=CC=C(C5=CC=C(CCCCCC)S5)S4)=C6)=C6C7=C3SC(C8=CC=C(C9=CC=C(CCCCCC)S9)S8)=C7)=C1)(CCCCCC)C%10=C2C(C(CCCCCC)(CCCCCC)C%11=C%12C=C%13C(C(SC(C%14=CC=C(C%15=CC=C(CCCCCC)S%15)S%14)=C%16)=C%16C%17=C%13SC(C%18=CC=C(C%19=CC=C(CCCCCC)S%19)S%18)=C%17)=C%11)=C%12C%20=C%10C%21=C(C=C(C(SC(C%22=CC=C(C%23=CC=C(CCCCCC)S%23)S%22)=C%24)=C%24C%25=C%26SC(C%27=CC=C(C%28=CC=C(CCCCCC)S%28)S%27)=C%25)C%26=C%21)C%20(CCCCCC)CCCCCC,1b,,,1.07,2.31,27,0.67,"	Yang X, Zheng Q, Tang C, Cai D, Chen S-C, Ma Y. Star-shaped chromophores based on a benzodithiophene fused truxene core for solution processed organic solar cells. Dyes and Pigments 99, 366-373 (2013)."
2291,CCCCCCC(C1=C2C=C3C(C(SC(C4=CC=C(C5=CC=C(C6=CC=C(CCCCCC)S6)S5)S4)=C7)=C7C8=C3SC(C9=CC=C(C%10=CC=C(C%11=CC=C(CCCCCC)S%11)S%10)S9)=C8)=C1)(CCCCCC)C%12=C2C(C(CCCCCC)(CCCCCC)C%13=C%14C=C%15C(C(SC(C%16=CC=C(C%17=CC=C(C%18=CC=C(CCCCCC)S%18)S%17)S%16)=C%19)=C%19C%20=C%15SC(C%21=CC=C(C%22=CC=C(C%23=CC=C(CCCCCC)S%23)S%22)S%21)=C%20)=C%13)=C%14C%24=C%12C%25=C(C=C(C(SC(C%26=CC=C(C%27=CC=C(C%28=CC=C(CCCCCC)S%28)S%27)S%26)=C%29)=C%29C%30=C%31SC(C%32=CC=C(C%33=CC=C(C%34=CC=C(CCCCCC)S%34)S%33)S%32)=C%30)C%31=C%25)C%24(CCCCCC)CCCCCC,1c,,,0.95,4.63,29.1,1.28,"	Yang X, Zheng Q, Tang C, Cai D, Chen S-C, Ma Y. Star-shaped chromophores based on a benzodithiophene fused truxene core for solution processed organic solar cells. Dyes and Pigments 99, 366-373 (2013)."
2292,CCCCCCC(C1=C2C=C3C(C(SC(C4=CC=C(C5=CC=C(C6=CC=C(CCCCCC)S6)C7=NSN=C75)S4)=C8)=C8C9=C3SC(C%10=CC=C(C%11=CC=C(C%12=CC=C(CCCCCC)S%12)C%13=NSN=C%13%11)S%10)=C9)=C1)(CCCCCC)C%14=C2C(C(CCCCCC)(CCCCCC)C%15=C%16C=C%17C(C(SC(C%18=CC=C(C%19=CC=C(C%20=CC=C(CCCCCC)S%20)C%21=NSN=C%21%19)S%18)=C%22)=C%22C%23=C%17SC(C%24=CC=C(C%25=CC=C(C%26=CC=C(CCCCCC)S%26)C%27=NSN=C%27%25)S%24)=C%23)=C%15)=C%16C%28=C%14C%29=C(C=C(C(SC(C%30=CC=C(C%31=CC=C(C%32=CC=C(CCCCCC)S%32)C%33=NSN=C%33%31)S%30)=C%34)=C%34C%35=C%36SC(C%37=CC=C(C%38=CC=C(C%39=CC=C(CCCCCC)S%39)C%40=NSN=C%40%38)S%37)=C%35)C%36=C%29)C%28(CCCCCC)CCCCCC,1d,,,0.97,7.08,34.9,2.4,"	Yang X, Zheng Q, Tang C, Cai D, Chen S-C, Ma Y. Star-shaped chromophores based on a benzodithiophene fused truxene core for solution processed organic solar cells. Dyes and Pigments 99, 366-373 (2013)."
2293,CCCCC1=C(C2=CC=C(/C=C(C#N)/C#N)S2)SC(C3=CC=C(C4=C(CCCC)C(CCCC)=C(C5=CC=C(/C=C(C#N)/C#N)S5)S4)S3)=C1CCCC,DCV5T-Bu4,,,0.86,5.67,31,1.51,"	Yang X, Zheng Q, Tang C, Cai D, Chen S-C, Ma Y. Star-shaped chromophores based on a benzodithiophene fused truxene core for solution processed organic solar cells. Dyes and Pigments 99, 366-373 (2013)."
2294,O=C(OCCCCCCCC)/C(C#N)=C\C1=CC(CCCCCCCC)=C(C2=CC(CCCCCCCC)=C(C3=CC(CCCCCCCC)=C(C(S4)=CC(C4=C5C6=CC=C(CCCCCCCC)S6)=C(C7=CC=C(CCCCCCCC)S7)C8=C5SC(C9=C(CCCCCCCC)C=C(C%10=C(CCCCCCCC)C=C(C%11=C(CCCCCCCC)C=C(C(C#N)C(OCCCCCCCC)=O)S%11)S%10)S9)=C8)S3)S2)S1,TBDTCNR,,,1.11,6.5,41,3,"	Schulz GL, et al. Optimization of solution-processed oligothiophene:fullerene based organic solar cells by using solvent additives. Beilstein Journal of Nanotechnology 4, 680-689 (2013)."
2295,N#C/C(C#N)=C/C1=CC(CCCCCCCC)=C(C2=CC(CCCCCCCC)=C(C3=CC(CCCCCCCC)=C(C(S4)=CC(C4=C5C6=CC=C(CCCCCCCC)S6)=C(C7=CC=C(CCCCCCCC)S7)C8=C5SC(C9=C(CCCCCCCC)C=C(C%10=C(CCCCCCCC)C=C(C%11=C(CCCCCCCC)C=C(C(C#N)C#N)S%11)S%10)S9)=C8)S3)S2)S1,TBDTCN,,,0.9,9.08,66,5.42,"	Patra D, et al. 2-Alkyl-5-thienyl-Substituted Benzo 1,2-b:4,5-b ' dithiophene-Based Donor Molecules for Solution-Processed Organic Solar Cells. ACS Appl. Mater. Interfaces 5, 9494-9500 (2013)."
2296,O=C1N(CC(CC)CCCC)C(C2=CC=CS2)=C3C1=C(C4=CC=C(C5=CC=C(C6=CC(C7=CC=C(C8=CC=C(C(N9CC(CC)CCCC)=C%10C(N(CC(CC)CCCC)C(C%11=CC=CS%11)=C%10C9=O)=O)S8)S7)=CC(C%12=CC=C(C%13=CC=C(C(N%14CC(CC)CCCC)=C%15C(N(CC(CC)CCCC)C(C%16=CC=CS%16)=C%15C%14=O)=O)S%13)S%12)=C6)S5)S4)N(CC(CC)CCCC)C3=O,3D-T-P,,,0.91,5.17,46,2.13,"	Patra D, et al. 2-Alkyl-5-thienyl-Substituted Benzo 1,2-b:4,5-b ' dithiophene-Based Donor Molecules for Solution-Processed Organic Solar Cells. ACS Appl. Mater. Interfaces 5, 9494-9500 (2013)."
2297,CCCCCCC1=C(C2=CC(C3=C(CCCCCC)C=C(C4=CC=C(C(N5CC(CC)CCCC)=C6C(N(CC(CC)CCCC)C(C7=CC=CS7)=C6C5=O)=O)S4)S3)=CC(C8=C(CCCCCC)C=C(C9=CC=C(C(N%10CC(CC)CCCC)=C%11C(N(CC(CC)CCCC)C(C%12=CC=CS%12)=C%11C%10=O)=O)S9)S8)=C2)SC(C%13=CSC(C(N(CC(CC)CCCC)C%14=O)=C%15C%14=C(C%16=CC=CS%16)N(CC(CC)CCCC)C%15=O)=C%13)=C1,3D-HT-P,,,0.68,4.8,33,1.16,"	Zhang S, et al. Phenyl-1,3,5-Trithienyl-Diketopyrrolopyrrole: A Molecular Backbone Potentially Affording High Efficiency for Solution-Processed Small-Molecule Organic Solar Cells through Judicious Molecular Design. Chemistry-an Asian Journal 8, 2407-2416 (2013)."
2298,O=C1C(CC(CC)CCCC)C(C2=CC=CS2)=C3C(C(CC(CC)CCCC)C(C4=CC=C(C5=CC=C(C6=CC(C7=CC=CS7)=CC(C8=CC=C(C9=CC=C(C%10=C%11C(C(CC(CC)CCCC)C(C%12=CC=CS%12)=C%11C(C%10CC(CC)CCCC)=O)=O)S9)S8)=C6)S5)S4)=C13)=O,2D-T-P,,,0.84,4.45,33,1.24,"	Zhang S, et al. Phenyl-1,3,5-Trithienyl-Diketopyrrolopyrrole: A Molecular Backbone Potentially Affording High Efficiency for Solution-Processed Small-Molecule Organic Solar Cells through Judicious Molecular Design. Chemistry-an Asian Journal 8, 2407-2416 (2013)."
2299,O=C1C(CC(CC)CCCC)C(C2=CC=C(C(S3)=CC(C3=C4C5=CC=C(CC(CC)CCCC)S5)=C(C6=CC=C(CC(CC)CCCC)S6)C7=C4C=C(C8=CC=C(C9=CC(C%10=CC=C(C(S%11)=CC(C%11=C%12C%13=CC=C(CC(CC)CCCC)S%13)=C(C%14=CC=C(CC(CC)CCCC)S%14)C%15=C%12C=CS%15)S%10)=CC(C%16=CC=C(C(C%17)=CC%18=C%17C(C%19=CC=C(CC(CC)CCCC)S%19)=C%20C=C(C%21=CC=C(C(C(CC(CC)CCCC)C(C%22=C(C%23=CC=CS%23)C%24CC(CC)CCCC)=O)=C%22C%24=O)S%21)CC%20=C%18C%25=CC=C(CC(CC)CCCC)S%25)S%16)=C9)S8)S7)S2)=C%26C(C(CC(CC)CCCC)C(C%27=CC=CS%27)=C1%26)=O,2D-B-T-P,,,0.7,3.87,29.9,0.81,"	Zhang S, et al. Phenyl-1,3,5-Trithienyl-Diketopyrrolopyrrole: A Molecular Backbone Potentially Affording High Efficiency for Solution-Processed Small-Molecule Organic Solar Cells through Judicious Molecular Design. Chemistry-an Asian Journal 8, 2407-2416 (2013)."
2300,O=C1N(CC(CC)CCCC)C(C2=CC=C(C(S3)=CC(C3=C4C5=CC=C(CC(CC)CCCC)S5)=C(C6=CC=C(CC(CC)CCCC)S6)C7=C4C=C(C8=CC=C(C9=CC(C%10=CC=C(C(S%11)=CC(C%11=C%12C%13=CC=C(CC(CC)CCCC)S%13)=C(C%14=CC=C(CC(CC)CCCC)S%14)C%15=C%12C=C(C%16=CC=C(C(C(CC(CC)CCCC)C(C%17=C(C%18=CC=CS%18)C%19CC(CC)CCCC)=O)=C%17C%19=O)S%16)S%15)S%10)=CC(C%20=CC=C(C(C%21)=CC%22=C%21C(C%23=CC=C(CC(CC)CCCC)S%23)=C%24C=C(C%25=CC=C(C(C(CC(CC)CCCC)C(C%26=C(C%27=CC=CS%27)C%28CC(CC)CCCC)=O)=C%26C%28=O)S%25)CC%24=C%22C%29=CC=C(CC(CC)CCCC)S%29)S%20)=C9)S8)S7)S2)=C%30C1=C(C%31=CC=CS%31)N(CC(CC)CCCC)C%30=O,3D-B-T-P,,,0.74,5.57,45.3,1.86,"	Zhang S, et al. Phenyl-1,3,5-Trithienyl-Diketopyrrolopyrrole: A Molecular Backbone Potentially Affording High Efficiency for Solution-Processed Small-Molecule Organic Solar Cells through Judicious Molecular Design. Chemistry-an Asian Journal 8, 2407-2416 (2013)."
2301,Cl[In]1N2C3=C4C=CC=CC4=C2/N=C5C6=C(C=CC=C6)C(/N=C7C8=C(C=CC=C8)/C(N/71)=N/C9=N/C(C%10=C9C=CC=C%10)=N\3)=N/5,ClInPc,,,0.77,7.69,59,3.6,"	Zhang S, et al. Phenyl-1,3,5-Trithienyl-Diketopyrrolopyrrole: A Molecular Backbone Potentially Affording High Efficiency for Solution-Processed Small-Molecule Organic Solar Cells through Judicious Molecular Design. Chemistry-an Asian Journal 8, 2407-2416 (2013)."
2302,O=C1N(CC(CC)CCCC)C(C2=CC=C(C3=CC4=C(N(CCCCCC)C5=C4C(N(CCCCCC)C6=C7C=CC=C6)=C7C8=C5C9=C(N8CCCCCC)C=CC=C9)C=C3)S2)=C%10C1=C(C%11=CC=C(C%12=CC%13=C(N(CCCCCC)C%14=C%13C(N(CCCCCC)C%15=C%16C=CC=C%15)=C%16C%17=C%14C%18=C(N%17CCCCCC)C=CC=C%18)C=C%12)S%11)N(CC(CC)CCCC)C%10=O,1,,,1.07,8.43,40,3.62,"	Sutty S, Williams G, Aziz H. Role of the donor material and the donor-acceptor mixing ratio in increasing the efficiency of Schottky junction organic solar cells. Org. Electron. 14, 2392-2400 (2013)."
2303,O=C1N(CC(CC)CCCC)C(C2=CC=C(C3=CC4=C(C=C3)C5=C(C6=C(N(CCCCCC)C7=C6C=CC=C7)C8=C5N(CCCCCC)C9=C8C=CC=C9)N4CCCCCC)S2)=C%10C1=C(C%11=CC=C(C%12=CC%13=C(C=C%12)C%14=C(C%15=C(N(CCCCCC)C%16=C%15C=CC=C%16)C%17=C%14N(CCCCCC)C%18=C%17C=CC=C%18)N%13CCCCCC)S%11)N(CC(CC)CCCC)C%10=O,2,,,0.63,14.6,58,5.3,"	Bura T, Leclerc N, Bechara R, Leveque P, Heiser T, Ziessel R. Triazatruxene-Diketopyrrolopyrrole Dumbbell-Shaped Molecules as Photoactive Electron Donor for High-Efficiency Solution Processed Organic Solar Cells. Adv. Energy Mater. 3, 1118-1124 (2013)."
2304,CCCCC(CC)CC1=CC=C(C2=C3C(C=C(C4=CC=C(C(N5CC(CC)CCCC)=C6C(N(CC(CC)CCCC)C(C7=CC=CS7)=C6C5=O)=O)S4)S3)=C(C8=CC=C(CC(CC)CCCC)S8)C9=C2C=C(C%10=CC=C(C(N%11CC(CC)CCCC)=C%12C(N(CC(CC)CCCC)C(C%13=CC=CS%13)=C%12C%11=O)=O)S%10)S9)S1,BDT-2DPP,,,0.65,13.1,52,4.4,"	Bura T, Leclerc N, Bechara R, Leveque P, Heiser T, Ziessel R. Triazatruxene-Diketopyrrolopyrrole Dumbbell-Shaped Molecules as Photoactive Electron Donor for High-Efficiency Solution Processed Organic Solar Cells. Adv. Energy Mater. 3, 1118-1124 (2013)."
2305,CC1=CC=C(N(C2=CC=C(C)C=C2)C3=CC=C(C4=CC(/C=C/C5=C(CCCCCC)C=C(C6=CC=C(C7=CSC=C7CCCCCC)C8=NSN=C86)S5)=C(OCC(CC)CCCC)C(/C=C/C9=C(CCCCCC)C=C(C%10=CC=C(C%11=CC(CCCCCC)=CS%11)C%12=NSN=C%12%10)S9)=C4)C=C3)C=C1,TPA-DTBT,,,0.84,11.97,57.6,5.79,"	Lin Y, Ma L, Li Y, Liu Y, Zhu D, Zhan X. A Solution-Processable Small Molecule Based on Benzodithiophene and Diketopyrrolopyrrole for High-Performance Organic Solar Cells. Adv. Energy Mater. 3, 1166-1170 (2013)."
2306,CC1=CC=C(N(C2=CC=C(C)C=C2)C3=CC=C(C4=CC(/C=C/C5=C(CCCCCC)C=C(C6=CC=C(C7=CC(CCCCCC)=C(C8=CC=C(CCCCCCCCCCCCCC)S8)S7)C9=NSN=C96)S5)=C(OCC(CC)CCCC)C(/C=C/C%10=C(CCCCCC)C=C(C%11=CC=C(C%12=CSC(C%13=CC=C(CCCCCCCCCCCCCC)S%13)=C%12CCCCCC)C%14=NSN=C%14%11)S%10)=C4)C=C3)C=C1,TPA-DTBT-TH,,,0.92,5.66,35,1.85,"	Wang C, et al. Synthesis and photovoltaic properties of organic small molecules containing triphenylamine and benzothiadiazole moieties with different terminal groups. Dyes and Pigments 98, 464-470 (2013)."
2307,O=C(OCCCCCCCC)/C(C#N)=C/C1=C(CCCCCC)C(C2=CC=C(C3=CC(CCCCCC)=C(/C=C/C4=CC(C5=CC=C(N(C6=CC=C(C)C=C6)C7=CC=C(C)C=C7)C=C5)=CC(/C=C/C8=C(CCCCCC)C=C(C9=CC=C(C%10=CC(CCCCCC)=C(/C=C(C#N)/C(OCCCCCCCC)=O)S%10)C%11=NSN=C%119)S8)=C4OCC(CC)CCCC)S3)C%12=NSN=C%122)=CS1,TPA-DTBT-CAO,,,0.76,4.3,25,0.83,"	Wang C, et al. Synthesis and photovoltaic properties of organic small molecules containing triphenylamine and benzothiadiazole moieties with different terminal groups. Dyes and Pigments 98, 464-470 (2013)."
2308,CCCCCCCCOC1=C(C2=CC=CS2)C3=N[Se]N=C3C(C4=CC=C(C5=CC=C(N(C6=CC=C(C7=CC=C(C8=C(OCCCCCCCC)C(OCCCCCCCC)=C(C9=CC=CS9)C%10=N[Se]N=C%108)S7)C=C6)C%11=CC=C(C%12=CC=C(C%13=C(OCCCCCCCC)C(OCCCCCCCC)=C(C%14=CC=CS%14)C%15=N[Se]N=C%15%13)S%12)C=C%11)C=C5)S4)=C1OCCCCCCCC,M1,,,0.84,4.71,26,1.02,"	Wang C, et al. Synthesis and photovoltaic properties of organic small molecules containing triphenylamine and benzothiadiazole moieties with different terminal groups. Dyes and Pigments 98, 464-470 (2013)."
2309,O=C1N(CC(CCCCCCCC)CCCCCCCCCC)C(C2=CC=C(C#CC3=C(C4=C56)C=CC6=CC=CC5=CC=C4C=C3)S2)=C7C1=C(C8=CC=C(C#CC9=C(C%10=C%11%12)C=CC%12=CC=CC%11=CC=C%10C=C9)S8)N(CC(CCCCCCCC)CCCCCCCCCC)C7=O,OD-DPP-A-PY,,,0.91,4.54,37.2,1.54,"	Guo X, Xiao L, Tang W, Liu B, Cui R, Zou Y. Synthesis and characterization of a new solution-processable star-shaped small molecule based on 5,6-bis(n-octyloxy)-2,1,3-benzoselenadiazole for organic solar cells. Journal of Materials Science 48, 5833-5839 (2013)."
2310,O=C1N(CC(CCCCCC)CCCCCCCC)C(C2=CC=C(C#CC3=C(C4=C56)C=CC6=CC=CC5=CC=C4C=C3)S2)=C7C1=C(C8=CC=C(C#CC9=C(C%10=C%11%12)C=CC%12=CC=CC%11=CC=C%10C=C9)S8)N(CC(CCCCCC)CCCCCCCC)C7=O,HD-DPP-A-PY,,,0.87,6.2,41.9,1.96,"	Mun J-W, et al. Acetylene-bridged D-A-D type small molecule comprising pyrene and diketopyrrolopyrrole for high efficiency organic solar cells. Org. Electron. 14, 2341-2347 (2013)."
2311,O=C1N(CC(CCCCCCCC)CCCCCCCCCC)C(C2=CC=C(C3=C(C4=C56)C=CC6=CC=CC5=CC=C4C=C3)S2)=C7C1=C(C8=CC=C(C9=C(C%10=C%11%12)C=CC%12=CC=CC%11=CC=C%10C=C9)S8)N(CC(CCCCCCCC)CCCCCCCCCC)C7=O,OD-DPP-PY,,,0.85,8.89,41.7,2.95,"	Mun J-W, et al. Acetylene-bridged D-A-D type small molecule comprising pyrene and diketopyrrolopyrrole for high efficiency organic solar cells. Org. Electron. 14, 2341-2347 (2013)."
2312,O=C1N(CC(CC)CCCC)C2=C(C=CC(C3=CC(CC(CC)CCCC)=C(C4=CC=C(C=C4)N(C5=CC=CC=C5)C6=CC=CC=C6)S3)=C2)/C1=C7C(N(CC(CC)CCCC)C8=C\7C=CC(C9=CC(CC(CC)CCCC)=C(C%10=CC=C(C=C%10)N(C%11=CC=CC=C%11)C%12=CC=CC=C%12)S9)=C8)=O,I(TPA)2,,,0.79,2.38,27.2,0.46,"	Mun J-W, et al. Acetylene-bridged D-A-D type small molecule comprising pyrene and diketopyrrolopyrrole for high efficiency organic solar cells. Org. Electron. 14, 2341-2347 (2013)."
2313,O=C1N(CC(CC)CCCC)C(C2=CC=CS2)=C3C1=C(C4=CC=C(C5=CC=C(C6=CC=C(C(S7)=CC=C7C(N8CC(CC)CCCC)=C9C(N(CC(CC)CCCC)C(C%10=CC=CS%10)=C9C8=O)=O)S6)S5)S4)N(CC(CC)CCCC)C3=O,T2(TDPP)2,,,1,2.35,26,0.61,"	Liu Q, et al. Low HOMO isoindigo based small molecule for high open-circuit voltage 1.0V solution processed organic solar cells. Synth. Met. 178, 38-43 (2013)."
2314,O=C1N(CC(CC)CCCC)C(C2=CC=CS2)=C3C1=C(C4=CC=C(C5=CC6=C(C=C(C(S7)=CC=C7C(N8CC(CC)CCCC)=C9C(N(CC(CC)CCCC)C(C%10=CC=CS%10)=C9C8=O)=O)S6)S5)S4)N(CC(CC)CCCC)C3=O,TT(TDPP)2,,,0.78,6.8,57,3,"	Choi YS, Jo WH. A strategy to enhance both V-OC and J(SC) of A-D-A type small molecules based on diketopyrrolopyrrole for high efficient organic solar cells. Org. Electron. 14, 1621-1628 (2013)."
2315,O=C1N(CC(CC)CCCC)C(C2=CC=CS2)=C3C1=C(C4=CC=C(C5=CC=C(C6=CC=C(C(S7)=CC=C7C(N8CC(CC)CCCC)=C9C(N(CC(CC)CCCC)C(C%10=CC=CS%10)=C9C8=O)=O)C=C6)C=C5)S4)N(CC(CC)CCCC)C3=O,Ph2(TDPP)2,,,0.81,9.3,53,4,"	Choi YS, Jo WH. A strategy to enhance both V-OC and J(SC) of A-D-A type small molecules based on diketopyrrolopyrrole for high efficient organic solar cells. Org. Electron. 14, 1621-1628 (2013)."
2316,O=C1N(CC(CC)CCCC)C(C2=CC=CS2)=C3C1=C(C4=CC=C(C5=CC6=CC=C(C(S7)=CC=C7C(N8CC(CC)CCCC)=C9C(N(CC(CC)CCCC)C(C%10=CC=CS%10)=C9C8=O)=O)C=C6C=C5)S4)N(CC(CC)CCCC)C3=O,NPT(TDPP)2,,,0.86,8.3,53,3.8,"	Choi YS, Jo WH. A strategy to enhance both V-OC and J(SC) of A-D-A type small molecules based on diketopyrrolopyrrole for high efficient organic solar cells. Org. Electron. 14, 1621-1628 (2013)."
2317,C1(C=CC=C2)=C2C3=N/C1=N\C4=C5C(C=CC=C5)=C6N4[Cu]N7/C(C8=C(C=CC=C8)/C7=N/3)=N\C(C9=C/%10C=CC=C9)=NC%10=N/6,CuPc,,,0.87,9.5,53,4.4,"	Choi YS, Jo WH. A strategy to enhance both V-OC and J(SC) of A-D-A type small molecules based on diketopyrrolopyrrole for high efficient organic solar cells. Org. Electron. 14, 1621-1628 (2013)."
2318,CC1=CC=C(C2=CC3=C(C(C=CC(C4=CC=C(C5=CC=C(C6=CC=C(C7=CC=C(C)C=C7)S6)C8=NN(C9=CC(F)=C(OCC(CCCCCCCC)CCCCCCCCCC)C(F)=C9)N=C85)S4)=C%10)=C%10N3C(CCCCCCCC)CCCCCCCC)C=C2)C=C1,PCDTPBt,,,0.49,17.82,40,3.51,"	Chou D-W, Chen K-L, Huang C-J, Tsao Y-J, Chen W-R, Meen T-H. Efficient small-molecule organic solar cells incorporating a doped buffer layer. Thin Solid Films 536, 235-239 (2013)."
2319,O=C(NC(C(C#N)=C/1C)=O)C1=C/C2=CC(CCCCCC)=C(C(S3)=CC(CCCCCCCC)=C3C4=CC=C(C=C4)N(C5=CC=CC=C5)C6=CC=CC=C6)S2,2,,,0.82,6.4,70,4.6,"	Klein MFG, et al. Carbazole-Phenylbenzotriazole Copolymers as Absorber Material in Organic Solar Cells. Macromolecules 46, 3870-3878 (2013)."
2320,O=C(N(CC(CC)CCCC)C(C(C#N)=C/1C)=O)C1=C/C2=CC=C(C(S3)=CC=C3C4=CC=C(C=C4)N(C5=CC=CC=C5)C6=CC=CC=C6)S2,1,,,0.96,5.1,49,2.4,"	Kumar RJ, Subbiah J, Holmes AB. Enhancement of efficiency in organic photovoltaic devices containing self-complementary hydrogen-bonding domains. Beilstein Journal of Organic Chemistry 9, 1102-1110 (2013)."
2321,C12=NSN=C1C(C3=CC=C(C=C3)N(C4=CC=CC=C4)C5=CC=CC=C5)=CC=C2C6=CC=C(C=C6)N(C7=CC=CC=C7)C8=CC=CC=C8,BTD¨CTPA,,,0.87,6.77,38,2.25,"	Kumar RJ, Subbiah J, Holmes AB. Enhancement of efficiency in organic photovoltaic devices containing self-complementary hydrogen-bonding domains. Beilstein Journal of Organic Chemistry 9, 1102-1110 (2013)."
2322,N#C/C(C1=CC2=C(C=C1)C3=C(C=C(N(C4=CC=CC=C4)C5=CC=CC=C5)C=C3)C26C(C=CC=C7)=C7C8=C6C=CC=C8)=C(C#N)\C9=CC%10=C(C=C9)C%11=C(C=C(N(C%12=CC=CC=C%12)C%13=CC=CC=C%13)C=C%11)C%10%14C(C=CC=C%15)=C%15C%16=C%14C=CC=C%16,PhSPFN,,,0.87,1.53,32,0.43,"	Yasuda T, Shinohara Y, Matsuda T, Han L, Ishi-i T. Improved power conversion efficiency of bulk-heterojunction organic solar cells using a benzothiadiazole-triphenylamine polymer. Journal of Materials Chemistry 22, 2539-2544 (2012)."
2323,CCCCCCCCC1=CC=C(N(C2=CC=C(C3=CC=C(C4=CC=CC=C4)C5=NSN=C53)C=C2)C6=CC=C(C7=CC=CC=C7)C=C6)C=C1,Poly(BTD-TPA),,,0.91,3.92,56,2,"	Liu S-W, Lin C-F. Improvement in the open-circuit voltage of an organic photovoltaic device through selection of a suitable and low-lying highest occupied molecular orbital for the electron donor layer. J. Mater. Res. 28, 1442-1448 (2013)."
