Repository: JinYSun/TeLLAgent

# 🤖**TeLLAgent**👑

------

### **<u>** TeLLAgent: A Tool-Enhanced Large Language Model-based Agent for Autonomous Design and Discovery of High-Performance Molecules</u>

## 😀Motivation

Large language model (LLM) agents have demonstrated significantly enhanced capabilities compared to individual LLMs. However, their application in the chemistry domain remains constrained by limited multimodal synergy, restricted toolsets, static knowledge bases, and insufficient multi-step reasoning and tool-calling capabilities.

File: tool/dataset.csv (part 25 of 48)
ID,SMILES,Name,HOMO,LUMO,Voc (V),Jsc (mA cm^2),FF,PCE(%),ref
2324,CCCCCCC1=C(C#CC#CC2=C(CCCCCC)C=C(C(C3=NSN=C34)=CC=C4C(C=C5)=CC=C5N(C6=CC=CC=C6)C7=CC=CC=C7)S2)SC(C(C8=NSN=C89)=CC=C9C(C=C%10)=CC=C%10N(C%11=CC=CC=C%11)C%12=CC=CC=C%12)=C1,1,,,0.92,7.45,39,2.65,"	Yasuda T, Shinohara Y, Matsuda T, Han L, Ishi-i T. Improved power conversion efficiency of bulk-heterojunction organic solar cells using a benzothiadiazole-triphenylamine polymer. Journal of Materials Chemistry 22, 2539-2544 (2012)."
2325,CCCCCCC1=C(C#CC2=CC=C(C#CC3=C(CCCCCC)C=C(C(C4=NSN=C45)=CC=C5C(C=C6)=CC=C6N(C7=CC=CC=C7)C8=CC=CC=C8)S3)S2)SC(C(C9=NSN=C9%10)=CC=C%10C(C=C%11)=CC=C%11N(C%12=CC=CC=C%12)C%13=CC=CC=C%13)=C1,2,,,0.97,7.85,41,3.11,"	Liu Q, et al. Oligothiophene-Bridged Bis(arylene ethynylene) Small Molecules for Solution-Processible Organic Solar Cells with High Open-Circuit Voltage. Chemistry-an Asian Journal 8, 1892-1900 (2013)."
2326,CCCCCCC1=C(C#CC2=CC=C(C3=CC=C(C#CC4=C(CCCCCC)C=C(C(C5=NSN=C56)=CC=C6C(C=C7)=CC=C7N(C8=CC=CC=C8)C9=CC=CC=C9)S4)S3)S2)SC(C(C%10=NSN=C%10%11)=CC=C%11C(C=C%12)=CC=C%12N(C%13=CC=CC=C%13)C%14=CC=CC=C%14)=C1,3,,,0.91,7.96,44,3.19,"	Liu Q, et al. Oligothiophene-Bridged Bis(arylene ethynylene) Small Molecules for Solution-Processible Organic Solar Cells with High Open-Circuit Voltage. Chemistry-an Asian Journal 8, 1892-1900 (2013)."
2327,CCCCCCC1=C(C#CC2=CC=C(C3=CC=C(C4=CC=C(C#CC5=C(CCCCCC)C=C(C(C6=NSN=C67)=CC=C7C(C=C8)=CC=C8N(C9=CC=CC=C9)C%10=CC=CC=C%10)S5)S4)S3)S2)SC(C(C%11=NSN=C%11%12)=CC=C%12C(C=C%13)=CC=C%13N(C%14=CC=CC=C%14)C%15=CC=CC=C%15)=C1,4,,,0.94,7.75,42,3.07,"	Liu Q, et al. Oligothiophene-Bridged Bis(arylene ethynylene) Small Molecules for Solution-Processible Organic Solar Cells with High Open-Circuit Voltage. Chemistry-an Asian Journal 8, 1892-1900 (2013)."
2328,CCCCCCCCC(CCCCCCCC)N1C2=CC(C)=CC=C2C3=C1C=C(C4=CC=C(C5=CC=C(C6=CC=C(C7=CC=C8C(NC9=C8C=CC(C%10=CC=C(C%11=CC=C(C%12=CC=C(C)S%12)C%13=NSN=C%13%11)S%10)=C9)=C7)S6)C%14=NSN=C%145)S4)C=C3,P(C49C1-DTBT),,,0.96,8.08,48,3.68,"	Liu Q, et al. Oligothiophene-Bridged Bis(arylene ethynylene) Small Molecules for Solution-Processible Organic Solar Cells with High Open-Circuit Voltage. Chemistry-an Asian Journal 8, 1892-1900 (2013)."
2329,CC1(C)C2=CC=CC3=C2N4C5=C(C3(C)C)C=CC=C5C(C)(C)C6=C4C1=CC(C7=CC=C(C8=CC=C(/C=C(C#N)\C#N)S8)S7)=C6,1,,,0.94,13.5,48,6.1,"	Cha H, Lee GY, Fu Y, Kim YJ, Park CE, Park T. Simultaneously Grasping and Self-Organizing Photoactive Polymers for Highly Reproducible Organic Solar Cells with Improved Efficiency. Adv. Energy Mater. 3, 1018-1024 (2013)."
2330,N#C/C(C#N)=C\C(S1)=CC=C1C2=CC=C(C3=CC=C(C=C3)N(C4=CC=CC=C4)C5=CC=CC=C5)S2,2,,,0.89,10.8,42,4.04,"	Do K, Kim C, Song K, Yun SJ, Lee JK, Ko J. Efficient planar organic semiconductors containing fused triphenylamine for solution processed small molecule organic solar cells. Sol. Energy Mater. Sol. Cells 115, 52-57 (2013)."
2331,N#C/C(C#N)=C\C(S1)=CC=C1C2=CC=C(C(S3)=CC=C3C4=CC=C(C=C4)N(C5=CC=CC=C5)C6=CC=CC=C6)S2,1,,,0.89,10.36,34,3.05,"	Do K, Kim C, Song K, Yun SJ, Lee JK, Ko J. Efficient planar organic semiconductors containing fused triphenylamine for solution processed small molecule organic solar cells. Sol. Energy Mater. Sol. Cells 115, 52-57 (2013)."
2332,N#C/C(C#N)=C/C(S1)=CC2=C1SC(C3=CC=C(C=C3)N(C4=CC=CC=C4)C5=CC=CC=C5)=C2,2,,,0.74,7.28,32,1.72,"	Lee JK, Lee S, Yun SJ. Effects of Fused Thiophene Bridges in Organic Semiconductors for Solution-Processed Small-Molecule Organic Solar Cells. Bull. Korean Chem. Soc. 34, 2148-2154 (2013)."
2333,N#CC(C#N)=CC(S1)=CC2=C1C(S3)=C(S2)C=C3C4=CC=C(C=C4)N(C5=CC=CC=C5)C6=CC=CC=C6,3,,,0.8,7.58,35,2.09,"	Lee JK, Lee S, Yun SJ. Effects of Fused Thiophene Bridges in Organic Semiconductors for Solution-Processed Small-Molecule Organic Solar Cells. Bull. Korean Chem. Soc. 34, 2148-2154 (2013)."
2334,CC([Si](C#CC1=C2C=C(C3=CC=C(C4=CC=C(C5=CC=C(C=C5)N(C6=CC=CC=C6)C7=CC=CC=C7)S4)S3)C=CC2=C(C#C[Si](C(C)C)(C(C)C)C(C)C)C8=CC(C9=CC=C(C%10=CC=C(C%11=CC=C(C=C%11)N(C%12=CC=CC=C%12)C%13=CC=CC=C%13)S%10)S9)=CC=C18)(C(C)C)C(C)C)C,TIPSAntBT¨CTPA,,,0.74,7.6,31,1.8,"	Lee JK, Lee S, Yun SJ. Effects of Fused Thiophene Bridges in Organic Semiconductors for Solution-Processed Small-Molecule Organic Solar Cells. Bull. Korean Chem. Soc. 34, 2148-2154 (2013)."
2335,CC([Si](C#CC1=C2C=C(C3=CC=C(C4=CC=C(C5=CC=C(N(C6=CC(C(C)(C)C7=C8C=CC=C7)=C8C=C6)C9=CC(C(C)(C)C%10=C%11C=CC=C%10)=C%11C=C9)C=C5)S4)S3)C=CC2=C(C#C[Si](C(C)C)(C(C)C)C(C)C)C%12=CC(C%13=CC=C(C%14=CC=C(C%15=CC=C(N(C%16=CC(C(C)(C)C%17=C%18C=CC=C%17)=C%18C=C%16)C%19=CC(C(C)(C)C%20=C%21C=CC=C%20)=C%21C=C%19)C=C%15)S%14)S%13)=CC=C1%12)(C(C)C)C(C)C)C,TIPSAntBT¨CbisDMFA,,,0.72,6.07,40,1.97,"	Choi H, Ko HM, Cho N, Song K, Lee JK, Ko J. Electron-Rich Anthracene Semiconductors Containing Triarylamine for Solution-Processed Small-Molecule Organic Solar Cells. ChemSusChem 5, 2045-2052 (2012)."
2336,CCCCCCCCOC1=C(C2=CC=C(C3=CC=C(/C(C#N)=C/C4=CC=C(N(C5=CC=CC=C5)C6=CC=CC=C6)C=C4)C=C3)S2)C7=NSN=C7C(C8=CC=C(C9=CC=C(/C(C#N)=C/C%10=CC=C(N(C%11=CC=CC=C%11)C%12=CC=CC=C%12)C=C%10)C=C9)S8)=C1OCCCCCCCC,BDCTBT,,,0.85,8.58,41,2.96,"	Choi H, Ko HM, Cho N, Song K, Lee JK, Ko J. Electron-Rich Anthracene Semiconductors Containing Triarylamine for Solution-Processed Small-Molecule Organic Solar Cells. ChemSusChem 5, 2045-2052 (2012)."
2337,CCCCCCCCOC1=C(C2=CC=C(C3=CC=C(/C=C/C4=CC=C(C=C4)N(C5=CC=CC=C5)C6=CC=CC=C6)C=C3)S2)C7=NSN=C7C(C8=CC=C(C9=CC=C(/C=C/C%10=CC=C(C=C%10)N(C%11=CC=CC=C%11)C%12=CC=CC=C%12)C=C9)S8)=C1OCCCCCCCC,BDETBT,,,1.04,11.2,33,3.85,"	Zeng S, et al. D-pi-A-pi-D type benzothiadiazole-triphenylamine based small molecules containing cyano on the pi-bridge for solution-processed organic solar cells with high open-circuit voltage. Chem. Commun. 48, 10627-10629 (2012)."
2338,O=C(OCC(CC)CCCC)/C(C#N)=C/C1=CC=C(C2=CC=C(C3=CC=C(C4=CC=C(N(C5=CC=C(C6=CC=C(C7=CC=C(C8=CC=C(/C=C(C#N)/C(OCC(CC)CCCC)=O)S8)S7)S6)C=C5)C9=CC=C(C%10=CC=C(C%11=CC=C(C%12=CC=C(/C=C(C#N)/C(OCC(CC)CCCC)=O)S%12)S%11)S%10)C=C9)C=C4)S3)S2)S1,S(TPA-3T-CA),,,0.94,6.33,33,1.99,"	Zeng S, et al. D-pi-A-pi-D type benzothiadiazole-triphenylamine based small molecules containing cyano on the pi-bridge for solution-processed organic solar cells with high open-circuit voltage. Chem. Commun. 48, 10627-10629 (2012)."
2339,N#C/C(C#N)=C/C1=CC=C(C2=CC=C(N(C3=CC=CC=C3)C4=CC=CC=C4)C=C2)S1,1,,,0.88,7.3,56,3.6,"	Lin Y, Zhang Z-G, Bai H, Li Y, Zhan X. A star-shaped oligothiophene end-capped with alkyl cyanoacetate groups for solution-processed organic solar cells. Chem. Commun. 48, 9655-9657 (2012)."
2340,N#C/C(C#N)=C(C1=C2C=C(C3=CC=C(N(C4=CC=CC=C4)C5=CC=CC=C5)C=C3)S1)\C6=C2C=CC=C6,2,,,0.92,5.77,42,2.53,"	Leliege A, Le Regent C-H, Allain M, Blanchard P, Roncali J. Structural modulation of internal charge transfer in small molecular donors for organic solar cells. Chem. Commun. 48, 8907-8909 (2012)."
2341,C1(C2=C(C3=C45)C=CC5=CC=CC4=CC=C3C=C2)=CC=C(C6=C(C7=C89)C=CC9=CC=CC8=CC=C7C=C6)S1,1s,,,0.97,5.32,52,2.97,"	Leliege A, Le Regent C-H, Allain M, Blanchard P, Roncali J. Structural modulation of internal charge transfer in small molecular donors for organic solar cells. Chem. Commun. 48, 8907-8909 (2012)."
2342,C1(C2=CC=C(C3=CC=C(C4=C(C5=C67)C=CC7=CC=CC6=CC=C5C=C4)S3)S2)=CC=C(C8=C(C9=C%10%11)C=CC%11=CC=CC%10=CC=C9C=C8)S1,3s,,,0.71,2.12,56,0.83,"	Kwon J, et al. Pyrene end-capped oligothiophene derivatives for organic thin-film transistors and organic solar cells. New J. Chem. 36, 1813-1818 (2012)."
2343,OC1=CC=C(C2=CC=C(C3=CC=C(C4=CC=C(C5=CC(N(C(CCCCCCCC)CCCCCCCC)C6=C7C=CC(C8=CC=C(O)C=C8)=C6)=C7C=C5)S4)C9=NSN=C93)S2)C=C1,OH-PCDTBT,,,0.85,3.24,44,1.2,"	Kwon J, et al. Pyrene end-capped oligothiophene derivatives for organic thin-film transistors and organic solar cells. New J. Chem. 36, 1813-1818 (2012)."
2344,CCCCCCCCC(N1C2=C(C3=C1C=C(C4=CC=CC=C4)C=C3)C=CC(C5=CC=C(C6=CC=C(C7=CC=C(C8=CC=CC=C8)S7)C9=NSN=C96)S5)=C2)CCCCCCCC,H-PCDTBT,,,0.9,10.39,45,4.21,"	Shim C, Kim M, Ihn S-G, Choi YS, Kim Y, Cho K. Controlled nanomorphology of PCDTBT-fullerene blends via polymer end-group functionalization for high efficiency organic solar cells. Chem. Commun. 48, 7206-7208 (2012)."
2345,FC(C1=CC=C(C2=CC=C(C3=CC=C(C4=CC=C(C5=CC(N(C(CCCCCCCC)CCCCCCCC)C6=C7C=CC(C8=CC=C(C(F)(F)F)C=C8)=C6)=C7C=C5)S4)C9=NSN=C93)S2)C=C1)(F)F,CF3-PCDTBT,,,0.91,11.22,45,4.82,"	Shim C, Kim M, Ihn S-G, Choi YS, Kim Y, Cho K. Controlled nanomorphology of PCDTBT-fullerene blends via polymer end-group functionalization for high efficiency organic solar cells. Chem. Commun. 48, 7206-7208 (2012)."
2346,CCCCCCCCCCC1=C(C2=CN=C(C3=NC=C(C4=C(CCCCCCCCCC)C=C(C5=CC(CCCCCCCCCC)=C(C6=CC7=C(C8=CC=C(C=C(C9=C(CCCCCCCCCC)C=C(C%10=CC(CCCCCCCCCC)=C(C%11=CN=C(C%12=NC=C(C%13=C(CCCCCCCCCC)C=CS%13)S%12)S%11)S%10)S9)S%14)C%14=C8C=C7)S6)S5)S4)S3)S2)SC=C1,M3,,,0.91,12.24,54,6.02,"	Shim C, Kim M, Ihn S-G, Choi YS, Kim Y, Cho K. Controlled nanomorphology of PCDTBT-fullerene blends via polymer end-group functionalization for high efficiency organic solar cells. Chem. Commun. 48, 7206-7208 (2012)."
2347,CCCCCCCCCCC1=C(C2=CC3=CC=C(C4=C(C=C5)C=C(C6=C(CCCCCCCCCC)C=C(C7=CC(CCCCCCCCCC)=C(C8=CN=C(C9=NC=C(C%10=C(CCCCCCCCCC)C=C(C%11=CC=C(C=C%11)N(C%12=CC=CC=C%12)C%13=CC=CC=C%13)S%10)S9)S8)S7)S6)S4)C5=C3S2)SC(C%14=CC(CCCCCCCCCC)=C(C%15=CN=C(C%16=NC=C(C%17=C(CCCCCCCCCC)C=C(C%18=CC=C(C=C%18)N(C%19=CC=CC=C%19)C%20=CC=CC=C%20)S%17)S%16)S%15)S%14)=C1,M4,,,0.8,3.35,41,1.09,"	Dutta P, Yang W, Lee W-H, Kang IN, Lee S-H. Novel naphtho 1,2-b:5,6-b ' dithiophene core linear donor-pi-acceptor conjugated small molecules with thiophene-bridged bithiazole acceptor: design, synthesis, and their application in bulk heterojunction organic solar cells. Journal of Materials Chemistry 22, 10840-10851 (2012)."
2348,O=C1N(CC(CCCCCCCC)CCCCCCCCCC)C(C2=CC=C(C3=CC4=C(C=C(CCCCCCCCCC)S5)C5=C(C=C(C)S6)C6=C4S3)S2)=C7C1=C(C8=CC=C(C9=CC%10=C%11C(C=C(CCCCCCCCCCCCCCCC)S%11)=C(C=C(C%12=CC=C(C)C%13=NSN=C%13%12)S%14)C%14=C%10S9)S8)N(CC(CCCCCCCC)CCCCCCCCCC)C7=O,P1,,,0.76,4.47,48,1.62,"	Dutta P, Yang W, Lee W-H, Kang IN, Lee S-H. Novel naphtho 1,2-b:5,6-b ' dithiophene core linear donor-pi-acceptor conjugated small molecules with thiophene-bridged bithiazole acceptor: design, synthesis, and their application in bulk heterojunction organic solar cells. Journal of Materials Chemistry 22, 10840-10851 (2012)."
2349,O=C1C2=C(C)SC(C3=CC4=C(C=C(CCCCCCCCCCCCCCCC)S5)C5=C(C=C(C6=CC=C(C(N(CC(CCCCCCCC)CCCCCCCCCC)C7=O)=C8C7=C(C9=CC=C(C%10=CC%11=C(C=C(CCCCCCCCCCCCCCCC)S%12)C%12=C(C=C(C)S%13)C%13=C%11S%10)S9)N(CC(CCCCCCCC)CCCCCCCCCC)C8=O)S6)S%14)C%14=C4S3)=C2C(N1CCCCCCCC)=O,P2,,,0.68,10.95,69,5.14,"	Nielsen CB, et al. Random benzotrithiophene-based donor-acceptor copolymers for efficient organic photovoltaic devices. Chem. Commun. 48, 5832-5834 (2012)."
2350,O=C1N(CC(CCCCCCCC)CCCCCCCCCC)C(C2=CC=C(C3=CC4=C(C=C(CCCCCCCCCCCCCCCC)S5)C5=C(C=C(C)S6)C6=C4S3)S2)=C7C1=C(C8=CC=C(C9=CC%10=C%11C(C=C(CCCCCCCCCCCCCCCC)S%11)=C(C=C(C(CCCCCCCC)(C)CCCCCCCC)S%12)C%12=C%10S9)S8)N(CC(CCCCCCCC)CCCCCCCCCC)C7=O,P3,,,0.72,8.87,66,4.23,"	Nielsen CB, et al. Random benzotrithiophene-based donor-acceptor copolymers for efficient organic photovoltaic devices. Chem. Commun. 48, 5832-5834 (2012)."
2351,O=C1N(CC(CCCCCCCC)CCCCCCCCCC)C(C2=CC=C(C3=CC4=C(C=C(CCCCCCCCCCCCCCCC)S5)C5=C(C=C(C)S6)C6=C4S3)S2)=C7C1=C(C8=CC=C(C9=CC%10=C%11C(C=C(CCCCCCCCCCCCCCCC)S%11)=C(C=C(C(CCCCCCCC)(C)CCCCCCCC)S%12)C%12=C%10S9)S8)N(CC(CCCCCCCC)CCCCCCCCCC)C7=O,P4,,,0.68,11.1,61,4.58,"	Nielsen CB, et al. Random benzotrithiophene-based donor-acceptor copolymers for efficient organic photovoltaic devices. Chem. Commun. 48, 5832-5834 (2012)."
2352,C1(/C2=N/3)=C(C=CC=C1)/C4=N/C5=N/C(C6=C5C=CC=C6)=N\C(N7[Pb]N42)=C8C=CC=CC8=C7/N=C9C%10=C(C=CC=C%10)C3=N/9,CuI (0.5)¨CPbPc (30),,,0.66,12.07,53,4.28,"	Nielsen CB, et al. Random benzotrithiophene-based donor-acceptor copolymers for efficient organic photovoltaic devices. Chem. Commun. 48, 5832-5834 (2012)."
2353,N#C/C(C#N)=C/C1=CC=C(C2=CC3=CC=C(N(C4=CC(C(C)(C)C5=C6C=CC=C5)=C6C=C4)C7=CC(C(C)(C)C8=C9C=CC=C8)=C9C=C7)C=C3S2)S1,1,,,0.46,8.85,63,2.58,"	Shim H-S, et al. Enhancement of near-infrared absorption with high fill factor in lead phthalocyanine-based organic solar cells. Journal of Materials Chemistry 22, 9077-9081 (2012)."
2354,N#C/C(C#N)=C/C1=CC=C(C2=CC=C(C3=CC=C(N(C4=CC(C(C)(C)C5=C6C=CC=C5)=C6C=C4)C7=CC(C(C)(C)C8=C9C=CC=C8)=C9C=C7)C=C3)S2)S1,2,,,0.95,10.05,42,4.01,"	Kim J, Ko HM, Cho N, Paek S, Lee JK, Ko J. Efficient small molecule organic semiconductor containing bis-dimethylfluorenyl amino benzo b thiophene for high open circuit voltage in high efficiency solution processed organic solar cell. Rsc Advances 2, 2692-2695 (2012)."
2355,CC1=C(CCCCCC)C=C(C2=CC=C(C3=CC=C(C4=CC=C(C5=C(CCCCCC)C=C(C6=CC(C(CCCCCOC7=CC=C(C8=CC=C(C9=CC=C(OCCCCCC)C=C9)C=C8)C=C7)(CCCCCOC%10=CC=C(C%11=CC=C(C%12=CC=C(OCCCCCC)C=C%12)C=C%11)C=C%10)C%13=C%14C=CC(C)=C%13)=C%14C=C6)S5)S4)C%15=CSC=C%153)S2)S1,PFtpTDTBT-b,,,0.91,9,44,3.58,"	Kim J, Ko HM, Cho N, Paek S, Lee JK, Ko J. Efficient small molecule organic semiconductor containing bis-dimethylfluorenyl amino benzo b thiophene for high open circuit voltage in high efficiency solution processed organic solar cell. Rsc Advances 2, 2692-2695 (2012)."
2356,O=C1N(CCCC)C(C2=CC=C(C3=CC=C(C4=CC=C(CCCCCC)S4)S3)C=C2)=C5C1=C(C6=CC=C(C7=CC=C(C8=CC=C(CCCCCC)S8)S7)C=C6)N(CCCC)C5=O,D2,,,0.751,4.06,44.4,1.35,"	Yao K, et al. Tuning the photovoltaic parameters of thiophene-linked donor-acceptor liquid crystalline copolymers for organic photovoltaics. Polymer Chemistry 3, 710-717 (2012)."
2357,CCCCCCCCCCCCC1=C(C2=NC(SC(C3=C(CCCCCCCCCCCC)C=C(C4=CC=C(C=C4)N(C5=CC=CC=C5)C6=CC=CC=C6)S3)=N7)=C7S2)SC(C8=CC=C(C=C8)N(C9=CC=CC=C9)C%10=CC=CC=C%10)=C1,TT©\TTPA,,,0.84,9.26,48,3.72,"	Walker B, Han X, Kim C, Sellinger A, Thuc-Quyen N. Solution-Processed Organic Solar Cells from Dye Molecules: An Investigation of Diketopyrrolopyrrole:Vinazene Heterojunctions. ACS Appl. Mater. Interfaces 4, 244-250 (2012)."
2358,N#C/C(C#N)=C/C1=CN=C(C2=CC=C(N(C3=CC=CC=C3)C4=CC=CC=C4)S2)N=C1,DTDCTP,,,0.91,9.39,43.7,3.73,"	Shi Q, Cheng P, Li Y, Zhan X. A Solution Processable D-A-D Molecule based on Thiazolothiazole for High Performance Organic Solar Cells. Adv. Energy Mater. 2, 63-67 (2012)."
2359,N#CC(C1=O)=C(C)/C(C(N1CC(CC)CCCC)=O)=C/C2=CC=C(C3=CC=C(C4=CC=C(N(C5=CC=CC=C5)C6=CC=CC=C6)C=C4)S3)S2,1,,,0.95,12.1,56,6.4,"	Chiu S-W, et al. A donor-acceptor-acceptor molecule for vacuum-processed organic solar cells with a power conversion efficiency of 6.4%. Chem. Commun. 48, 1857-1859 (2012)."
2360,N#C/C(C#N)=C/C1=CC=C(C2=CC=C(C3=CC=C(N(C4=CC=CC=C4)C5=CC=CC=C5)C=C3)S2)S1,2,,,0.92,6.87,41.5,2.62,"	Gupta A, et al. Absorption enhancement of oligothiophene dyes through the use of a cyanopyridone acceptor group in solution-processed organic solar cells. Chem. Commun. 48, 1889-1891 (2012)."
2361,CCCCCCC1=CSC(C2=CC=C(C3=CC(CCCCCC)=C(/C=C/C4=CC=C(N(C5=CC=C(/C=C/C6=C(CCCCCC)C=C(C7=CC=C(C8=CC(CCCCCC)=CS8)C9=NSN=C97)S6)C=C5)C%10=CC=C(/C=C/C%11=C(CCCCCC)C=C(C%12=CC=C(C%13=CC(CCCCCC)=CS%13)C%14=NSN=C%14%12)S%11)C=C%10)C=C4)S3)C%15=NSN=C%152)=C1,S(TPA-TBTT),,,0.98,4.7,36,1.64,"	Gupta A, et al. Absorption enhancement of oligothiophene dyes through the use of a cyanopyridone acceptor group in solution-processed organic solar cells. Chem. Commun. 48, 1889-1891 (2012)."
2362,CCCCCCC1=C(/C=C\C2=CC=C(C=C2)N(C3=CC=CC=C3)C4=CC=CC=C4)SC(C5=CC=C(C6=CC(CCCCCC)=C(/C=C/C7=CC=C(N(C8=CC=C(/C=C/C9=C(CCCCCC)C=C(C%10=CC=C(C%11=CC(CCCCCC)=C(/C=C/C%12=CC=C(N(C%13=CC=CC=C%13)C%14=CC=CC=C%14)C=C%12)S%11)C%15=NSN=C%15%10)S9)C=C8)C%16=CC=C(/C=C/C%17=C(CCCCCC)C=C(C%18=CC=C(C%19=CC(CCCCCC)=C(/C=C/C%20=CC=C(N(C%21=CCCC=C%21)C%22=CC=CC=C%22)C=C%20)S%19)C%23=NSN=C%23%18)S%17)C=C%16)C=C7)S6)C%24=NSN=C%245)=C1,S(TPA-TBTT-TPA),,,0.75,6.41,39,1.9,"	Zhang J, et al. Solution-processable star-shaped photovoltaic organic molecules based on triphenylamine and benzothiadiazole with longer pi-bridge. Org. Electron. 13, 166-172 (2012)."
2363,CCCCCCC1=CC=C(C=C1)C2(C3=CC=C(CCCCCC)C=C3)C4=CC5=C(C(C6=CC=C(CCCCCC)C=C6)(C7=CC=C(CCCCCC)C=C7)C8=C5SC9=C8SC(C%10=CC=CS%10)=C9)C=C4C%11=C2C(SC(C%12=C(CCCCCC)C=C(C%13=C(F)C(F)=C(C%14=CC(CCCCCC)=C(C%15=CC=CS%15)S%14)C%16=NSN=C%13%16)S%12)=C%17)=C%17S%11,PIDTT©\DFBT©\T,,,0.71,5.41,32,1.23,"	Zhang J, et al. Solution-processable star-shaped photovoltaic organic molecules based on triphenylamine and benzothiadiazole with longer pi-bridge. Org. Electron. 13, 166-172 (2012)."
2364,CCCCCCC1=CC=C(C=C1)C2(C3=CC=C(CCCCCC)C=C3)C4=CC5=C(C(C6=CC=C(CCCCCC)C=C6)(C7=CC=C(CCCCCC)C=C7)C8=C5SC9=C8SC(C%10=CC=CS%10)=C9)C=C4C%11=C2C(SC(C%12=C(CCCCCCCC)C%13=C(C=C(C%14=C(F)C(F)=C(C%15=CC%16=C(C(CCCCCCCC)=C(C%17=CC=CS%17)S%16)S%15)C%18=NSN=C%14%18)S%13)S%12)=C%19)=C%19S%11,PIDTT©\DFBT©\TT,,,0.91,9.5,50,4.4,"	Intemann JJ, et al. Highly Efficient Inverted Organic Solar Cells Through Material and Interfacial Engineering of Indacenodithieno 3,2-b thiophene- Based Polymers and Devices. Adv. Funct. Mater. 24, 1465-1473 (2014)."
2365,CCCCC(CC)C(C1=CC2=C(C(S3)=CC(C3=C4)=CC5=C4C=C(C6=C7C(C=C(C(C(CC)CCCC)=O)S7)=C(C)S6)S5)SC(C(S8)=CC(C8=C9OCCCCCCC=C)=C(OCCCCCCC=C)C%10=C9C=C(C)S%10)=C2S1)=O,PBDTTT,,,0.96,11.9,63,7.2,"	Intemann JJ, et al. Highly Efficient Inverted Organic Solar Cells Through Material and Interfacial Engineering of Indacenodithieno 3,2-b thiophene- Based Polymers and Devices. Adv. Funct. Mater. 24, 1465-1473 (2014)."
2366,CC([Si](C#CC1=C(C=CC=C2)C2=C3C4=C5C(C=C3)=C(C#C[Si](C(C)C)(C(C)C)C(C)C)C6=CC=CC=C6C5=CC=C41)(C(C)C)C(C)C)C,TIPS©\DBC,,,0.75,12.52,38.6,3.6,"	Chen L, Li X, Chen Y. Inter-crosslinking through both donor and acceptor with unsaturated bonds for highly efficient and stable organic solar cells. Polymer Chemistry 4, 5637-5644 (2013)."
2367,Cl[In]1N2C3=C4C=CC=CC4=C2/N=C5C6=C(C=CC=C6)C(/N=C7C8=C(C=CC=C8)/C(N/71)=N/C9=N/C(C%10=C9C=CC=C%10)=N\3)=N/5,InClPc,,,0.64,4.88,51,1.58,"	Scholes FH, et al. Intraphase Microstructure-Understanding the Impact on Organic Solar Cell Performance. Adv. Funct. Mater. 23, 5655-5662 (2013)."
2368,O=C(C1=C(C2=C3C=C(C4=C(CCCCCCCCCC)C=C(C5=CC=CS5)S4)S2)SC(C(S6)=C(CCCCCCCCCC)C=C6C(S7)=CC(C7=C8C9=CC=C(CC(CC)CCCC)S9)=C(C%10=CC=C(CC(CC)CCCC)S%10)C%11=C8C=C(S%11)C%12=CC=CS%12)=C1)N(CC(CCCCCCCC)CCCCCC)C3=O,PBTIBDTT,,,0.62,7.05,45,2,"	Abe Y, Yokoyama T, Matsuo Y. Low-LUMO 56 pi-electron fullerene acceptors bearing electron-withdrawing cyano groups for small-molecule organic solar cells. Org. Electron. 14, 3306-3311 (2013)."
2369,O=C(C1=C(C2=C3C=C(C4=C(CCCCCCCCCC)C=C(C5=CC=CS5)S4)S2)SC(C(S6)=C(CCCCCCCCCC)C=C6C(S7)=CC(C7=C8C9=CC=C(SCC(CC)CCCC)S9)=C(C%10=CC=C(SCC(CC)CCCC)S%10)C%11=C8C=C(S%11)C%12=CC=CS%12)=C1)N(CC(CCCCCCCC)CCCCCC)C3=O,PBTIBDTT-S,,,0.91,14.53,71.29,9.42,"	Yang DL, et al. Novel wide band gap copolymers featuring excellent comprehensive performance towards the practical application for organic solar cells. Polymer Chemistry 8, 4332-4338 (2017)."
2370,O=C(N1CC(CCCC)CC)C(C2=C1C3=CC=C(C4=CC=CO4)S3)=C(C5=CC=C(C6=CC=CO6)S5)N(CC(CCCC)CC)C2=O,1,,,0.96,11.98,69.76,8.02,"	Yang DL, et al. Novel wide band gap copolymers featuring excellent comprehensive performance towards the practical application for organic solar cells. Polymer Chemistry 8, 4332-4338 (2017)."
2371,O=C(N1CC(CCCC)CC)C(C2=C1C3=CC=C(C4=CC5=C(C=CC=C5)S4)S3)=C(C6=CC=C(C7=CC8=C(C=CC=C8)S7)S6)N(CC(CCCC)CC)C2=O,2,,,0.702,4.77,45,1.52,"	Fernandez D, et al. Understanding the Limiting Factors of Solvent-Annealed Small-Molecule Bulk-Heterojunction Organic Solar Cells from a Chemical Perspective. Chemsuschem 10, 3118-3134 (2017)."
2372,O=C(N1CC(CCCC)CC)C(C2=C1C3=CC=C(C4=CC=C(N(C5=CC=C(OCCCCCC)C=C5)C6=CC=C(OCCCCCC)C=C6)C=C4)S3)=C(C7=CC=C(C8=CC=C(N(C9=CC=C(OCCCCCC)C=C9)C%10=CC=C(OCCCCCC)C=C%10)C=C8)S7)N(CC(CCCC)CC)C2=O,3,,,0.608,2.78,55,0.93,"	Fernandez D, et al. Understanding the Limiting Factors of Solvent-Annealed Small-Molecule Bulk-Heterojunction Organic Solar Cells from a Chemical Perspective. Chemsuschem 10, 3118-3134 (2017)."
2373,O=C(N1CC(CCCC)CC)C(C2=C1C3=CC=C(C4=CC=C(C(F)(F)F)C=C4)S3)=C(C5=CC=C(C6=CC=C(C(F)(F)F)C=C6)S5)N(CC(CCCC)CC)C2=O,4,,,0.628,4.8,44,1.32,"	Fernandez D, et al. Understanding the Limiting Factors of Solvent-Annealed Small-Molecule Bulk-Heterojunction Organic Solar Cells from a Chemical Perspective. Chemsuschem 10, 3118-3134 (2017)."
2374,O=C(N1CC(CCCC)CC)C(C2=C1C3=CC=C(C4=CC(F)=C(F)C(F)=C4)S3)=C(C5=CC=C(C6=CC(F)=C(F)C(F)=C6)S5)N(CC(CCCC)CC)C2=O,5,,,1.06,2.84,45,1.34,"	Fernandez D, et al. Understanding the Limiting Factors of Solvent-Annealed Small-Molecule Bulk-Heterojunction Organic Solar Cells from a Chemical Perspective. Chemsuschem 10, 3118-3134 (2017)."
2375,S=C(N(CC)C/1=O)SC1=C\C2=CC(CCCCCCCC)=C(C3=CC=C(C4=C(CCCCCCCC)C=C(C5=CC6=C(C=C(C7=CC(CCCCCCCC)=C(C8=CC=C(C9=C(CCCCCCCC)C=C(C%10=CC%11=C(C(C%12=CC=C(CC(CCCC)CC)S%12)=C(C=C(C(S%13)=CC(CCCCCCCC)=C%13C%14=CC=C(S%14)C(S%15)=C(CCCCCCCC)C=C%15C(C%16=NSN=C%16%17)=CC%18=C%17C=C(C%19=NSN=C%19%18)C%20=CC(CCCCCCCC)=C(S%20)C(S%21)=CC=C%21C%22=C(CCCCCCCC)C=C(S%22)/C=C%23SC(N(CC)C/%23=O)=S)S%24)C%24=C%11C%25=CC=C(CC(CCCC)CC)S%25)S%10)S9)S8)S7)C%26=NSN=C%266)C%27=NSN=C5%27)S4)S3)S2,BDTTNTTR,,,0.964,1.11,25,0.27,"	Fernandez D, et al. Understanding the Limiting Factors of Solvent-Annealed Small-Molecule Bulk-Heterojunction Organic Solar Cells from a Chemical Perspective. Chemsuschem 10, 3118-3134 (2017)."
2376,CCC(CCCC)COC1=C2C(C=C(C3=CC4=C(C(OCC(CCCC)CC)=C(C=C(C5=C6C(C(C(C)(C)C6=O)=O)=C(C7=CC=CS7)S5)S8)C8=C4OCC(CCCC)CC)S3)S2)=C(OCC(CCCC)CC)C9=C1C=C(S9)C%10=CC=CS%10,P(EH),,,0.89,15.7,71.7,10.02,"	Wan J, Xu X, Zhang G, Li Y, Feng K, Peng Q. Highly efficient halogen-free solvent processed small-molecule organic solar cells enabled by material design and device engineering. Energ. Environ. Sci. 10, 1739-1745 (2017)."
2377,CCC(CCCC)COC1=C(C=C(C2=CC3=C(C(OCC(CCCC)CC)=C(C=C(C4=C5C(C(C(C)(C)C5=O)=O)=C(C6=CC=CS6)S4)S7)C7=C3OCCCCCCCCCCCC)S2)S8)C8=C(OCCCCCCCCCCCC)C9=C1SC(C%10=CC=CS%10)=C9,P(C12),,,0.89,7.2,0.61,3.9,"	Oosterhout SD, et al. Molecular engineering to improve carrier lifetimes for organic photovoltaic devices with thick active layers. Organic Electronics 47, 57-65 (2017)."
2378,O=S(C1=C(C23C4=CC(C5=CC=C(N6C(C=CC=C7)=C7C8=C6C=CC=C8)C=C5)=CC=C4C9=C2C=C(C%10=CC=C(N%11C(C=CC=C%12)=C%12C%13=C%11C=CC=C%13)C=C%10)C=C9)C=CC=C1)(C%14=CC=CC=C%143)=O,1,,,0.83,5.8,0.54,2.6,"	Oosterhout SD, et al. Molecular engineering to improve carrier lifetimes for organic photovoltaic devices with thick active layers. Organic Electronics 47, 57-65 (2017)."
2379,O=S(C1=C(C23C4=CC(C5=CC=C(N(C6=CC=CC=C6)C7=CC=CC=C7)C=C5)=CC=C4C8=C2C=C(C9=CC=C(N(C%10=CC=CC=C%10)C%11=CC=CC=C%11)C=C9)C=C8)C=CC=C1)(C%12=CC=CC=C%123)=O,3,,,4.17¡À0.09,1.08¡À0.01,0.29¡À0.01,1.31¡À0.04,"	Chan C-Y, Wong Y-C, Chan M-Y, Cheung S-H, So S-K, Yam VW-W. Hole-transporting spirothioxanthene derivatives as donor materials for efficient small-molecule-based organic photovoltaic devices. Chem. Mater. 26, 6585-6594 (2014)."
2380,S=C(N(CC)C/1=O)SC1=C/C2=CC(CCCCCCCC)=C(C3=CC=C(C4=C(CCCCCCCC)C=C(C5SC(C(SCC(CC)CCCC)=C(C=C(C(S6)=CC(CCCCCCCC)=C6C7=CC=C(S7)C(S8)=C(CCCCCCCC)C=C8/C=C(S9)/C(N(CC)C9=S)=O)S%10)C%10=C%11SCC(CC)CCCC)=C%11C5)S4)S3)S2,DR3TSBDT,,,0.94¡À0.01,10.83¡À0.14,0.53¡À0.01,5.40¡À0.06,"	Chan C-Y, Wong Y-C, Chan M-Y, Cheung S-H, So S-K, Yam VW-W. Hole-transporting spirothioxanthene derivatives as donor materials for efficient small-molecule-based organic photovoltaic devices. Chem. Mater. 26, 6585-6594 (2014)."
2381,CC1=CC(CCCCCC)=C(S1)C2=CC=C(C3=C(CCCCCC)C=C(C4=CC(C5(CCCCCC)CCCCCC)=C(C6=C5C=C(C7=CC=C(N(C8=CC=C(/C=C(C#N)/C9=CC=C(/C=C(C#N)\C#N)S9)C=C8)C%10=CC=C(C%11=CC(C%12(CCCCCC)CCCCCC)=C(C%13=C%12C=C(C)C=C%13)C=C%11)C=C%10)C=C7)C=C6)C=C4)S3)C%14=NSN=C%142,BT-F-TPA,,,0.91¡À0.01,14.45¡À0.18,0.73¡À0.01,9.60¡À0.35,"	Kan B, et al. Solution-Processed Organic Solar Cells Based on Dialkylthiol-Substituted Benzodithiophene Unit with Efficiency near 10%. Journal of the American Chemical Society 136, 15529-15532 (2014)."
2382,CC1=CC2=C3N4[Cu]N5/C(C(C=C(C)C=C6)=C6/C5=N/C(C7=C/8C=CC(C)=C7)=NC8=N/3)=N\C9=N/C(C%10=C9C=CC(C)=C%10)=N\C4=C2C=C1,CuMePc,,,0.82,1.8,29,0.43,"	Nayak A, Sreekanth PSR, Sahu SK, Sahu D. Structural Tuning of Low Band Gap Intermolecular Push/Pull Side-chain Polymers for Organic Photovoltaic Applications. Chinese Journal of Polymer Science 35, 1073-1085 (2017)."
2383,CCCCCCC1=CSC(C2=CC=C(C3=CC=C(C4=CC=C(C5=CC(CCCCCC)=CS5)S4)S3)S2)=C1,¦Â-DH5T,,,0.533,9.85,63.8,3.35,"	Qu D, Guo R, Yue S, Wu Y, Yan P, Cheng G. Planar heterojunction organic photovoltaic cells based on tetramethyl substituted copper(II) phthalocyanine treated with thermal annealing. Journal of Physics D-Applied Physics 47,  (2014)."
2384,CC1=CC(CCCCCC)=C(S1)C2=CC=C(C3=C(CCCCCC)C=C(C4=CC(N5C(CCCCCC)CCCCCC)=C(C6=C5C=C(C7=CC=C(N(C8=CC=C(/C=C(C#N)/C9=CC=C(/C=C(C#N)\C#N)S9)C=C8)C%10=CC=C(C%11=CC(N%12C(CCCCCC)CCCCCC)=C(C%13=C%12C=C(C)C=C%13)C=C%11)C=C%10)C=C7)C=C6)C=C4)S3)C%14=NSN=C%142,BT-CZ-TPA,,,0.45,3.19,0.32,0.46,"	Lim E. Solution-Processable Organic Photovoltaic Cell Based on the Oligothiophene with Solubilizing beta-alkyl Groups. Molecular Crystals and Liquid Crystals 602, 251-257 (2014)."
2385,CCCCCCCCCC1=C(C(S2)=CC3=C2C=CC=C3)SC(C4=CC5=C(/C(C(N5CCC(CC)CCCC)=O)=C6C(N(CCC(CC)CCCC)C7=C\6C=CC(C8=CC(CCCCCCCCC)=C(C9=CC(C=CC=C%10)=C%10S9)S8)=C7)=O)C=C4)=C1,BT-T-ID,,,0.76,2.9,30,0.66,"	Nayak A, Sreekanth PSR, Sahu SK, Sahu D. Structural Tuning of Low Band Gap Intermolecular Push/Pull Side-chain Polymers for Organic Photovoltaic Applications. Chinese Journal of Polymer Science 35, 1073-1085 (2017)."
2386,CCCCCCCCCC1=C(C(S2)=CC3=C2C=CC=C3)SC(C4=C(CCCCCCCCC)C=C(C5=C(CCCCCCCCC)C=C(C6=CC7=C(/C(C(N7CCC(CC)CCCC)=O)=C8C(N(CCC(CC)CCCC)C9=C\8C=CC(C%10=C(CCCCCCCCC)C=C(C%11=CC(CCCCCCCCC)=C(C%12=CC(CCCCCCCCC)=C(C%13=CC(C=CC=C%14)=C%14S%13)S%12)S%11)S%10)=C9)=O)C=C6)S5)S4)=C1,BT-T3-ID,,,0.84,4.9,0.42,1.7,"	Ren Y, Hailey AK, Hiszpanski AM, Loo YL. lsoindigo-Containing Molecular Semiconductors: Effect of Backbone Extension on Molecular Organization and Organic Solar Cell Performance. Chemistry of Materials 26, 6570-6577 (2014)."
2387,CCCCCCC1=CC=C(C2=CC=C(C3=CC=C(C4=CN=C(C5=CSC6=C5[Si](CCCCCC)(CCCCCC)C7=C6SC(C8=CC=C(N(C9=CC=C(C(S%10)=CC%11=C%10C%12=C(C(C%13=NC=C(C%14=CC=C(C%15=CC=C(C%16=CC=C(CCCCCC)S%16)S%15)S%14)C%17=NSN=C%17%13)=CS%12)[Si]%11(CCCCCC)CCCCCC)C=C9)C%18=CC=C(C(S%19)=CC%20=C%19C%21=C(C(C%22=NC=C(C%23=CC=C(C%24=CC=C(C%25=CC=C(CCCCCC)S%25)S%24)S%23)C%26=NSN=C%26%22)=CS%21)[Si]%20(CCCCCC)CCCCCC)C=C%18)C=C8)=C7)C%27=NSN=C4%27)S3)S2)S1,TPA-[DTS-PyBTTh3]3,,,0.91,6,0.4,2.2,"	Ren Y, Hailey AK, Hiszpanski AM, Loo YL. lsoindigo-Containing Molecular Semiconductors: Effect of Backbone Extension on Molecular Organization and Organic Solar Cell Performance. Chemistry of Materials 26, 6570-6577 (2014)."
2388,CCCCCCC1=C(C2=CC=C(C3=C(CCCCCC)C=C(/C=C(C#N)/C(OCCCCCC)=O)S3)S2)SC(C4=CC5=C(N6C7=C(C8(C)C)C=C(C9=CC(CCCCCC)=C(C%10=CC=C(C%11=C(CCCCCC)C=C(/C=C(C(OCCCCCC)=O)\C#N)S%11)S%10)S9)C=C7C(C)(C)C%12=C6C(C5(C)C)=CC(C%13=CC(CCCCCC)=C(C%14=CC=C(C%15=C(CCCCCC)C=C(/C=C(C(OCCCCCC)=O)/C#N)S%15)S%14)S%13)=C%12)C8=C4)=C1,DMM-TPA-[T3HCA]3,,,0.7,10.66,0.52,3.88,"	Lim K, Lee SY, Song K, Sharma GD, Ko J. Synthesis and properties of low bandgap star molecules TPA- DTS-PyBTTh3 (3) and DMM-TPA DTS-PyBTTh3 (3) for solution-processed bulk heterojunction organic solar cells. Journal of Materials Chemistry C 2, 8412-8422 (2014)."
2389,O=C(C1=C(C2=CC=C(C3=CC=C(CCCCCC)S3)S2)SC(C(S4)=CC5=C4C6=C(C=C(C7=C(C(N8C)=O)C(C8=O)=C(C9=CC=C(C%10=CC=C(CCCCCC)S%10)S9)S7)S6)[Si](CC(CC)CCCC)5CC(CC)CCCC)=C1%11)N(C)C%11=O,DTS(MeTPD2THex)2,,,0.85,8.91,0.47,3.55,"	Paek S, Choi H, Sim J, Song K, Lee JK, Ko J. Efficient Organic Solar Cells with Star-Shaped Small Molecules Comprising of Planar Donating Core and Accepting Edges. Journal of Physical Chemistry C 118, 27193-27200 (2014)."
2390,CCCCCCCCCC1=C(C(S2)=CC3=C2C=CC=C3)SC(C4=C(CCCCCCCCC)C=C(C5=CC6=C(/C(C(N6CCC(CC)CCCC)=O)=C7C(N(CCC(CC)CCCC)C8=C\7C=CC(C9=CC(CCCCCCCCC)=C(C%10=CC(CCCCCCCCC)=C(C%11=CC(C=CC=C%12)=C%12S%11)S%10)S9)=C8)=O)C=C5)S4)=C1,BT-T2-ID,,,0.93,6.4,0.52,3.1,"	Choi YS, Shin TJ, Jo WH. Small Molecules Based on Thieno 3,4-c pyrrole-4,6-dione for High Open-Circuit Voltage (V-OC) Organic Photovoltaics: Effect of Different Positions of Alkyl Substitution on Molecular Packing and Photovoltaic Performance. Acs Applied Materials & Interfaces 6, 20035-20042 (2014)."
2391,CCCCCCC1=C(C2=CC=C(C3=C(CCCCCC)C=C(/C=C(C#N)/C#N)S3)S2)SC(C4=CC5=C(N6C7=C(C8(C)C)C=C(C9=CC(CCCCCC)=C(C%10=CC=C(C%11=C(CCCCCC)C=C(/C=C(C#N)/C#N)S%11)S%10)S9)C=C7C(C)(C)C%12=C6C(C5(C)C)=CC(C%13=CC(CCCCCC)=C(C%14=CC=C(C%15=C(CCCCCC)C=C(/C=C(C#N)/C#N)S%15)S%14)S%13)=C%12)C8=C4)=C1,DMM-TPA-[T3MMN]3,,,0.9,8.7,0.43,3.4,"	Ren Y, Hailey AK, Hiszpanski AM, Loo YL. lsoindigo-Containing Molecular Semiconductors: Effect of Backbone Extension on Molecular Organization and Organic Solar Cell Performance. Chemistry of Materials 26, 6570-6577 (2014)."
2392,C/C(C1=CC=C(C2=CC=C(C3=CC([Si]4(CCCCCCCC)CCCCCCCC)=C(C5=C4C=C(C6=CC=C(C7=CC=C(/C(C)=C(C#N)/C#N)S7)S6)S5)S3)S2)S1)=C(C#N)\C#N,DTS(Oct)2-(2T-DCV-Me)2,,,0.86,10.22,0.47,4.18,"	Paek S, Choi H, Sim J, Song K, Lee JK, Ko J. Efficient Organic Solar Cells with Star-Shaped Small Molecules Comprising of Planar Donating Core and Accepting Edges. Journal of Physical Chemistry C 118, 27193-27200 (2014)."
2393,CCCCCCC1=CC=C(C2=CC=C(C3=CC=C(C4=CN=C(C5=CSC6=C5[Si](CCCCCC)(CCCCCC)C7=C6SC(C8=CC9=C(N%10C%11=C(C%12(C)C)C=C(C(S%13)=CC%14=C%13C%15=C(C(C%16=NC=C(C%17=CC=C(C%18=CC=C(C%19=CC=C(CCCCCC)S%19)S%18)S%17)C%20=NSN=C%20%16)=CS%15)[Si]%14(CCCCCC)CCCCCC)C=C%11C(C)(C)C%21=C%10C(C9(C)C)=CC(C(S%22)=CC%23=C%22C%24=C(C(C%25=NC=C(C%26=CC=C(C%27=CC=C(C%28=CC=C(CCCCCC)S%28)S%27)S%26)C%29=NSN=C%29%25)=CS%24)[Si]%23(CCCCCC)CCCCCC)=C%21)C%12=C8)=C7)C%30=NSN=C4%30)S3)S2)S1,DMM-TPA[DTS-PyBTTh3]3,,,0.85,10.2,0.63,5.44,"	Luponosov YN, Min J, Ameri T, Brabec CJ, Ponomarenko SA. A new dithienosilole-based oligothiophene with methyldicyanovinyl groups for high performance solution-processed organic solar cells. Organic Electronics 15, 3800-3804 (2014)."
2394,O=C(C1=C(C2=CC=C(C3=CC=CS3)S2)SC(C(S4)=CC5=C4C6=C(C=C(C7=C(C(N8CCCCCC)=O)C(C8=O)=C(C9=CC=C(C%10=CC=CS%10)S9)S7)S6)[Si](CC(CC)CCCC)5CC(CC)CCCC)=C1%11)N(CCCCCC)C%11=O,DTS(HexTPD2T)2,,,0.78,12.84,0.58,5.81,"	Lim K, Lee SY, Song K, Sharma GD, Ko J. Synthesis and properties of low bandgap star molecules TPA- DTS-PyBTTh3 (3) and DMM-TPA DTS-PyBTTh3 (3) for solution-processed bulk heterojunction organic solar cells. Journal of Materials Chemistry C 2, 8412-8422 (2014)."
2395,S=C(N(CC)C/1=O)SC1=C\C2=CC(CCCCCCCC)=C(C3=CC=C(C4=C(CCCCCCCC)C=C(C5=CC6=C(C=C(C7=CC(CCCCCCCC)=C(C8=CC=C(C9=C(CCCCCCCC)C=C(C%10=CC%11=C(C(C%12=CC=C(SCC(CCCC)CC)S%12)=C(C=C(C(S%13)=CC(CCCCCCCC)=C%13C%14=CC=C(S%14)C(S%15)=C(CCCCCCCC)C=C%15C(C%16=NSN=C%16%17)=CC%18=C%17C=C(C%19=NSN=C%19%18)C%20=CC(CCCCCCCC)=C(S%20)C(S%21)=CC=C%21C%22=C(CCCCCCCC)C=C(S%22)/C=C%23SC(N(CC)C/%23=O)=S)S%24)C%24=C%11C%25=CC=C(SCC(CCCC)CC)S%25)S%10)S9)S8)S7)C%26=NSN=C%266)C%27=NSN=C5%27)S4)S3)S2,BDTSTNTTR,,,0.94,11.8,0.54,6,"	Choi YS, Shin TJ, Jo WH. Small Molecules Based on Thieno 3,4-c pyrrole-4,6-dione for High Open-Circuit Voltage (V-OC) Organic Photovoltaics: Effect of Different Positions of Alkyl Substitution on Molecular Packing and Photovoltaic Performance. Acs Applied Materials & Interfaces 6, 20035-20042 (2014)."
2396,O=S(C1=C(C23C4=CC(C5=CC=C(N6C(C=CC(C(C)(C)C)=C7)=C7C8=C6C=CC(C(C)(C)C)=C8)C=C5)=CC=C4C9=C2C=C(C%10=CC=C(N%11C(C=CC(C(C)(C)C)=C%12)=C%12C%13=C%11C=CC(C(C)(C)C)=C%13)C=C%10)C=C9)C=CC=C1)(C%14=CC=CC=C%143)=O,2,,,0.93,16.21,0.765,11.53,"	Wan J, Xu X, Zhang G, Li Y, Feng K, Peng Q. Highly efficient halogen-free solvent processed small-molecule organic solar cells enabled by material design and device engineering. Energ. Environ. Sci. 10, 1739-1745 (2017)."
2397,C1(C23C4=CC=CC=C4SC5=C3C=CC=C5)=CC(C6=CC=C(N(C7=CC=CC=C7)C8=CC=CC=C8)C=C6)=CC=C1C9=C2C=C(C%10=CC=C(N(C%11=CC=CC=C%11)C%12=CC=CC=C%12)C=C%10)C=C9,4,,,1.16,8.35,0.37,3.58,"	Chan C-Y, Wong Y-C, Chan M-Y, Cheung S-H, So S-K, Yam VW-W. Hole-transporting spirothioxanthene derivatives as donor materials for efficient small-molecule-based organic photovoltaic devices. Chem. Mater. 26, 6585-6594 (2014)."
2398,S=C(N(C/1=O)CC)SC1=C\C2=CC(CCCCCCCC)=C(C3=CC=C(C4=C(CCCCCCCC)C=C(C5=CC6=C(C(C7=CC=C(/C=C/C8=CC=C(CC(CCCCCCCC)CCCCCC)S8)S7)=C(C=C(C9=CC(CCCCCCCC)=C(C%10=CC=C(C%11=C(CCCCCCCC)C=C(/C=C%12SC(N(CC)C/%12=O)=S)S%11)S%10)S9)S%13)C%13=C6C%14=CC=C(/C=C/C%15=CC=C(CC(CCCCCCCC)CCCCCC)S%15)S%14)S5)S4)S3)S2,DR3TBDTTV,,,0.95,10.94,0.48,4.99,"	Chan C-Y, Wong Y-C, Chan M-Y, Cheung S-H, So S-K, Yam VW-W. Hole-transporting spirothioxanthene derivatives as donor materials for efficient small-molecule-based organic photovoltaic devices. Chem. Mater. 26, 6585-6594 (2014)."
2399,O=C1C(C2=C(O)C=C(N(CCCCCC)CCCCCC)C=C2O)=C([O-])/C1=C(C(O)=C/3)\C(O)=CC3=[N+](CCCCCC)\CCCCCC,SQ2,,,0.88,10.22,69.1,5.71,"	Zhu K, et al. A two-dimension-conjugated small molecule for efficient ternary organic solar cells. Organic Electronics 48, 179-187 (2017)."
2400,CCCCCCC(C1=C2/C(N/C1=C\3)=N/C(C4=C/5C(CCCCCC)=CC=C4CCCCCC)=NC5=N/C6=C7C(C(CCCCCC)=CC=C7CCCCCC)=C(/N=C8N=C3C9=C\8C(CCCCCC)=CC=C9CCCCCC)N6)=CC=C2CCCCCC,C6TBTAPH2,,,0.88,5.48,31,1.5,"	Bruck S, et al. Structure-property relationship of anilino-squaraines in organic solar cells. Physical chemistry chemical physics : PCCP 16, 1067-1077 (2014)."
2401,CCCCCCC(C1=C2/C(N/C1=N\3)=N/C(C4=C/5C(CCCCCC)=CC=C4CCCCCC)=NC5=N/C6=C7C(C(CCCCCC)=CC=C7CCCCCC)=C(/N=C8N=C3C9=C\8C(CCCCCC)=CC=C9CCCCCC)N6)=CC=C2CCCCCC,C6PcH2,,,0.73,10.5,60,4.5,"	Dao Q-D, et al. Efficiency enhancement in solution processed small-molecule based organic solar cells utilizing various phthalocyanine¨Ctetrabenzoporphyrin hybrid macrocycles. Organic Electronics 23, 44-52 (2015)."
2402,CCCCC(CC)COC1=C(C=C(C2=C(F)C=C(C3=CC=C(C4=CC=C(CCCCCC)S4)S3)C5=NSN=C52)S6)C6=C(OCC(CC)CCCC)C7=C1SC(C8=C(F)C=C(C9=CC=C(C%10=CC=C(CCCCCC)S%10)S9)C%11=NSN=C%118)=C7,1,,,0.73,9.5,53,3.7,"	Dao Q-D, et al. Efficiency enhancement in solution processed small-molecule based organic solar cells utilizing various phthalocyanine¨Ctetrabenzoporphyrin hybrid macrocycles. Organic Electronics 23, 44-52 (2015)."
2403,FC1=C(C2=CC3=C(C#C[Si](C(C)C)(C(C)C)C(C)C)C4=C(C=C(C5=C(F)C=C(C6=CC=C(C7=CC=C(CCCCCC)S7)S6)C8=NSN=C85)S4)C(C#C[Si](C(C)C)(C(C)C)C(C)C)=C3S2)C9=NSN=C9C(C%10=CC=C(C%11=CC=C(CCCCCC)S%11)S%10)=C1,2,,,0.74,10.22,54,4.08,"	Do K, Cho N, Siddiqui SA, Singh SP, Sharma GD, Ko J. New D-A-D-A-D push¨Cpull organic semiconductors with different benzo[1,2-b:4, 5-b¡ä] dithiophene cores for solution processed bulk heterojunction solar cells. Dyes and Pigments 120, 126-135 (2015)."
2404,CCCCC(CC)COC1=C2C(C=C(C3=CC(CCCCCCCC)=C(C4=CC=C(C5=C(CCCCCCCC)C=C(/C=C(S/C6=C(C#N)/C#N)\C(N6CCCCCCCC)=O)S5)S4)S3)S2)=C(OCC(CC)CCCC)C7=C1C=C(C8=CC(CCCCCCCC)=C(C9=CC=C(C%10=C(CCCCCCCC)C=C(/C=C(S/C%11=C(C#N)/C#N)\C(N%11CCCCCCCC)=O)S%10)S9)S8)S7,D(T3-DCRD)-BDT,,,0.94,10.44,58,5.69,"	Do K, Cho N, Siddiqui SA, Singh SP, Sharma GD, Ko J. New D-A-D-A-D push¨Cpull organic semiconductors with different benzo[1,2-b:4, 5-b¡ä] dithiophene cores for solution processed bulk heterojunction solar cells. Dyes and Pigments 120, 126-135 (2015)."
2405,CCCCCCCCC1=C(C2=CC=C(C3=C(CCCCCCCC)C=C(/C=C(S/C4=C(C#N)/C#N)\C(N4CCCCCCCC)=O)S3)S2)SC(C5=CC6=C(C7=CC=C(CC(CC)CCCC)S7)C8=C(C=C(C9=CC(CCCCCCCC)=C(C%10=CC=C(C%11=C(CCCCCCCC)C=C(/C=C(S/C%12=C(C#N)/C#N)\C(N%12CCCCCCCC)=O)S%11)S%10)S9)S8)C(C%13=CC=C(S%13)CC(CC)CCCC)=C6S5)=C1,D(T3-DCRD)-BDTT,,,0.93,2.44,49,1.1,"	Fan Q, et al. Acceptor-donor-acceptor small molecules containing benzo[1,2-b:4,5-b']dithiophene and rhodanine units for solution processed organic solar cells. Dyes and Pigments 116, 13-19 (2015)."
2406,N#C/C(C#N)=C(/C(C1=CC=C(C2=NC3=CC=CC=C3S2)C=C1)=C(C#N)\C#N)/C4=CC=C(N(C5=CC=CC=C5)C6=CC=CC=C6)C=C4,BT3,,,0.96,3.69,55,1.94,"	Fan Q, et al. Acceptor-donor-acceptor small molecules containing benzo[1,2-b:4,5-b']dithiophene and rhodanine units for solution processed organic solar cells. Dyes and Pigments 116, 13-19 (2015)."
2407,N#C/C(C#N)=C(/C(C1=CC=C(N(C2=CC=CC=C2)C3=CC=CC=C3)C=C1)=C4C=C/C(C=C\4)=C(C#N)\C#N)\C5=CC=C(C6=NC7=CC=CC=C7S6)C=C5,BT4,,,0.92,8.2,50,3.77,"	Gautam P, Misra R, Siddiqui SA, Sharma GD. Donor¨Cacceptor¨C¦Ð¨Cacceptor based charge transfer chromophore as electron donors for solution processed small molecule organic bulk heterojunction solar cells. Organic Electronics 19, 76-82 (2015)."
2408,N#C/C(C#N)=C(C1=CC=C(C#CC2=C(C=CC=C3)C3=CC4=C2C=CC=C4)C5=NSN=C15)\C(C6=CC=C(N(C7=CC=CC=C7)C8=CC=CC=C8)C=C6)=C(C#N)\C#N,BDT3,,,0.84,10.82,58,5.27,"	Gautam P, Misra R, Siddiqui SA, Sharma GD. Donor¨Cacceptor¨C¦Ð¨Cacceptor based charge transfer chromophore as electron donors for solution processed small molecule organic bulk heterojunction solar cells. Organic Electronics 19, 76-82 (2015)."
2409,CCCCC(CC)CC1=C(C2=NC(SC(C3=C(CC(CC)CCCC)C=C(C4=C(CCCCCCCC)C=C(C5=CC=C(C6=CC(CCCCCCCC)=C(C7=CC=C(CCCCCC)S7)S6)C8=NSN=C85)S4)S3)=N9)=C9S2)SC(C%10=C(CCCCCCCC)C=C(C%11=CC=C(C%12=CC(CCCCCCCC)=C(C%13=CC=C(CCCCCC)S%13)S%12)C%14=NSN=C%14%11)S%10)=C1,DTTz-DTBTT,,,0.9,9.48,54,4.61,"	Gautam P, Misra R, Siddiqui SA, Sharma GD. Unsymmetrical Donor-Acceptor-Acceptor-pi-Donor Type Benzothiadiazole-Based Small Molecule for a Solution Processed Bulk Heterojunction Organic Solar Cell. ACS Appl Mater Interfaces 7, 10283-10292 (2015)."
2410,CCCCC(CC)CN(C1=O)C(C2=CC=C(C#CC3=CC=C(C=O)C=C3)S2)=C4C1=C(C5=CC=C(C#CC6=CC=C(C=O)C=C6)S5)N(CC(CC)CCCC)C4=O,DPP-BZ,,,0.66,5.11,48.3,1.64,"	Chen Y, et al. New small molecules with thiazolothiazole and benzothiadiazole acceptors for solution-processed organic solar cells. New Journal of Chemistry 38, 1559 (2014)."
2411,CCCCCCC(C=C1)=CC=C1C2(C3=CC=C(CCCCCC)C=C3)C4=C(SC5=C4SC(C6=C(F)C(F)=C(C7=CC=C(C8=CC=C(CCCCCC)S8)S7)C9=NSN=C69)=C5)C%10=C2C=C(C(SC%11=C%12SC(C%13=C(F)C(F)=C(C%14=CC=C(C%15=CC=C(CCCCCC)S%15)S%14)C%16=NSN=C%13%16)=C%11)=C%12C(C%17=CC=C(CCCCCC)C=C%17)%18C%19=CC=C(CCCCCC)C=C%19)C%18=C%10,IDTT-DFBT-BT,,,0.84,4.42,47.2,1.76,"	Ghosh SS, Serrano LA, Ebenhoch B, Rotello VM, Cooke G, Samuel IDW. Organic solar cells based on acceptor-functionalized diketopyrrolopyrrole derivatives. Journal of Photonics for Energy 5, 057215 (2015)."
2412,CCCCCCC(C=C1)=CC=C1C2(C3=CC=C(CCCCCC)C=C3)C4=C(SC5=C4SC(C6=C(F)C=C(C7=CC=C(C8=CC=C(CCCCCC)S8)S7)C9=NSN=C69)=C5)C%10=C2C=C(C(SC%11=C%12SC(C%13=C(F)C=C(C%14=CC=C(C%15=CC=C(CCCCCC)S%15)S%14)C%16=NSN=C%13%16)=C%11)=C%12C(C%17=CC=C(CCCCCC)C=C%17)%18C%19=CC=C(CCCCCC)C=C%19)C%18=C%10,IDTT-FBT-TT,,,0.91,10,46,4.37,"	Intemann JJ, et al. Enhanced Performance of Organic Solar Cells with Increased End Group Dipole Moment in Indacenodithieno[3,2-b]thiophene-Based Molecules. Advanced Functional Materials 25, 4889-4897 (2015)."
2413,CCCCCCC(C=C1)=CC=C1C2(C3=CC=C(CCCCCC)C=C3)C4=C(SC5=C4SC(C6=C(F)C=C(C7=CC8=C(C=C(CCCCCC)S8)S7)C9=NSN=C69)=C5)C%10=C2C=C(C(SC%11=C%12SC(C%13=C(F)C=C(C%14=CC%15=C(C=C(CCCCCC)S%15)S%14)C%16=NSN=C%13%16)=C%11)=C%12C(C%17=CC=C(CCCCCC)C=C%17)%18C%19=CC=C(CCCCCC)C=C%19)C%18=C%10,IDTT-FBT-BT,,,0.99,11.7,50,5.75,"	Intemann JJ, et al. Enhanced Performance of Organic Solar Cells with Increased End Group Dipole Moment in Indacenodithieno[3,2-b]thiophene-Based Molecules. Advanced Functional Materials 25, 4889-4897 (2015)."
2414,CCCCCCC(C=C1)=CC=C1C2(C3=CC=C(CCCCCC)C=C3)C4=C(SC5=C4SC(C6=C(F)C=C(C7=CC=C(C8=CC=C(C9=CC=C(CCCCCC)S9)S8)S7)C%10=NSN=C6%10)=C5)C%11=C2C=C(C(SC%12=C%13SC(C%14=C(F)C=C(C%15=CC=C(C%16=CC=C(C%17=CC=C(CCCCCC)S%17)S%16)S%15)C%18=NSN=C%14%18)=C%12)=C%13C(C%19=CC=C(CCCCCC)C=C%19)%20C%21=CC=C(CCCCCC)C=C%21)C%20=C%11,IDTT-FBT-3T,,,0.96,12,53,6.12,"	Intemann JJ, et al. Enhanced Performance of Organic Solar Cells with Increased End Group Dipole Moment in Indacenodithieno[3,2-b]thiophene-Based Molecules. Advanced Functional Materials 25, 4889-4897 (2015)."
