Repository: JinYSun/TeLLAgent

# 🤖**TeLLAgent**👑

------

### **<u>** TeLLAgent: A Tool-Enhanced Large Language Model-based Agent for Autonomous Design and Discovery of High-Performance Molecules</u>

## 😀Motivation

Large language model (LLM) agents have demonstrated significantly enhanced capabilities compared to individual LLMs. However, their application in the chemistry domain remains constrained by limited multimodal synergy, restricted toolsets, static knowledge bases, and insufficient multi-step reasoning and tool-calling capabilities.

File: tool/dataset.csv (part 26 of 48)
ID,SMILES,Name,HOMO,LUMO,Voc (V),Jsc (mA cm^2),FF,PCE(%),ref
2415,CCCCC(CC)COC1=C(C=C(C2=C(CCCCCCCC)C=C(C3=CC=C(C4=CC=C(CCCCCCCC)S4)C5=NSN=C35)S2)S6)C6=C(OCC(CC)CCCC)C7=C1SC(C8=C(CCCCCCCC)C=C(C9=CC=C(C%10=CC=C(CCCCCCCC)S%10)C%11=NSN=C9%11)S8)=C7,DRTBTTBDT,,,0.95,12.4,55,6.54,"	Intemann JJ, et al. Enhanced Performance of Organic Solar Cells with Increased End Group Dipole Moment in Indacenodithieno[3,2-b]thiophene-Based Molecules. Advanced Functional Materials 25, 4889-4897 (2015)."
2416,CC(C)CCCC(C)CCC1(CCC(C)CCCC(C)C)C(C=C(C2=CC=C(C3=C4C(C(N3CC(CCCC)CC)=O)=C(C5=CC=CS5)N(CC(CCCC)CC)C4=O)S2)S6)=C6C(SC(C7=CC=C(C8=C9C(C(N8CC(CCCC)CC)=O)=C(C%10=CC=CS%10)N(CC(CCCC)CC)C9=O)S7)=C%11)=C%11O1,DTPDPP,,,0.7,4.15,35,1.01,"	Chen Y, et al. Two-dimensional benzodithiophene and benzothiadiazole based solution-processed small molecular organic field-effect transistors & solar cells. Journal of Materials Chemistry C 2, 3921 (2014)."
2417,O=C1C(C2=C(C3=CC=C(C4=CC(S5)=C(S4)C6=C5C(CC(CC)CCCC)=C(C(SC=C7C8=CC=C(C9=C%10C(C(N9C(C)CCCCCC)=O)=C(C%11=CC=CS%11)N(C(C)CCCCCC)C%10=O)S8)=C7S%12)C%12=C6CC(CC)CCCC)S3)N1C(C)CCCCCC)=C(C%13=CC=CS%13)N(C(C)CCCCCC)C2=O,DTBDTDPPeEH,,,0.8,14.12,61,6.88,"	Jung JW, Russell TP, Jo WH. A Small Molecule Composed of Dithienopyran and Diketopyrrolopyrrole as Versatile Electron Donor Compatible with Both Fullerene and Nonfullerene Electron Acceptors for High Performance Organic Solar Cells. Chemistry of Materials 27, 4865-4870 (2015)."
2418,O=C1C(C2=C(C3=CC=C(C4=CC(S5)=C(S4)C6=C5C(CC(CC)CCCC)=C(C(SC=C7C8=CC=C(C9=C%10C(C(N9C(CCC)CCCCCCCC)=O)=C(C%11=CC=CS%11)N(C(CCC)CCCCCCCC)C%10=O)S8)=C7S%12)C%12=C6CC(CC)CCCC)S3)N1C(CCC)CCCCCCC)=C(C%13=CC=CS%13)N(C(CCC)CCCCCCCC)C2=O,DTBDTDPPeBO,,,0.85,9.9,51.3,4.35,"	Jung M, et al. Structural and morphological tuning of dithienobenzodithiophene-core small molecules for efficient solution processed organic solar cells. Dyes and Pigments 115, 23-34 (2015)."
2419,CCCCCCCCC(S1)=CC=C1C(C2=NSN=C32)=CC=C3C4=CC(CCCCCCCC)=C(S4)C5=CC6=C(C7=CC=C(CC(CC)CCCC)S7)C8=C(C=C(C9=C(CCCCCCCC)C=C(C%10=CC=C(C%11=CC=C(CCCCCCCC)S%11)C%12=NSN=C%10%12)S9)S8)C(C%13=CSC(CC(CC)CCCC)=C%13)=C6S5,DRTBTTBDTT,,,0.82,7.3,45.2,2.69,"	Jung M, et al. Structural and morphological tuning of dithienobenzodithiophene-core small molecules for efficient solution processed organic solar cells. Dyes and Pigments 115, 23-34 (2015)."
2420,CCCCC(CC)COC1=C(C=C(C2=CC3=C(S2)C4=C(C=C(/C=C(C#N)\C#N)S4)C3(CCCCCC)CCCCCC)S5)C5=C(OCC(CC)CCCC)C6=C1SC(C7=CC8=C(S7)C9=C(C=C(/C=C(C#N)\C#N)S9)C8(CCCCCC)CCCCCC)=C6,VC89,,,0.89,2.07,29,0.54,"	Chen Y, et al. Two-dimensional benzodithiophene and benzothiadiazole based solution-processed small molecular organic field-effect transistors & solar cells. Journal of Materials Chemistry C 2, 3921 (2014)."
2421,CCCCCCCCN1C2=C(SC(C3=CC(CCCCCCCC)=C(C4=CC=C(C5=CC(CCCCCCCC)=C(CC6CC(N(CCCCCCCC)C6=O)=S)S5)S4)S3)=C2)C7=C1C=C(C8=CC(CCCCCCCC)=C(C9=CC=C(C%10=CC(CCCCCCCC)=C(CC%11CC(N(CCCCCCCC)C%11=O)=S)S%10)S9)S8)S7,DR3TDTN,,,0.92,11.56,62,6.66,"	Kumar CV, Cabau L, Viterisi A, Biswas S, Sharma GD, Palomares E. Solvent Annealing Control of Bulk Heterojunction Organic Solar Cells with 6.6% Efficiency Based on a Benzodithiophene Donor Core and Dicyano Acceptor Units. The Journal of Physical Chemistry C 119, 20871-20879 (2015)."
2422,CCCCN1C2=CC=CC=C2OC3=C1C=CC(C4=CC=C(/C=C/C(CC(C)(C)C/5)=CC5=C(C#N)/C#N)S4)=C3,POZ4,,,0.67,8.22,55,3.03,"	Li M, et al. Dithienopyrrole Based Small Molecule with Low Band Gap for Organic Solar Cells. Chin. J. Chem. 33, 852-858 (2015)."
2423,CCCCCCCCC1=C(C2=CC=C(C3=C(CCCCCCCC)C=C(/C=C(C(N4CC)=O)/C(N(CC)C4=S)=O)S3)S2)SC(C5=CC6=C(C=C5)C7=C(C=C(C8=CC(CCCCCCCC)=C(C9=CC=C(C%10=C(CCCCCCCC)C=C(/C=C(C(N%11CC)=O)/C(N(CC)C%11=S)=O)S%10)S9)S8)C=C7)N6C(CCCCCC)C)=C1,DTB3TCz,,,0.847,10.5,40.3,3.58,"	Cheng M, Yang X, Chen C, Tan Q, Sun L. Molecular engineering of small molecules donor materials based on phenoxazine core unit for solution-processed organic solar cells. J. Mater. Chem. A 2, 10465-10469 (2014)."
2424,N#C/C(C#N)=C1CC(C)(C)CC(/C=C/C(S2)=CC=C2C3=CC=C4C(N(CCCC)C(C=CC(C5=CC=C(/C=C/C(CC(C)(C)C/6)=CC6=C(C#N)/C#N)S5)=C7)=C7O4)=C3)=C\1,POZ6,,,0.91,11.8,49,5.26,"	Li M, et al. A low bandgap carbazole based small molecule for organic solar cells. Organic Electronics 24, 89-95 (2015)."
2425,N#C/C(C#N)=C\C1=CC=C(C(C=C2)=CC=C2N(C3=CC=CC=C3)C4=CC=CC5=C4C=CC=C5)S1,2a,,,0.862,13.1,49.6,5.6,"	Cheng M, Yang X, Chen C, Tan Q, Sun L. Molecular engineering of small molecules donor materials based on phenoxazine core unit for solution-processed organic solar cells. J. Mater. Chem. A 2, 10465-10469 (2014)."
2426,N#C/C(C#N)=C\C1=CC=C(C(C=C2)=CC=C2N(C3=CC4=C(C=CC=C4)C=C3)C5=CC=CC=C5)S1,2b,,,0.8,6.2,40,2.2,"	Mohamed S, Demeter D, Laffitte J-A, Blanchard P, Roncali J. Structure-properties relationships in triarylamine-based donor-acceptor molecules containing naphtyl groups as donor material for organic solar cells. Scientific reports 5, 9031 (2015)."
2427,N#C/C(C#N)=C\C1=CC=C(C(C=C2)=CC=C2N(C3=CC4=C(C=CC=C4)C=C3)C5=CC=CC6=C5C=CC=C6)S1,3ab,,,0.83,7.8,47,3.38,"	Mohamed S, Demeter D, Laffitte J-A, Blanchard P, Roncali J. Structure-properties relationships in triarylamine-based donor-acceptor molecules containing naphtyl groups as donor material for organic solar cells. Scientific reports 5, 9031 (2015)."
2428,N#C/C(C#N)=C\C1=CC=C(C(C=C2)=CC=C2N(C3=CC4=C(C=CC=C4)C=C3)C5=CC=C(C=CC=C6)C6=C5)S1,4bb,,,0.96,4,0.39,1.66,"	Mohamed S, Demeter D, Laffitte J-A, Blanchard P, Roncali J. Structure-properties relationships in triarylamine-based donor-acceptor molecules containing naphtyl groups as donor material for organic solar cells. Scientific reports 5, 9031 (2015)."
2429,N#C/C(C#N)=C\C1=CC=C(C(C=C2)=CC3=C2N(C4CCCC43)C5=CC=C(C)C=C5)S1,LC151,,,0.92,3.3,40,1.35,"	Mohamed S, Demeter D, Laffitte J-A, Blanchard P, Roncali J. Structure-properties relationships in triarylamine-based donor-acceptor molecules containing naphtyl groups as donor material for organic solar cells. Scientific reports 5, 9031 (2015)."
2430,CC(C=C1)=CC=C1N(C2CCCC23)C4=C3C=C(C5=CC=C(C6=CC=C(/C=C(C#N)/C#N)S6)S5)C=C4,LC163,,,0.915,8.33,43.79,3.34,"	Montcada NF, Cabau L, Kumar CV, Cambarau W, Palomares E. Indoline as electron donor unit in ¡°Push¨CPull¡± organic small molecules for solution processed organic solar cells: Effect of the molecular ¦Ð-bridge on device efficiency. Organic Electronics 20, 15-23 (2015)."
2431,CC(C=C1)=CC=C1N(C2CCCC23)C4=C3C=C(C5=CC6=C(C7=C(C6(CCCCCC)CCCCCC)C=C(/C=C(C#N)/C#N)S7)S5)C=C4,VC63,,,0.753,5.44,41.88,1.72,"	Montcada NF, Cabau L, Kumar CV, Cambarau W, Palomares E. Indoline as electron donor unit in ¡°Push¨CPull¡± organic small molecules for solution processed organic solar cells: Effect of the molecular ¦Ð-bridge on device efficiency. Organic Electronics 20, 15-23 (2015)."
2432,CC(C=C1)=CC=C1N(C2CCCC23)C4=C3C=C(C5=CC=C(C6=CC=C(/C=C(C#N)/C#N)S6)C7=NSN=C75)C=C4,VC64,,,0.729,3.05,38.33,0.85,"	Montcada NF, Cabau L, Kumar CV, Cambarau W, Palomares E. Indoline as electron donor unit in ¡°Push¨CPull¡± organic small molecules for solution processed organic solar cells: Effect of the molecular ¦Ð-bridge on device efficiency. Organic Electronics 20, 15-23 (2015)."
2433,CCCCCCC1=CC=C(C2=CC=C(C3=CC=C(/C(C#N)=C(C(C=C4)=CC=C4C5=CC=C(C6=CC=C(CCCCCC)S6)S5)\C#N)C=C3)S2)S1,RCNR,,,0.809,6.42,49.98,2.45,"	Montcada NF, Cabau L, Kumar CV, Cambarau W, Palomares E. Indoline as electron donor unit in ¡°Push¨CPull¡± organic small molecules for solution processed organic solar cells: Effect of the molecular ¦Ð-bridge on device efficiency. Organic Electronics 20, 15-23 (2015)."
2434,CCCCCCCCC1=C(C2=CC=C(C3=C(CCCCCCCC)C=C(/C=C(S4)/C(N(CC)C4=S)=O)S3)S2)SC(C5=CC6=C(C=C5)C7=C(C=C(C8=CC(CCCCCCCC)=C(C9=CC=C(C%10=C(CCCCCCCC)C=C(/C=C(S%11)/C(N(CC)C%11=S)=O)S%10)S9)S8)C=C7)C6(CC(CC)CCCC)CC(CC)CCCC)=C1,DR3TDTC,,,0.792,9.68,35,2.69,"	Nazim M, Ameen S, Seo HK, Shin HS. Effective D-A-D type chromophore of fumaronitrile-core and terminal alkylated bithiophene for solution-processed small molecule organic solar cells. Scientific reports 5, 11143 (2015)."
2435,N#C/C(C#N)=C\C1=CC=C(S1)C2=CC=C(N(C3=CC=CC=C3)C4=CC=CC=C4)C=C2,DPTMM,,,0.85,2.74,30,0.71,"	Ni W, et al. Dithienosilole-Based Small-Molecule Organic Solar Cells with an Efficiency over 8%: Investigation of the Relationship between the Molecular Structure and Photovoltaic Performance. Chemistry of Materials 27, 6077-6084 (2015)."
2436,CCCCCCCCC1=C(C2=CC=C(C3=C(CCCCCCCC)C=C(/C=C(S4)/C(N(CC)C4=S)=O)S3)S2)SC(C5=CC6=C(C=C5)C7=C(C=C(C8=CC(CCCCCCCC)=C(C9=CC=C(C%10=C(CCCCCCCC)C=C(/C=C(S%11)/C(N(CC)C%11=S)=O)S%10)S9)S8)C=C7)[Si]6(CC(CC)CCCC)CC(CC)CCCC)=C1,DR3TDTS,,,0.99,6.29,64,4,"	Choi JW, et al. Exploiting the potential of 2-((5-(4-(diphenylamino)phenyl)thiophen-2-yl)methylene)malononitrile as an efficient donor molecule in vacuum-processed bulk-heterojunction organic solar cells. RSC Advances 4, 5236 (2014)."
2437,CCCCCCC1=C(C2=CC=C(C3=C(CCCCCC)C=C(C4=C(CCCCCC)C=C(C5=CC=C(/C(C(N6CC(CC)CCCC)=O)=C7C(C(CC(C)CCCC)C8=C\7C=C(F)C=C8)=O)C6=C5)S4)S3)S2)SC(C9=CC(CCCCCC)=C(C%10=CC=C(/C(C(N%11CC(CC)CCCC)=O)=C%12C(C(CC(C)CCCC)C%13=C\%12C=C(F)C=C%13)=O)C%11=C%10)S9)=C1,M1,,,0.82,13.67,69,7.8,"	Ni W, et al. Dithienosilole-Based Small-Molecule Organic Solar Cells with an Efficiency over 8%: Investigation of the Relationship between the Molecular Structure and Photovoltaic Performance. Chemistry of Materials 27, 6077-6084 (2015)."
2438,CCCCCCC1=C(C2=CC=C(C3=CC(C4=CC=C(C5=C(CCCCCC)C=C(C6=C(CCCCC)C=C(C7=CC=C(/C(C(N8CC(CC)CCCC)=O)=C9C(C(CC(C)CCCC)C%10=C\9C=C(F)C=C%10)=O)C8=C7)S6)S5)S4)=CC(C%11=CC=C(C%12=C(CCCCCC)C=C(C%13=C(CCCCC)C=C(C%14=CC=C(/C(C(N%15CC(CC)CCCC)=O)=C%16C(C(CC(C)CCCC)C%17=C\%16C=C(F)C=C%17)=O)C%15=C%14)S%13)S%12)S%11)=C3)S2)SC(C%18=C(CCCCC)C=C(C%19=CC=C(/C(C(N%20CC(CC)CCCC)=O)=C%21C(C(CC(C)CCCC)C%22=C\%21C=C(F)C=C%22)=O)C%20=C%19)S%18)=C1,M2,,,0.7,4.11,53.4,1.54,"	Ouhib F, et al. Linear and propeller-like fluoro-isoindigo based donor¨Cacceptor small molecules for organic solar cells. Organic Electronics 20, 76-88 (2015)."
2439,CCCCCCC1=CC=C(C2=CC=C(C3=CC=C(C4=CC=C(C5=CC(C(NNC6=O)=O)=C6C=C5)S4)S3)S2)S1,HexLQPH,,,0.97,4.29,53.3,2.23,"	Ouhib F, et al. Linear and propeller-like fluoro-isoindigo based donor¨Cacceptor small molecules for organic solar cells. Organic Electronics 20, 76-88 (2015)."
2440,CCCCCCC1=CC=C(C2=CC=C(C3=CC=C(C4=CC=C(C5=CC(C(OC)=O)=C(C(OC)=O)C=C5)S4)S3)S2)S1,HexLQPME,,,0.7,6.6,48,2.24,"	Shewmon NT, et al. Enhancement in Organic Photovoltaic Efficiency through the Synergistic Interplay of Molecular Donor Hydrogen Bonding and ¦Ð-Stacking. Advanced Electronic Materials 25, 5166-5177 (2015)."
2441,CCC(CCCC)CN(C1)C(C2=CC=C(C3=CC=C(C4=NC(C5=CC=C(C6=CC=C(C(N(CC(CCCC)CC)C7)=C8C7=C(C(S9)=CC=C9C%10=CC=C(N(C%11=CC=C(C(C)(C)C)C=C%11)C%12=CC=C(C(C)(C)C)C=C%12)C=C%10)N(CC(CCCC)CC)C8)S6)C=C5)=NC(C%13=CC=C(C%14=CC=C(C(N(CC(CCCC)CC)C%15)=C%16C%15=C(C(S%17)=CC=C%17C%18=CC=C(N(C%19=CC=C(C(C)(C)C)C=C%19)C%20=CC=C(C(C)(C)C)C=C%20)C=C%18)N(CC(CCCC)CC)C%16)S%14)C=C%13)=N4)C=C3)S2)=C%21C1=C(C(S%22)=CC=C%22C%23=CC=C(N(C%24=CC=C(C(C)(C)C)C=C%24)C%25=CC=C(C(C)(C)C)C=C%25)C=C%23)N(CC(CCCC)CC)C%21,TDPP-TPA,,,0.71,3.8,32,0.88,"	Shewmon NT, et al. Enhancement in Organic Photovoltaic Efficiency through the Synergistic Interplay of Molecular Donor Hydrogen Bonding and ¦Ð-Stacking. Advanced Electronic Materials 25, 5166-5177 (2015)."
2442,CCC(CCCC)CN(C1)C(C(C=C2)=CC=C2C3=CC=C(C4=NC(C5=CC=C(C6=CC=C(C(N(CC(CCCC)CC)C7)=C8C7=C(C(C=C9)=CC=C9C%10=CC=C(N(C%11=CC=C(C(C)(C)C)C=C%11)C%12=CC=C(C(C)(C)C)C=C%12)C=C%10)N(CC(CCCC)CC)C8)C=C6)C=C5)=NC(C%13=CC=C(C%14=CC=C(C(N(CC(CCCC)CC)C%15)=C%16C%15=C(C%17=CC=C(C%18=CC=C(N(C%19=CC=C(C(C)(C)C)C=C%19)C%20=CC=C(C(C)(C)C)C=C%20)C=C%18)C=C%17)N(CC(CCCC)CC)C%16)C=C%14)C=C%13)=N4)C=C3)=C%21C1=C(C%22=CC=C(C%23=CC=C(N(C%24=CC=C(C(C)(C)C)C=C%24)C%25=CC=C(C(C)(C)C)C=C%25)C=C%23)C=C%22)N(CC(CCCC)CC)C%21,PDPP-TPA,,,0.73,6.34,34,1.57,"	Shiau S-Y, Chang C-H, Chen W-J, Wang H-J, Jeng R-J, Lee R-H. Star-shaped organic semiconductors with planar triazine core and diketopyrrolopyrrole branches for solution-processed small-molecule organic solar cells. Dyes and Pigments 115, 35-49 (2015)."
2443,CCC(CCCC)CN(C1)C(C(C=C2)=CC=C2C3=CC=C(C4=NC(C5=CC=C(C6=CC=C(C(N(CC(CCCC)CC)C7)=C8C7=C(C(C=C9)=CC=C9C%10=CC=C(N%11C%12=CC=C(C(C)(C)C)C=C%12C%13=C%11C=CC(C(C)(C)C)=C%13)C=C%10)N(CC(CCCC)CC)C8)C=C6)C=C5)=NC(C%14=CC=C(C%15=CC=C(C(N(CC(CCCC)CC)C%16)=C%17C%16=C(C%18=CC=C(C%19=CC=C(N(C%20=CC=C(C(C)(C)C)C=C%20%21)C%22=C%21C=C(C(C)(C)C)C=C%22)C=C%19)C=C%18)N(CC(CCCC)CC)C%17)C=C%15)C=C%14)=N4)C=C3)=C%23C1=C(C%24=CC=C(C%25=CC=C(N%26C%27=CC=C(C(C)(C)C)C=C%27C%28=C%26C=CC(C(C)(C)C)=C%28)C=C%25)C=C%24)N(CC(CCCC)CC)C%23,PDPP-Cz,,,0.61,5.85,32,1.14,"	Shiau S-Y, Chang C-H, Chen W-J, Wang H-J, Jeng R-J, Lee R-H. Star-shaped organic semiconductors with planar triazine core and diketopyrrolopyrrole branches for solution-processed small-molecule organic solar cells. Dyes and Pigments 115, 35-49 (2015)."
2444,CCCCC(CC)CC(S1)=CC=C1C2=C(C=C(C3=C(CCCCCCCC)C=C(C4=C(CCCCCCCC)C=C(C5=CC=C(/C=C(C(OCC(CCCC)CC)=O)\C#N)S5)S4)S3)S6)C6=C(C7=CC=C(CC(CC)CCCC)S7)C8=C2SC(C9=C(CCCCCCCC)C=C(C%10=C(CCCCCCCC)C=C(C%11=CC=C(/C=C(C(OCC(CCCC)CC)=O)\C#N)S%11)S%10)S9)=C8,DCA3T(T-BDT),,,0.5,2.75,28,0.39,"	Shiau S-Y, Chang C-H, Chen W-J, Wang H-J, Jeng R-J, Lee R-H. Star-shaped organic semiconductors with planar triazine core and diketopyrrolopyrrole branches for solution-processed small-molecule organic solar cells. Dyes and Pigments 115, 35-49 (2015)."
2445,CCCCCCCCC1=C(C2=CC=C(C3=CC(CCCCCCCC)=C(/C=C4C(N(CCCCCCCC)C(S\4)=S)=O)S3)S2)SC(C5=CC6=C(C7=CC=C(CC(CC)CCCC)S7)C8=C(C=C(C9=CC(CCCCCCCC)=C(C%10=CC=C(C%11=CC(CCCCCCCC)=C(/C=C%12C(N(CCCCCCCC)C(S\%12)=S)=O)S%11)S%10)S9)S8)C(C%13=CC=C(CC(CC)CCCC)S%13)=C6S5)=C1,SMPV1,,,0.95,9.16,70,11.11,"	Du Z, et al. High efficiency solution-processed two-dimensional small molecule organic solar cells obtained via low-temperature thermal annealing. J. Mater. Chem. A 2, 15904-15911 (2014)."
2446,CC1=C(CC)C2=N/C1=C\C3=C(CC)C(C)=C(/C=C([C@H]4C)\N=C(C(CC5)=C(C5=C/6C)NC6=C/2)C4CCC(OC)=O)N3,1a,,,0.93,10.59,72,6.74,"	Sun Q, et al. Revealing the effect of donor/acceptor intermolecular arrangement on organic solar cells performance based on two-dimensional conjugated small molecule as electron donor. Organic Electronics 24, 30-36 (2015)."
2447,CC1=C(CC)C2=N/C1=C\C3=C(C(C)=O)C(C)=C(/C=C([C@H]4C)\N=C(C(CC5)=C(C5=C/6C)NC6=C/2)C4CCC(OC)=O)N3,1b,,,0.6,3.25,34,0.68,"	Tamiaki H, Tanaka T, Wang X-F. Photophysical properties of synthetic monomer, dimer, trimer, and tetramer of chlorophyll derivatives and their application to organic solar cells. Journal of Photochemistry and Photobiology A: Chemistry 313, 19-26 (2015)."
2448,CC1=C(CC)C2=N/C1=C\C3=C(CC)C(C)=C(/C=C([C@H]4C)\N=C(C(CC5=O)=C(C5=C/6C)NC6=C/2)C4CCC(OC)=O)N3,1c,,,0.7,4.47,35,1.17,"	Tamiaki H, Tanaka T, Wang X-F. Photophysical properties of synthetic monomer, dimer, trimer, and tetramer of chlorophyll derivatives and their application to organic solar cells. Journal of Photochemistry and Photobiology A: Chemistry 313, 19-26 (2015)."
2449,CC1=C(CC)C2=N/C1=C\C3=C(C(C)=O)C(C)=C(/C=C([C@H]4C)\N=C(C(CC5=O)=C(C5=C/6C)NC6=C/2)C4CCC(OC)=O)N3,1d,,,0.76,5.76,34,1.49,"	Tamiaki H, Tanaka T, Wang X-F. Photophysical properties of synthetic monomer, dimer, trimer, and tetramer of chlorophyll derivatives and their application to organic solar cells. Journal of Photochemistry and Photobiology A: Chemistry 313, 19-26 (2015)."
2450,CCC(CCCC)CC1=CC=C(C2=C3C(C=C(C4=C(CCCCCCCC)C=C(/C=C5C(N(CC(CCCC)CC)C(C(C#N)=C/5C)=O)=O)S4)S3)=C(C6=CC=C(CC(CC)CCCC)S6)C7=C2C=C(C8=C(CCCCCCCC)C=C(/C=C9C(N(CC(CCCC)CC)C(C(C#N)=C/9C)=O)=O)S8)S7)S1,1TBM,,,0.84,5.53,34,1.52,"	Tamiaki H, Tanaka T, Wang X-F. Photophysical properties of synthetic monomer, dimer, trimer, and tetramer of chlorophyll derivatives and their application to organic solar cells. Journal of Photochemistry and Photobiology A: Chemistry 313, 19-26 (2015)."
2451,CCC(CCCC)CC1=CC=C(C2=C3C(C=C(C4=CC(CCCCCCCC)=C(C5=C(CCCCCCCC)C=C(/C=C6C(N(CC(CCCC)CC)C(C(C#N)=C/6C)=O)=O)S5)S4)S3)=C(C7=CC=C(CC(CC)CCCC)S7)C8=C2C=C(C9=CC(CCCCCCCC)=C(C%10=C(CCCCCCCC)C=C(/C=C%11C(N(CC(CCCC)CC)C(C(C#N)=C/%11C)=O)=O)S%10)S9)S8)S1,2TBM,,,0.82,3.49,33.2,0.95,"	Tang A, Zhan C, Yao J. Series of Quinoidal Methyl-Dioxocyano-Pyridine Based ¦Ð-Extended Narrow-Bandgap Oligomers for Solution-Processed Small-Molecule Organic Solar Cells. Chemistry of Materials 27, 4719-4730 (2015)."
2452,CCC(CCCC)CC1=CC=C(C2=C3C(C=C(C4=CC(CCCCCCCC)=C(C5=CC=C(C6=C(CCCCCCCC)C=C(/C=C7C(N(CC(CCCC)CC)C(C(C#N)=C/7C)=O)=O)S6)S5)S4)S3)=C(C8=CC=C(CC(CC)CCCC)S8)C9=C2C=C(C%10=CC(CCCCCCCC)=C(C%11=CC=C(C%12=C(CCCCCCCC)C=C(/C=C%13C(N(CC(CCCC)CC)C(C(C#N)=C/%13C)=O)=O)S%12)S%11)S%10)S9)S1,3TBM,,,0.79,6.66,35.1,1.85,"	Tang A, Zhan C, Yao J. Series of Quinoidal Methyl-Dioxocyano-Pyridine Based ¦Ð-Extended Narrow-Bandgap Oligomers for Solution-Processed Small-Molecule Organic Solar Cells. Chemistry of Materials 27, 4719-4730 (2015)."
2453,CCC(CCCC)CC1=CC=C(C2=C3C(C=C(C4=CC(CCCCCCCC)=C(C5=CC(CCCCCCCC)=C(C6=C(CCCCCCCC)C=C(C7=C(CCCCCCCC)C=C(/C=C8C(N(CC(CCCC)CC)C(C(C#N)=C\8C)=O)=O)S7)S6)S5)S4)S3)=C(C9=CC=C(CC(CC)CCCC)S9)C%10=C2C=C(C%11=CC(CCCCCCCC)=C(C%12=CC(CCCCCCCC)=C(C%13=C(CCCCCCCC)C=C(C%14=C(CCCCCCCC)C=C(/C=C%15C(N(CC(CCCC)CC)C(C(C#N)=C\%15C)=O)=O)S%14)S%13)S%12)S%11)S%10)S1,4TBM,,,0.79,14.38,55.4,6.29,"	Tang A, Zhan C, Yao J. Series of Quinoidal Methyl-Dioxocyano-Pyridine Based ¦Ð-Extended Narrow-Bandgap Oligomers for Solution-Processed Small-Molecule Organic Solar Cells. Chemistry of Materials 27, 4719-4730 (2015)."
2454,CCC(CCCC)CC1=CC=C(C2=C3C(C=C(C4=CC(CCCCCCCC)=C(C5=CC(CCCCCCCC)=C(C6=CC=C(C7=C(CCCCCCCC)C=C(C8=C(CCCCCCCC)C=C(/C=C9C(N(CC(CCCC)CC)C(C(C#N)=C\9C)=O)=O)S8)S7)S6)S5)S4)S3)=C(C%10=CC=C(CC(CC)CCCC)S%10)C%11=C2C=C(C%12=CC(CCCCCCCC)=C(C%13=CC(CCCCCCCC)=C(C%14=CC=C(C%15=C(CCCCCCCC)C=C(C%16=C(CCCCCCCC)C=C(/C=C%17C(N(CC(CCCC)CC)C(C(C#N)=C\%17C)=O)=O)S%16)S%15)S%14)S%13)S%12)S%11)S1,5TBM,,,0.78,5.01,40.2,1.56,"	Tang A, Zhan C, Yao J. Series of Quinoidal Methyl-Dioxocyano-Pyridine Based ¦Ð-Extended Narrow-Bandgap Oligomers for Solution-Processed Small-Molecule Organic Solar Cells. Chemistry of Materials 27, 4719-4730 (2015)."
2455,S=C(S/1)N(C2=CC=CC=C2OC)C(C1=C\C=C\C3=CC=CC=C3[N+]([O-])=O)=O,TH-2,,,0.81,9.62,68.7,5.35,"	Tang A, Zhan C, Yao J. Series of Quinoidal Methyl-Dioxocyano-Pyridine Based ¦Ð-Extended Narrow-Bandgap Oligomers for Solution-Processed Small-Molecule Organic Solar Cells. Chemistry of Materials 27, 4719-4730 (2015)."
2456,O=C(N(CC(CCCC)CC)C1=C/2SC(C#CC3=CC=C(N4C(C=CC=C5)=C5C6=C4C=CC=C6)C=C3)=C1)C2=C7C8=C(C=C(C#CC9=CC=C(N%10C(C=CC=C%11)=C%11C%12=C%10C=CC=C%12)C=C9)S8)N(CC(CCCC)CC)C/7=O,TII-PCz,,,0.41,3.52,34,0.49,"	Toumi AL, et al. Optimum Compromise Between Optical Absorption And Electrical Property Of the Planar Multi-Heterojunction Organic Solar Cells Based with New Thiazol Derivative, the (2-Thioxo-3-N-(2-Methoxyphenyl) Thiazolidin-4-One), as Electron Donor. Surface Review and Letters 22, 1550025 (2015)."
2457,O=C(N(CC(CCCC)CC)C1=C/2SC(C#CC3=CC=C(N(C4=CC=CC=C4)C5=CC=CC=C5)C=C3)=C1)C2=C6C7=C(C=C(C#CC8=CC=C(N(C9=CC=CC=C9)C%10=CC=CC=C%10)C=C8)S7)N(CC(CCCC)CC)C/6=O,TII-TPA,,,0.99,4.11,29.9,1.52,"	Vybornyi O, et al. Solution-processable thienoisoindigo-based molecular donors for organic solar cells with high open-circuit voltage. Dyes and Pigments 115, 17-22 (2015)."
2458,CCCCCCC1=CC=C(C2=CC=C(C3=C(F)C(F)=C(C4=CC5=C(C(C=C(C(C(CCCCCC)C)(C(CCCCCC)C)C6=C7SC(C8=CC=C(C9=C%10C(C(C9C(CCCCCC)C)=O)=C(C%11=CC=C(C(S%12)=CC%13=C%12C%14=CC(C%15(C(CCCCCC)C)C(CCCCCC)C)=C(C=C%14C%13(C(CCCCCC)C)C(CCCCCC)C)C%16=C%15C=C(C%17=C(F)C(F)=C(C%18=NSN=C%18%17)C%19=CC=C(C%20=CC=C(CCCCCC)S%20)S%19)S%16)S%11)C(C(CCCCCC)C)C%10=O)S8)=C6)C7=C%21)=C%21C5(C(CCCCCC)C)C(CCCCCC)C)S4)C%22=NSN=C3%22)S2)S1,DPPFB,,,0.82,5.48,39.8,2.23,"	Vybornyi O, et al. Solution-processable thienoisoindigo-based molecular donors for organic solar cells with high open-circuit voltage. Dyes and Pigments 115, 17-22 (2015)."
2459,O=C1C(C(C(C2C(CCCCCC)C)=O)=C(C3=CC=C(C4=CC(C(S5)=CC6=C5C7=CC(C8(C(CCCCCC)C)C(CCCCCC)C)=C(C=C7C6(C(CCCCCC)C)C(CCCCCC)C)C9=C8C=C(C%10=CC=C(C%11=C(F)C(F)=C(C%12=NSN=C%12%11)C%13=CC=C(C%14=CC=C(CCCCCC)S%14)S%13)S%10)S9)=CS4)S3)C1C(CCCCCC)C)=C2C%15=CC=C(C%16=CC=C(C(S%17)=CC%18=C%17C%19=CC(C%20(C(CCCCCC)C)C(CCCCCC)C)=C(C=C%19C%18(C(CCCCCC)C)C(CCCCCC)C)C%21=C%20C=C(C%22=CC=C(C%23=C(F)C(F)=C(C%24=NSN=C%24%23)C%25=CC=C(C%26=CC=C(CCCCCC)S%26)S%25)S%22)S%21)S%16)S%15,DPPFBT,,,0.76,9.88,69,5.21,"	Wang J-L, et al. Solution-Processed Diketopyrrolopyrrole-Containing Small-Molecule Organic Solar Cells with 7.0% Efficiency: In-Depth Investigation on the Effects of Structure Modification and Solvent Vapor Annealing. Chemistry of Materials 27, 4338-4348 (2015)."
2460,O=C1C(C(C(C2C(CCCCCC)C)=O)=C(C3=NC=C(C4=CC(C(S5)=CC6=C5C7=CC(C8(C(CCCCCC)C)C(CCCCCC)C)=C(C=C7C6(C(CCCCCC)C)C(CCCCCC)C)C9=C8C=C(C%10=CC=C(C%11=C(F)C(F)=C(C%12=NSN=C%12%11)C%13=CC=C(C%14=CC=C(CCCCCC)S%14)S%13)S%10)S9)=CS4)S3)C1C(CCCCCC)C)=C2C%15=NC=C(C%16=CC=C(C(S%17)=CC%18=C%17C%19=CC(C%20(C(CCCCCC)C)C(CCCCCC)C)=C(C=C%19C%18(C(CCCCCC)C)C(CCCCCC)C)C%21=C%20C=C(C%22=CC=C(C%23=C(F)C(F)=C(C%24=NSN=C%24%23)C%25=CC=C(C%26=CC=C(CCCCCC)S%26)S%25)S%22)S%21)S%16)S%15,NDPPFBT,,,0.76,10.51,60.85,4.83,"	Wang J-L, et al. Solution-Processed Diketopyrrolopyrrole-Containing Small-Molecule Organic Solar Cells with 7.0% Efficiency: In-Depth Investigation on the Effects of Structure Modification and Solvent Vapor Annealing. Chemistry of Materials 27, 4338-4348 (2015)."
2461,CC(CCCCCC)C1=CC=C(C2=C(C=C(C3=C(F)C=C(C4=CC=C(C5=CC=C(CCCCCC)S5)S4)C6=NSN=C36)S7)C7=C(C8=CC=C(C(CCCCCC)C)S8)C9=C2SC(C%10=C(F)C=C(C%11=CC=C(C%12=CC=C(CCCCCC)S%12)S%11)C%13=NSN=C%10%13)=C9)S1,BDT-BTF,,,0.88,10.71,71.6,6.86,"	Wang J-L, et al. Solution-Processed Diketopyrrolopyrrole-Containing Small-Molecule Organic Solar Cells with 7.0% Efficiency: In-Depth Investigation on the Effects of Structure Modification and Solvent Vapor Annealing. Chemistry of Materials 27, 4338-4348 (2015)."
2462,O=C1C(C2=C(O)C=C(N(C(C)CC)CCC)C=C2O)=C([O-])/C1=C(C(O)=C/3)\C(O)=CC3=[N+](CCC)\C(C)CC,SQ3,,,0.85,10.48,66,5.88,"	Wang K, Guo B, Xu Z, Guo X, Zhang M, Li Y. Solution-Processable Organic Molecule for High-Performance Organic Solar Cells with Low Acceptor Content. ACS Appl Mater Interfaces 7, 24686-24693 (2015)."
2463,COC1C=CC2=C(C3=CC=C(OCCOCCOCCOC)C=C3)C(N4[B](F)(F)N21)=CC=C4C5=CC6=C(C7=CC=C(CC(CC)CC)S7)C8=C(C=C(C9=CC=C%10N9[B](F)(F)N%11C(C=CC%11OC)=C%10C%12=CC=C(OCCOCCOCCOC)C=C%12)S8)C(C%13=CC=C(CC(CC)CC)S%13)=C6S5,BDTT-BODIPY,,,0.76,7.75,32,1.85,"	Bruck S, et al. Structure-property relationship of anilino-squaraines in organic solar cells. Physical chemistry chemical physics : PCCP 16, 1067-1077 (2014)."
2464,COC1=[N]2C(C=C1)=C(C3=CC=C(OCCOCCOCCOC)C=C3)C4=CC=C(C5=CC(C6(CCCCCCCC)CCCCCCCC)=C(C(C6=C7)=CC=C7C8=CC=C9N8[B](F)(F)[N]%10=C(OC)C=CC%10=C9C%11=CC=C(OCCOCCOCCOC)C=C%11)C=C5)N4[B]2(F)F,FL-BODIPY,,,0.97,10.55,46.5,4.75,"	Xiao L, et al. A-D-A Type Small Molecules Based on Boron Dipyrromethene for Solution-Processed Organic Solar Cells. Chemistry, an Asian journal 10, 1513-1518 (2015)."
2465,CCC(CCCC)CC1=CC=C(C2=C(C=C(C3=C(F)C(F)=C(C4=CC5=C(S4)C(C6=CC=C(CC(CCCC)CC)S6)=C(C=CS7)C7=C5C8=CC=C(CC(CCCC)CC)S8)C9=NSN=C39)S%10)C%10=C(C%11=CC=C(CC(CCCC)CC)S%11)C%12=C2SC(C%13=C(F)C(F)=C(C%14=CC%15=C(C%16=CC=C(CC(CCCC)CC)S%16)C%17=C(C=CS%17)C(C%18=CC=C(CC(CCCC)CC)S%18)=C%15S%14)C%19=NSN=C%19%13)=C%12)S1,O-BDTdFBT,,,0.99,3.49,43.49,1.51,"	Xiao L, et al. A-D-A Type Small Molecules Based on Boron Dipyrromethene for Solution-Processed Organic Solar Cells. Chemistry, an Asian journal 10, 1513-1518 (2015)."
2466,CC(C=C1)=CC=C1N(C2=CC=C(C)C=C2)C3=CC=C(C4=CC=C(C5=CC(CCCCCC)=C(C#CC6=CC=C(C#CC7=C(CCCCCC)C=C(C8=CC=C(C(C=C9)=CC=C9N(C%10=CC=C(C)C=C%10)C%11=CC=C(C)C=C%11)C%12=NSN=C8%12)S7)C=C6)S5)C%13=NSN=C%134)C=C3,1,,,0.97,11.48,70,7.81,"	Yuan L, et al. Oligomeric Donor Material for High-Efficiency Organic Solar Cells: Breaking Down a Polymer. Adv Mater 27, 4229-4233 (2015)."
2467,CC(C=C1)=CC=C1N(C2=CC=C(C)C=C2)C3=CC=C(C4=CC=C(C5=CC(CCCCCC)=C(C#CC(S6)=CC7=C6C(SC(C#CC8=C(CCCCCC)C=C(C9=CC=C(C(C=C%10)=CC=C%10N(C%11=CC=C(C)C=C%11)C%12=CC=C(C)C=C%12)C%13=NSN=C9%13)S8)=C%14)=C%14C7(CCCCCCCCCCCC)CCCCCCCCCCCC)S5)C%15=NSN=C%154)C=C3,2,,,0.93,7.04,44,2.87,"	Zhan H, et al. Organic donor materials based on Bis(arylene ethynylene)s for bulk heterojunction organic solar cells with high V(oc) values. Chemistry, an Asian journal 10, 1017-1024 (2015)."
2468,CC(C1=CC=C(C2=C3C(C=C(C4=CC(C5=C(C(N6CCCCCCCC)=O)C(C6=O)=C(C7=CC=CS7)S5)=CS4)S3)=C(C8=CC=C(C(CCCCCC)C)[Se]8)C9=C2C=C(C%10=CC(C%11=C(C(N%12CCCCCCCC)=O)C(C%12=O)=C(C%13=CC=CS%13)S%11)=CS%10)S9)[Se]1)CCCCCC,BDTSe-TTPD,,,0.94,7.24,48,3.28,"	Zhan H, et al. Organic donor materials based on Bis(arylene ethynylene)s for bulk heterojunction organic solar cells with high V(oc) values. Chemistry, an Asian journal 10, 1017-1024 (2015)."
2469,CC(C=C1)=CC=C1N(C2=CC=C(C)C=C2)C3=CC=C(C4=CC=C(C5=CC(CCCCCC)=C(C#CC6=CC=C(N(C7=CC=C(C)C=C7)C(C=C8)=CC=C8C#CC9=C(CCCCCC)C=C(C%10=CC=C(C(C=C%11)=CC=C%11N(C%12=CC=C(C)C=C%12)C%13=CC=C(C)C=C%13)C%14=NSN=C%10%14)S9)C=C6)S5)C%15=NSN=C%154)C=C3,3,,,0.9,10.5,46.3,4.37,"	Kim YJ, et al. A high-performance solution-processed small molecule: alkylselenophene-substituted benzodithiophene organic solar cell. J. Mater. Chem. C 2, 4937-4946 (2014)."
2470,CCCCCCC1=C(C#CC2=CC=C(C#CC3=C(CCCCCC)C=C(C4=CC=C(C5=CC=C(C(C=C6)=CC=C6N(C7=CC=C(C)C=C7)C8=CC=C(C)C=C8)S5)C9=NSN=C49)S3)C=C2)SC(C%10=CC=C(C%11=CC=C(C(C=C%12)=CC=C%12N(C%13=CC=C(C)C=C%13)C%14=CC=C(C)C=C%14)S%11)C%15=NSN=C%10%15)=C1,4,,,0.96,5.96,44,2.51,"	Zhan H, et al. Organic donor materials based on Bis(arylene ethynylene)s for bulk heterojunction organic solar cells with high V(oc) values. Chemistry, an Asian journal 10, 1017-1024 (2015)."
2471,O=C(N(CCCCCCCC)C1=O)C2=CC=CC(C2=C1C=C3)=C3C4=CC=C(C5=CC=C(N(C(C=C6)=CC=C6C7=CC=C(C8=C(C=CC=C9C(N(CCCCCCCC)C%10=O)=O)C9=C%10C=C8)S7)C(C=C%11)=CC=C%11C%12=CC=C(C%13=C(C=CC=C%14C(N(CCCCCCCC)C%15=O)=O)C%14=C%15C=C%13)S%12)C=C5)S4,SM3,,,0.85,6.45,43,2.36,"	Zhan H, et al. Organic donor materials based on Bis(arylene ethynylene)s for bulk heterojunction organic solar cells with high V(oc) values. Chemistry, an Asian journal 10, 1017-1024 (2015)."
2472,O=C(N(CCCCCCCC)C1=O)C2=CC=C(C3=CC=C(C4=C(CCCCCCCC)C(CCCCCCCC)=C(C5=CC=C(C6=CC=C(N(C(C=C7)=CC=C7C8=CC=C(C9=C(CCCCCCCC)C(CCCCCCCC)=C(C%10=CC=C(C%11=CC=C(C(N(CCCCCCCC)C%12=O)=O)C%13=C%12C=CC=C%13%11)S%10)S9)S8)C(C=C%14)=CC=C%14C%15=CC=C(C%16=C(CCCCCCCC)C(CCCCCCCC)=C(C%17=CC=C(C%18=CC=C(C(N(CCCCCCCC)C%19=O)=O)C%20=C%19C=CC=C%20%18)S%17)S%16)S%15)C=C6)S5)S4)S3)C%21=CC=CC1=C%212,SM4,,,0.9,6.29,34,1.96,"	Zhang J, et al. Synthesis of star-shaped small molecules carrying peripheral 1,8-naphthalimide functional groups and their applications in organic solar cells. Dyes and Pigments 115, 181-189 (2015)."
2473,C1(C2=CC=C(C(C3=CC=CN3[Ni]4)=C5N4CC=C5)S2)=CC=C(C(C=C6)=CC=C6N(C7=CC=CC=C7)C8=CC=CC=C8)C9=NSN=C19,8,,,0.94,6.38,39,2.32,"	Zhang J, et al. Synthesis of star-shaped small molecules carrying peripheral 1,8-naphthalimide functional groups and their applications in organic solar cells. Dyes and Pigments 115, 181-189 (2015)."
2474,C12=C(C(C=C3)=CC=C2)C(C3=C(C(S4)=CC5=C4C(SC(C6=C7C8=C(C=CC9=C8C(C=C7)=CC=C9)C=C6)=C%10)=C%10S5)C=C%11)=C%11C=C1,DDT,,,0.59,1.04,25,0.15,"	Zou L, Guan S, Li L, Zhao L. Dipyrrin-based complexes for solution-processed organic solar cells. Chemical Research in Chinese Universities 31, 801-808 (2015)."
2475,C1(C2=CC=C(C(C3=CC=CN3[Zn]4)=C5N4CC=C5)S2)=CC=C(C(C=C6)=CC=C6N(C7=CC=CC=C7)C8=CC=CC=C8)C9=NSN=C19,9,,,0.98,9.24,40,3.6,"	Kwon J, Kim T-M, Oh H-S, Kim J-J, Hong J-I. Vacuum processable donor material based on dithieno[3,2-b:2¡ä,3¡ä-d]thiophene and pyrene for efficient organic solar cells. RSC Adv. 4, 24453-24457 (2014)."
2476,C1(C2=CC=C(C(C3=CC=CN3[Pd]4)=C5N4CC=C5)S2)=CC=C(C(C=C6)=CC=C6N(C7=CC=CC=C7)C8=CC=CC=C8)C9=NSN=C19,10,,,0.41,1.13,25,0.12,"	Zou L, Guan S, Li L, Zhao L. Dipyrrin-based complexes for solution-processed organic solar cells. Chemical Research in Chinese Universities 31, 801-808 (2015)."
2477,F[B]1(F)N(CC=C2)C2=C(C3=CC=CN31)C4=CC=C(C5=CC=C(C(C=C6)=CC=C6N(C7=CC=CC=C7)C8=CC=CC=C8)C9=NSN=C59)S4,11,,,0.47,0.75,24,0.085,"	Zou L, Guan S, Li L, Zhao L. Dipyrrin-based complexes for solution-processed organic solar cells. Chemical Research in Chinese Universities 31, 801-808 (2015)."
2478,CCCCCCCC1=C(C2=CC(CCCCCCC)=C(C3=CC(CCCCCCC)=C(C4=CC=C(C5=C(CCCCCCC)C=C(C6=C(CCCCCCC)C=C(C7=C(CCCCCCC)C=C(/C=C8C(N(CC)/C(S/8)=C(C#N)/C#N)=O)S7)S6)S5)[Se]4)S3)S2)SC(/C=C9C(N(CC)/C(S/9)=C(C#N)/C#N)=O)=C1,DRCN7T-Se,,,0.81,3.03,24,0.58,"	Zou L, Guan S, Li L, Zhao L. Dipyrrin-based complexes for solution-processed organic solar cells. Chemical Research in Chinese Universities 31, 801-808 (2015)."
2479,N#C/C(C#N)=C(CCC1)/C=C1C2=CC=C(C3=C/C(CCC3)=C(C#N)\C#N)S2,DCC3T,,,0.913,13.06,69.6,8.3,"	Zuo Y, et al. A small molecule with selenophene as the central block for high performance solution-processed organic solar cells. Organic Electronics 19, 98-104 (2015)."
2480,N#C/C(C#N)=C(CCC1)/C=C1C2=CC=C(C3=C(C)C(C)=C(C4=CC=C(C5=C/C(CCC5)=C(C#N)\C#N)S4)S3)S2,DCC3T-Me,,,1,5.3,56,3,"	Fitzner R, Mena-Osteritz E, Walzer K, Pfeiffer M, B?uerle P. A-D-A-Type Oligothiophenes for Small Molecule Organic Solar Cells: Extending the ¦Ð-System by Introduction of Ring-Locked Double Bonds. Advanced Functional Materials 25, 1845-1856 (2015)."
2481,CC(CCCCCC)C1=CC=C(C2=C(C=C(C3=CC=C(C4=C5C(C(N4C(CCCCCC)C)=O)=C(C6=CC=C(C7=CC=CC=C7)S6)N(C(CCCCCC)C)C5=O)S3)S8)C8=C(C9=CC=C(C(CCCCCC)C)S9)C%10=C2SC(C%11=CC=C(C%12=C%13C(C(N%12C(CCCCCC)C)=O)=C(C%14=CC=C(C%15=CC=CC=C%15)S%14)N(C(CCCCCC)C)C%13=O)S%11)=C%10)S1,BDTT-(DPP)2-B,,,0.99,8.5,53,4.4,"	Fitzner R, Mena-Osteritz E, Walzer K, Pfeiffer M, B?uerle P. A-D-A-Type Oligothiophenes for Small Molecule Organic Solar Cells: Extending the ¦Ð-System by Introduction of Ring-Locked Double Bonds. Advanced Functional Materials 25, 1845-1856 (2015)."
2482,CC(CCCCCC)C1=CC=C(C2=C(C=C(C3=CC=C(C4=C5C(C(N4C(CCCCCC)C)=O)=C(C6=CC=C(C7=CC=C(F)C=C7)S6)N(C(CCCCCC)C)C5=O)S3)S8)C8=C(C9=CC=C(C(CCCCCC)C)S9)C%10=C2SC(C%11=CC=C(C%12=C%13C(C(N%12C(CCCCCC)C)=O)=C(C%14=CC=C(C%15=CC=C(F)C=C%15)S%14)N(C(CCCCCC)C)C%13=O)S%11)=C%10)S1,BDTT-(DPP)2-F,,,0.7,10.21,51,3.3,"	Kim JH, et al. Controlling the Morphology of BDTT-DPP-Based Small Molecules via End-Group Functionalization for Highly Efficient Single and Tandem Organic Photovoltaic Cells. ACS Appl Mater Interfaces 7, 23866-23875 (2015)."
2483,CC(CCCCCC)C1=CC=C(C2=C(C=C(C3=CC=C(C4=C5C(C(N4C(CCCCCC)C)=O)=C(C6=CC=C(C7=CC=C(C(F)(F)F)C=C7)S6)N(C(CCCCCC)C)C5=O)S3)S8)C8=C(C9=CC=C(C(CCCCCC)C)S9)C%10=C2SC(C%11=CC=C(C%12=C%13C(C(N%12C(CCCCCC)C)=O)=C(C%14=CC=C(C%15=CC=C(C(F)(F)F)C=C%15)S%14)N(C(CCCCCC)C)C%13=O)S%11)=C%10)S1,BDTT-(DPP)2-CF3,,,0.69,12.48,58,4.64,"	Kim JH, et al. Controlling the Morphology of BDTT-DPP-Based Small Molecules via End-Group Functionalization for Highly Efficient Single and Tandem Organic Photovoltaic Cells. ACS Appl Mater Interfaces 7, 23866-23875 (2015)."
2484,O=C(N1C(CCCCCC)C)C(C(C(N2C(CCCCCC)C)=O)=C1C(S3)=CC=C3C(C=C4)=CC=C4C(C=C5)=CC=C5N(C6=CC=CC=C6)C7=CC=CC=C7)=C2C(S8)=CC=C8C(C=C9)=CC=C9C(C=C%10)=CC=C%10N(C%11=CC=CC=C%11)C%12=CC=CC=C%12,SM1,,,0.69,13.6,64,5.87,"	Kim JH, et al. Controlling the Morphology of BDTT-DPP-Based Small Molecules via End-Group Functionalization for Highly Efficient Single and Tandem Organic Photovoltaic Cells. ACS Appl Mater Interfaces 7, 23866-23875 (2015)."
2485,O=C(N1C(CCCCCC)C)C(C(C(N2C(CCCCCC)C)=O)=C1C(S3)=CC=C3C4=CC=C(/C=C\C(C=C5)=CC=C5N(C6=CC=CC=C6)C7=CC=CC=C7)C=C4)=C2C(S8)=CC=C8C9=CC=C(/C=C\C(C=C%10)=CC=C%10N(C%11=CC=CC=C%11)C%12=CC=CC=C%12)C=C9,SM2,,,0.88,8.62,36,2.74,"	Ji C, et al. Linkage effects of linear D¨C¦Ð¨CA¨C¦Ð¨CD type diketopyrrolopyrrole-triphenylamine based solution-processable organic small molecule photovoltaic materials. Journal of Materials Chemistry C 2, 4019 (2014)."
2486,O=C(N1C(CCCCCC)C)C(C(C(N2C(CCCCCC)C)=O)=C1C(S3)=CC=C3C4=CC=C(C#CC(C=C5)=CC=C5N(C6=CC=CC=C6)C7=CC=CC=C7)C=C4)=C2C(S8)=CC=C8C9=CC=C(C#CC(C=C%10)=CC=C%10N(C%11=CC=CC=C%11)C%12=CC=CC=C%12)C=C9,SM3,,,0.84,11.9,38,3.76,"	Ji C, et al. Linkage effects of linear D¨C¦Ð¨CA¨C¦Ð¨CD type diketopyrrolopyrrole-triphenylamine based solution-processable organic small molecule photovoltaic materials. Journal of Materials Chemistry C 2, 4019 (2014)."
2487,O=C(N1C(CCCCCC)C)C(C(C(N2C(CCCCCC)C)=O)=C1C(S3)=CC=C3C4=CC=C(/C(C#N)=C\C(C=C5)=CC=C5N(C6=CC=CC=C6)C7=CC=CC=C7)C=C4)=C2C(S8)=CC=C8C9=CC=C(/C(C#N)=C\C(C=C%10)=CC=C%10N(C%11=CC=CC=C%11)C%12=CC=CC=C%12)C=C9,SM4,,,0.93,10.3,32,3.1,"	Ji C, et al. Linkage effects of linear D¨C¦Ð¨CA¨C¦Ð¨CD type diketopyrrolopyrrole-triphenylamine based solution-processable organic small molecule photovoltaic materials. Journal of Materials Chemistry C 2, 4019 (2014)."
2488,CCCCCCC(C=C(C1=C(CCCCCC)C=C(/C=C(CCCCCC)\C#N)S1)S2)=C2C(S3)=CC4=C3C(S5)=C([Si]4(CCCCCC)CCCCCC)C=C5C(S6)=CC=C6C(C=C7)=CC=C7N(C8=CC=CC=C8)C9=CC=CC=C9,1,,,0.9,9.73,33,2.92,"	Ji C, et al. Linkage effects of linear D¨C¦Ð¨CA¨C¦Ð¨CD type diketopyrrolopyrrole-triphenylamine based solution-processable organic small molecule photovoltaic materials. Journal of Materials Chemistry C 2, 4019 (2014)."
2489,CCCCCCC(C=C(C1=C(CCCCCC)C=C(/C=C(C#N)\C#N)S1)S2)=C2C(S3)=CC4=C3C(S5)=C([Si]4(CCCCCC)CCCCCC)C=C5C(S6)=CC=C6C(C=C7)=CC=C7N(C8=CC=CC=C8)C9=CC=CC=C9,2,,,0.79,5.57,38,1.67,"	Paek S, Lee JK, Ko J. Synthesis and photovoltaic characteristics of push¨Cpull organic semiconductors containing an electron-rich dithienosilole bridge for solution-processed small-molecule organic solar cells. Solar Energy Materials and Solar Cells 120, 209-217 (2014)."
2490,CCCCCCC(C=C(C1=C(CCCCCC)C=C(/C=C(CCCCCC)\C#N)S1)S2)=C2C(S3)=CC4=C3C(S5)=C([Si]4(CCCCCC)CCCCCC)C=C5C(S6)=CC=C6C(C=C7)=CC=C7N(C8=CC9=C(C(C)(C)C%10=C9C=CC=C%10)C=C8)C%11=CC(C(C)(C)C%12=C%13C=CC=C%12)=C%13C=C%11,3,,,0.8,6.46,37,1.92,"	Paek S, Lee JK, Ko J. Synthesis and photovoltaic characteristics of push¨Cpull organic semiconductors containing an electron-rich dithienosilole bridge for solution-processed small-molecule organic solar cells. Solar Energy Materials and Solar Cells 120, 209-217 (2014)."
2491,CCCCCCC(C=C(C1=C(CCCCCC)C=C(/C=C(C#N)\C#N)S1)S2)=C2C(S3)=CC4=C3C(S5)=C([Si]4(CCCCCC)CCCCCC)C=C5C(S6)=CC=C6C(C=C7)=CC=C7N(C8=CC9=C(C(C)(C)C%10=C9C=CC=C%10)C=C8)C%11=CC(C(C)(C)C%12=C%13C=CC=C%12)=C%13C=C%11,4,,,0.81,6.22,40,2.02,"	Paek S, Lee JK, Ko J. Synthesis and photovoltaic characteristics of push¨Cpull organic semiconductors containing an electron-rich dithienosilole bridge for solution-processed small-molecule organic solar cells. Solar Energy Materials and Solar Cells 120, 209-217 (2014)."
2492,O=C(N(CCCCCC)C1=O)C2=CC(OC(C=C3)=CC=C3C(C4=CC=CC=C4)C5=CC=CC=C5)=C6C7=C(OC(C=C8)=CC=C8C(C9=CC=CC=C9)C%10=CC=CC=C%10)C=C%11C%12=C(C(N(CCCCCC)C%11=O)=O)C=C(OC(C=C%13)=CC=C%13C(C%14=CC=CC=C%14)C%15=CC=CC=C%15)C(C%16=C6C2=C1C=C%16OC(C=C%17)=CC=C%17C(C%18=CC=CC=C%18)C%19=CC=CC=C%19)=C7%12,1,,,0.81,7.31,40,2.34,"	Paek S, Lee JK, Ko J. Synthesis and photovoltaic characteristics of push¨Cpull organic semiconductors containing an electron-rich dithienosilole bridge for solution-processed small-molecule organic solar cells. Solar Energy Materials and Solar Cells 120, 209-217 (2014)."
2493,O=C(N(CCCCCC)C1=O)C2=CC(OC3=CC=C(C4=CC(C56C7=C(C8=C6C=CC=C8)C=CC=C7)=C(C9=C5C=C(C(C=C%10)=CC=C%10C(C%11=CC=CC=C%11)C%12=CC=CC=C%12)C=C9)C=C4)C=C3)=C%13C%14=C(OC%15=CC=C(C%16=CC(C%17%18C%19=C(C%20=C%18C=CC=C%20)C=CC=C%19)=C(C%21=C%17C=C(C(C=C%22)=CC=C%22C(C%23=CC=CC=C%23)C%24=CC=CC=C%24)C=C%21)C=C%16)C=C%15)C=C%25C%26=C(C(N(CCCCCC)C%25=O)=O)C=C(OC%27=CC=C(C%28=CC(C%29%30C%31=C(C%32=C%30C=CC=C%32)C=CC=C%31)=C(C%33=C%29C=C(C(C=C%34)=CC=C%34C(C%35=CC=CC=C%35)C%36=CC=CC=C%36)C=C%33)C=C%28)C=C%27)C(C%37=C%13C2=C1C=C%37OC%38=CC=C(C%39=CC(C%40%41C%42=C(C%43=C%41C=CC=C%43)C=CC=C%42)=C(C%44=C%40C=C(C(C=C%45)=CC=C%45C(C%46=CC=CC=C%46)C%47=CC=CC=C%47)C=C%44)C=C%39)C=C%38)=C%14%26,2,,,0.79,9.06,46,3.29,"	Chan C-Y, Wong Y-C, Wong H-L, Chan M-Y, Wing-Wah Yam V. A new class of three-dimensional, p-type, spirobifluorene-modified perylene diimide derivatives for small molecular-based bulk heterojunction organic photovoltaic devices. Journal of Materials Chemistry C 2, 7656 (2014)."
2494,O=C(N(CCCCCC)C1=O)C2=CC(OC3=CC=C(C4=CC(C56C7=C(C8=C6C=CC(C(C)(C)C)=C8)C=CC=C7)=C(C9=C5C=C(C(C=C%10)=CC=C%10C(C%11=CC=CC=C%11)C%12=CC=CC=C%12)C=C9)C=C4)C=C3)=C%13C%14=C(OC%15=CC=C(C%16=CC(C%17%18C%19=C(C%20=C%18C=CC(C(C)(C)C)=C%20)C=CC=C%19)=C(C%21=C%17C=C(C(C=C%22)=CC=C%22C(C%23=CC=CC=C%23)C%24=CC=CC=C%24)C=C%21)C=C%16)C=C%15)C=C%25C%26=C(C(N(CCCCCC)C%25=O)=O)C=C(OC%27=CC=C(C%28=CC(C%29%30C%31=C(C%32=C%30C=C(C(C)(C)C)C=C%32)C=CC=C%31)=C(C%33=C%29C=C(C(C=C%34)=CC=C%34C(C%35=CC=CC=C%35)C%36=CC=CC=C%36)C=C%33)C=C%28)C=C%27)C(C%37=C%13C2=C1C=C%37OC%38=CC=C(C%39=CC(C%40%41C%42=C(C%43=C%41C=CC(C(C)(C)C)=C%43)C=CC=C%42)=C(C%44=C%40C=C(C(C=C%45)=CC=C%45C(C%46=CC=CC=C%46)C%47=CC=CC=C%47)C=C%44)C=C%39)C=C%38)=C%14%26,3,,,0.96,10.15,38,3.7,"	Chan C-Y, Wong Y-C, Wong H-L, Chan M-Y, Wing-Wah Yam V. A new class of three-dimensional, p-type, spirobifluorene-modified perylene diimide derivatives for small molecular-based bulk heterojunction organic photovoltaic devices. Journal of Materials Chemistry C 2, 7656 (2014)."
2495,O=C(N(CCCCCC)C1=O)C2=CC=C3C4=CC=C5C6=C(C(N(CCCCCC)C5=O)=O)C=C(OC7=CC=C(C8=CC(C9%10C%11=C(C%12=C%10C=C(C(C)(C)C)C=C%12)C=CC=C%11)=C(C%13=C9C=C(C(C=C%14)=CC=C%14C(C%15=CC=CC=C%15)C%16=CC=CC=C%16)C=C%13)C=C8)C=C7)C(C%17=C3C2=C1C=C%17OC%18=CC=C(C%19=CC(C%20%21C%22=C(C%23=C%21C=CC(C(C)(C)C)=C%23)C=CC=C%22)=C(C%24=C%20C=C(C(C=C%25)=CC=C%25C(C%26=CC=CC=C%26)C%27=CC=CC=C%27)C=C%24)C=C%19)C=C%18)=C46,4,,,0.94,9.74,43,3.94,"	Chan C-Y, Wong Y-C, Wong H-L, Chan M-Y, Wing-Wah Yam V. A new class of three-dimensional, p-type, spirobifluorene-modified perylene diimide derivatives for small molecular-based bulk heterojunction organic photovoltaic devices. Journal of Materials Chemistry C 2, 7656 (2014)."
2496,N#C/C(C#N)=C\C1=CC=C(C(C=C2)=CC=C2N(C3=CC=CC=C3)C4=CC=CC=C4)S1,1,,,0.87,6.43,38,2.13,"	Chan C-Y, Wong Y-C, Wong H-L, Chan M-Y, Wing-Wah Yam V. A new class of three-dimensional, p-type, spirobifluorene-modified perylene diimide derivatives for small molecular-based bulk heterojunction organic photovoltaic devices. Journal of Materials Chemistry C 2, 7656 (2014)."
2497,O=C1C(C2=C(C3=CC=C(C4=CC=C(C5=CC=C(C6=CC=C(OCCCCCCCCCCCC)C=C6)S5)S4)S3)N1CC(CCCCCCCCCC)CCCCCCCC)=C(C7=CC=C(C8=CC=C(C9=CC=C(C%10=CC=C(OCCCCCCCCCCCC)C=C%10)S9)S8)S7)N(CC(CCCCCCCCCC)CCCCCCCC)C2=O,DPP(3TP)2,,,0.92,5.8,42,2.5,"	Mohamed S, Demeter D, Laffitte J-A, Blanchard P, Roncali J. Structure-properties relationships in triarylamine-based donor-acceptor molecules containing naphtyl groups as donor material for organic solar cells. Scientific reports 5, 9031 (2015)."
2498,CCCCCCC1=C(C2=CC(CCCCCC)=C(/C=C3C(N(CC)C(S/3)=S)=O)S2)SC(C4=CC(C=CC5=CC(C6=CC(CCCCCC)=C(C7=CC(CCCCCC)=C(/C=C8C(N(CC)C(S/8)=S)=O)S7)S6)=C9)=C(C5=C9C=C%10)C%10=C4)=C1,1,,,0.76,1.82,43.2,0.59,"	Li HJ, Wang JT, Mei CY, Li WS. A new class of organic photovoltaic materials: poly(rod-coil) polymers having alternative conjugated and non-conjugated segments. Chemical communications 50, 7720-7722 (2014)."
2499,N#C/C(C#N)=C\C1=CC=C(C2=CC=C(N(C3=CC=CC=C3)C4=CC=CC=C4)C=C2)C5=NSN=C15,DPDCPB,,,1.04,3.21,33,1.1,"	Takemoto K, Kimura M. Low band gap disk-shaped donors for solution-processed organic solar cells. RSC Adv. 4, 64589-64595 (2014)."
2500,CCCCCCC(C=C1)=CC=C1C(C2=C3SC(C4=CC=C(C5=CC=C(C6=CC=C(CC(CC)CCCC)S6)S5)C7=NSN=C47)=C2)(C8=CC=C(CCCCCC)C=C8)C9=C3C=C%10C(C%11=CC=C(CCCCCC)C=C%11)(C%12=CC=C(CCCCCC)C=C%12)C(C=C(C%13=CC=C(C%14=CC=C(C%15=CC=C(CC(CC)CCCC)S%15)S%14)C%16=NSN=C%13%16)S%17)=C%17C%10=C9,BTIDTC6,,,1.01,10.9,40,4.1,"	Lin H-W, et al. Highly efficient organic solar cells using a solution-processed active layer with a small molecule donor and pristine fullerene. J. Mater. Chem. A 2, 3709-3714 (2014)."
