Repository: JinYSun/TeLLAgent

# 🤖**TeLLAgent**👑

------

### **<u>** TeLLAgent: A Tool-Enhanced Large Language Model-based Agent for Autonomous Design and Discovery of High-Performance Molecules</u>

## 😀Motivation

Large language model (LLM) agents have demonstrated significantly enhanced capabilities compared to individual LLMs. However, their application in the chemistry domain remains constrained by limited multimodal synergy, restricted toolsets, static knowledge bases, and insufficient multi-step reasoning and tool-calling capabilities.

File: tool/dataset.csv (part 27 of 48)
ID,SMILES,Name,HOMO,LUMO,Voc (V),Jsc (mA cm^2),FF,PCE(%),ref
2501,CCCCC(CC)CC1=CC=C(C2=CC=C(C3=CC=C(C(S4)=CC5=C4C6=C(C5(C7=CC=C(OCCCCCCCCCCCC)C=C7)C8=CC=C(OCCCCCCCCCCCC)C=C8)C=C9C%10=C(C=C(C%11=CC=C(C%12=CC=C(C%13=CC=C(CC(CC)CCCC)S%13)S%12)C%14=NSN=C%11%14)S%10)C(C%15=CC=C(OCCCCCCCCCCCC)C=C%15)(C%16=CC=C(OCCCCCCCCCCCC)C=C%16)C9=C6)C%17=NSN=C3%17)S2)S1,BTIDTOC12,,,0.91,11.01,48.17,4.83,"	Liu D, et al. Solution-processed, indacenodithiophene-based, small-molecule organic field-effect transistors and solar cells. Journal of Materials Chemistry C 2, 7523 (2014)."
2502,CCCCCCC1=C(C2=CC(CCCCCC)=C(/C=C3C(N(CC)C(S/3)=S)=O)S2)SC(C(C=C4C5=CC(CCCCCC)=C(C6=CC(CCCCCC)=C(/C=C7C(N(CC)C(S/7)=S)=O)S6)S5)=C8C=CC9=C(C8=C4C=C%10)C%10=CC(C(C)(C)C)=C9)=C1,2,,,0.94,10,43.3,4.06,"	Liu D, et al. Solution-processed, indacenodithiophene-based, small-molecule organic field-effect transistors and solar cells. Journal of Materials Chemistry C 2, 7523 (2014)."
2503,C/C(C1=CC=C(C2=CC=C(C3=CC(OC)=C(C(C4=C(OC)C=C(C5=CC=C(C6=CC=C(/C(C)=C(C#N)\C#N)S6)S5)C=C4)C7=C(OC)C=C(C8=CC=C(C9=CC=C(/C(C)=C(C#N)\C#N)S9)S8)C=C7)C=C3)S2)S1)=C(C#N)/C#N,N(Ph(OMe)-2T-DCV-Me)3,,,1.15,2.87,29,1,"	Takemoto K, Kimura M. Low band gap disk-shaped donors for solution-processed organic solar cells. RSC Adv. 4, 64589-64595 (2014)."
2504,CCCCCCC1=CC=C(C2=CC=C(C3=CC=C(C(S4)=NC5=C4N=C(C6=CC=C(C7=CC=C(N(C8=CC=CC=C8)C9=CC=CC=C9)C=C7)S6)S5)S3)S2)S1,TPTzR,,,0.88,9.15,54.4,4.38,"	Min J, et al. A star-shaped D¨C¦Ð¨CA small molecule based on a tris(2-methoxyphenyl)amine core for highly efficient solution-processed organic solar cells. J. Mater. Chem. C 2, 7614-7620 (2014)."
2505,O=C(/C1=C(C2=C(N3C(OCC(CC)CCCC)=O)C=CC=C2)/C3=O)N(C(OCC(CC)CCCC)=O)C4=C1C=CC(C5=CC=C(C6=CC=C(C7=CC(N(C(OCC(CC)CCCC)=O)C(/C8=C(C9=C(N%10C(OCC(CC)CCCC)=O)C=CC=C9)/C%10=O)=O)=C8C=C7)S6)S5)=C4,1,,,0.691,12.05,30,2.43,"	Nazim M, Ameen S, Akhtar MS, Seo H-K, Shin HS. Novel liquid crystalline oligomer with thiazolothiazole-acceptor for efficient BHJ small molecule organic solar cells. Synthetic Metals 187, 178-184 (2014)."
2506,O=C(/C1=C(C2=C(N3C(OCC(CC)CCCC)=O)C=CC=C2)/C3=O)N(C(OCC(CC)CCCC)=O)C4=C1C=CC(C5=CC(OCCCCCCCCCCCC)=C(C6=C(OCCCCCCCCCCCC)C=C(C7=CC(N(C(OCC(CC)CCCC)=O)C(/C8=C(C9=C(N%10C(OCC(CC)CCCC)=O)C=CC=C9)/C%10=O)=O)=C8C=C7)S6)S5)=C4,2,,,0.66,2.7,31,0.6,"	Randell NM, Douglas AF, Kelly TL. 7-Azaisoindigo as a new electron deficient component of small molecule chromophores for organic solar cells. J. Mater. Chem. A 2, 1085-1092 (2014)."
2507,CCCCN(C1=CC=CC=C1)C2=CC(O)=C(C3C([O-])C(C3[O-])C4=C(O)C=C(N(CCCC)C5=CC=CC=C5)C=C4O)C(O)=C2,SQ-BP,,,0.67,2.5,40,0.7,"	Randell NM, Douglas AF, Kelly TL. 7-Azaisoindigo as a new electron deficient component of small molecule chromophores for organic solar cells. J. Mater. Chem. A 2, 1085-1092 (2014)."
2508,CCCCCCC1=C(C2=CC(CCCCCC)=C(/C=C3C(N(CC)C(S/3)=S)=O)S2)SC(C(C=C4C5=CC(CCCCCC)=C(C6=CC(CCCCCC)=C(/C=C7C(N(CC)C(S/7)=S)=O)S6)S5)=C8C=CC9=C(C8=C4C=C%10)C%10=C(C%11=CC(CCCCCC)=C(C%12=CC(CCCCCC)=C(/C=C%13C(N(CC)C(S/%13)=S)=O)S%12)S%11)C=C9C%14=CC(CCCCCC)=C(C%15=CC(CCCCCC)=C(/C=C%16C(N(CC)C(S/%16)=S)=O)S%15)S%14)=C1,3,,,0.98,11.01,45,4.86,"	Sasabe H, Igrashi T, Sasaki Y, Chen G, Hong Z, Kido J. Soluble squaraine derivatives for 4.9% efficient organic photovoltaic cells. RSC Adv. 4, 42804-42807 (2014)."
2509,OC1=CC(N(CCCCCCCCCCCC)C2=CC=CC=C2)=CC(O)=C1C3C([O-])C(C3[O-])C4=C(O)C=C(N(CCCCCCCCCCCC)C5=CC=CC=C5)C=C4O,SQ-DP,,,1.11,5.53,38,2.3,"	Takemoto K, Kimura M. Low band gap disk-shaped donors for solution-processed organic solar cells. RSC Adv. 4, 64589-64595 (2014)."
2510,CC1=CC=C(C2=C(C3=CC=C(C)S3)C=C(C4=CC=C(C5=CC=C6C(C(NNC6=O)=O)=C5)S4)S2)S1,MeBQPH,,,0.96,5.72,36,1.97,"	Sasabe H, Igrashi T, Sasaki Y, Chen G, Hong Z, Kido J. Soluble squaraine derivatives for 4.9% efficient organic photovoltaic cells. RSC Adv. 4, 42804-42807 (2014)."
2511,CC1=CC=C(C2=C(C3=CC=C(C)S3)C=C(C4=CC=C(C5=CC=C(C(OC)=O)C(C(OC)=O)=C5)S4)S2)S1,MeBQPME,,,0.87,2.7,44,1.04,"	Schulze BM, et al. Consequences of hydrogen bonding on molecular organization and charge transport in molecular organic photovoltaic materials. J. Mater. Chem. A 2, 1541-1549 (2014)."
2512,CC1=CC=C(C2=C(C3=CC=C(C)S3)C=C(C4=CC=C(C5=CC=C6C(C(N(N(C)C6=O)C)=O)=C5)S4)S2)S1,MeBQPNMe,,,0.92,1.5,35,0.49,"	Schulze BM, et al. Consequences of hydrogen bonding on molecular organization and charge transport in molecular organic photovoltaic materials. J. Mater. Chem. A 2, 1541-1549 (2014)."
2513,O=C(N(CCCCCCCCCC)C(C1=CC=C(C2=CC(C=CN3)=C3C=C2)S1)=C45)C4=C(C6=CC=C(C7=CC(C=CN8)=C8C=C7)S6)N(CCCCCCCCCC)C5=O,CSDPP1,,,0.97,1.7,30,0.5,"	Schulze BM, et al. Consequences of hydrogen bonding on molecular organization and charge transport in molecular organic photovoltaic materials. J. Mater. Chem. A 2, 1541-1549 (2014)."
2514,O=C(N(CCCCCCCCCC)C(C1=CC=C(C2=C(C(C)C)C=C(C(C)C)C=C2C(C)C)S1)=C34)C3=C(C5=CC=C(C6=C(C(C)C)C=C(C(C)C)C=C6C(C)C)S5)N(CCCCCCCCCC)C4=O,CSDPP3,,,0.82,10.82,56,4.96,"	Sharma GD, Reddy MA, Ganesh K, Singh SP, Chandrasekharam M. Indole and triisopropyl phenyl as capping units for a diketopyrrolopyrrole (DPP) acceptor central unit: an efficient D¨CA¨CD type small molecule for organic solar cells. RSC Adv. 4, 732-742 (2014)."
2515,CC1=CC(C)=C(C2=C3C=CC4=C(C5=CC=C(NC6=NC(NC7=CC=C(C8=C9C=CC%10=C(C%11=CC=CC=C%11)C(N%12%13)C=CC%12=C(C%14=CC=CC=C%14)C%15=CC=C%16N%15[Zn]%13(N%17C(C=CC%178)=C%16C%18=CC=CC=C%18)N9%10)C=C7)=NC(N%19CCCCC%19)=N6)C=C5)C(N%20%21)C=CC%20=C(C%22=C(C)C=C(C)C=C%22C)C%23=CC=C%24N%23[Zn]%21(N%25C(C=CC%252)=C%24C%26=CC=C(C(O)=O)C=C%26)N34)C(C)=C1,P-tNp-P',,,0.9,7.34,46,3.04,"	Sharma GD, Reddy MA, Ganesh K, Singh SP, Chandrasekharam M. Indole and triisopropyl phenyl as capping units for a diketopyrrolopyrrole (DPP) acceptor central unit: an efficient D¨CA¨CD type small molecule for organic solar cells. RSC Adv. 4, 732-742 (2014)."
2516,CCCCCCC1=C(C2=CC(C)=C(/C=C3C(N(CC)C(S/3)=S)=O)S2)SC(C(C=C4C5=CC(CCCCCC)=C(C6=CC(C)=C(/C=C7C(N(CC)C(S/7)=S)=O)S6)S5)=C8C=CC9=C(C8=C4C=C%10)C%10=C(C%11=CC(CCCCCC)=C(C%12=CC(C)=C(/C=C%13C(N(CC)C(S/%13)=S)=O)S%12)S%11)C=C9C%14=CC(CCCCCC)=C(C%15=CC(C)=C(/C=C%16C(N(CC)C(S/%16)=S)=O)S%15)S%14)=C1,4,,,0.94,8.52,52,4.16,"	Sharma GD, Zervaki GE, Angaridis P, Coutsolelos AG. New solution processed bulk-heterojunction organic solar cells based on a triazine-bridged porphyrin dyad as electron donor. RSC Adv. 4, 50819-50827 (2014)."
2517,O=C1C(C2=C(C3=CC=CS3)N1CC(CC)CCCC)=C(C4=CC=C(C#CC5=CC=C(C#CC6=CC=C(C7=C8C(C(N7CC(CC)CCCC)=O)=C(C9=CC=CS9)N(CC(CC)CCCC)C8=O)S6)C%10=NSN=C%105)S4)N(CC(CC)CCCC)C2=O,DPPBT,,,1.08,8.42,41,3.7,"	Takemoto K, Kimura M. Low band gap disk-shaped donors for solution-processed organic solar cells. RSC Adv. 4, 64589-64595 (2014)."
2518,O=C1C(C2=C(C3=CC=CS3)N1CC(CC)CCCC)=C(C4=CC=C(C#CC5=NC6=C(N=C(C#CC7=CC=C(C8=C9C(C(N8CC(CC)CCCC)=O)=C(C%10=CC=CS%10)N(CC(CC)CCCC)C9=O)S7)S6)S5)S4)N(CC(CC)CCCC)C2=O,DPPTT,,,0.97,6.29,40,2.11,"	Yu C, et al. New dithienyl-diketopyrrolopyrrole-based conjugated molecules entailing electron withdrawing moieties for organic ambipolar semiconductors and photovoltaic materials. J. Mater. Chem. C 2, 10101-10109 (2014)."
2519,CCCCCCC1=CSC(C2=C(CCCCCC)C=C(C3=C(CCCCCC)C=C(C4=C(CCCCCC)C=C(C5=C(F)C(F)=C(C6=CC(CCCCCC)=C(C7=CC(CCCCCC)=C(C8=CC(CCCCCC)=C(C9=CC(CCCCCC)=CS9)S8)S7)S6)C%10=NSN=C%105)S4)S3)S2)=C1,4TA4T,,,0.99,8.28,51,3.92,"	Yu C, et al. New dithienyl-diketopyrrolopyrrole-based conjugated molecules entailing electron withdrawing moieties for organic ambipolar semiconductors and photovoltaic materials. J. Mater. Chem. C 2, 10101-10109 (2014)."
2520,CC(C)(C)C(O1)C=C(C(C)(C)C)O[Ir]21N3C=C(C4=CC=C(OC)C=C4)C=CC3C5=C2C6=C(S5)C=CC=C6,R1,,,0.83,8.02,57,3.81,"	Yuan L, Zhao Y, Lu K, Deng D, Yan W, Wei Z. Small molecules incorporating regioregular oligothiophenes and fluorinated benzothiadiazole groups for solution-processed organic solar cells. J. Mater. Chem. C 2, 5842-5849 (2014)."
2521,CC(C)(C)C(O1)C=C(C(C)(C)C)O[Ir]21N3C=C(C4=CC=C(N(C5=CC=CC=C5)C6=CC=CC=C6)C=C4)C=CC3C7=C2C8=C(S7)C=CC=C8,R2,,,0.77,4.3,35,1.2,"	Zhen H, et al. Solution-processed bulk-heterojunction organic solar cells employing Ir complexes as electron donors. Journal of Materials Chemistry A 2, 12390 (2014)."
2522,CCCCCCC1=CC=C(C2(C3=CC=C(CCCCCC)C=C3)C(C=C(C4=CC=C(C5=C6C(C(N5CC(CC)CCCC)=O)=C(C7=CC=CS7)N(CC(CC)CCCC)C6=O)S4)S8)C8C9=CC%10=C(C%11=C(C=C(C%12=CC=C(C%13=C%14C(C(N%13CC(CC)CCCC)=O)=C(C%15=CC=CS%15)N(CC(CC)CCCC)C%14=O)S%12)S%11)C%10(C%16=CC=C(CCCCCC)C=C%16)C%17=CC=C(CCCCCC)C=C%17)C=C92)C=C1,IDT-2DPP,,,0.74,6.52,42,2,"	Zhen H, et al. Solution-processed bulk-heterojunction organic solar cells employing Ir complexes as electron donors. Journal of Materials Chemistry A 2, 12390 (2014)."
2523,CC1=CC=C(C2=C(C=C(C3=CC4=C(C=C(C5=C6C(C(N(C)C6=O)=O)=C(C(S7)=CC8=C7C=CS8)S5)S4)S3)S9)C9=C(C%10=CC=C(C)S%10)C%11=C2SC=C%11)S1,PBDTT-ttTPD,,,0.88,8.53,37.6,2.82,"	Bai H, et al. A bipolar small molecule based on indacenodithiophene and diketopyrrolopyrrole for solution processed organic solar cells. J. Mater. Chem. A 2, 778-784 (2014)."
2524,CC1=C(F)C(F)=C(C2=C(C=C(C3=CC4=C(C=C(C5=C6C(C(N(C)C6=O)=O)=C(C(S7)=CC8=C7C=CS8)S5)S4)S3)S9)C9=C(C%10=C(F)C(F)=C(C)S%10)C%11=C2SC=C%11)S1,PBDTFT-ttTPD,,,0.71,7.88,49,2.74,"	Cho S-N, Lee W-H, Park JB, Kim J-H, Hwang D-H, Kang I-N. Synthesis and characterization of fluorine atom substituted new BDT-based polymers for use in organic solar cells. Synthetic Metals 210, 273-281 (2015)."
2525,CCCCC(CC)CSC1=CC=C(C2=C3C(C=C(C4=CC(CCCCCCCC)=C(C5=CC=C(C6=C(CCCCCCCC)C=C(/C=C(C(N7CC)=O)/SC7=O)S6)S5)S4)S3)=C(C8=CC=C(SCC(CC)CCCC)S8)C9=C2C=C(C%10=CC(CCCCCCCC)=C(C%11=CC=C(C%12=C(CCCCCCCC)C=C(/C=C(C(N%13CC)=O)/SC%13=O)S%12)S%11)S%10)S9)S1,BDTT-S-TR,,,0.79,8.57,48,3.27,"	Cho S-N, Lee W-H, Park JB, Kim J-H, Hwang D-H, Kang I-N. Synthesis and characterization of fluorine atom substituted new BDT-based polymers for use in organic solar cells. Synthetic Metals 210, 273-281 (2015)."
2526,NC1=CC=C(C2=CC=C(C3=CC=C(C4=CC=C(C5=CC([n+]([o-])[o-])=C(C#N)C=C5)S4)S3)S2)C=C1,C2B4TA,,,0.97,13.45,70.5,9.2,"	Cui C, et al. High-Performance Organic Solar Cells Based on a Small Molecule with Alkylthio-Thienyl-Conjugated Side Chains without Extra Treatments. Adv Mater 27, 7469-7475 (2015)."
2527,NC1=CC=C(C2=CC=C(C3=CC=C(C4=CC=C(C5=CC([n+]([o-])[o-])=C(C#N)C([n+]([o-])[o-])=C5)S4)S3)S2)C=C1,"C2,5B4TA",,,0.545,2.83,68.22,1.05,"	Zamora PP, Bieger K, Vasquez D. Effect of Nitro Groups on Electrochemical and Photovoltaic Behavior of Tris-thiophenes used in Organic Solar Cells. INTERNATIONAL JOURNAL OF ELECTROCHEMICAL SCIENCE 10, 10321-10335 (2015)."
2528,CCCCCCC1=C(SC(/C=C(C#N)\C#N)=C1CCCCCC)C#CC2=C(N34)C=CC3=C(C5=C(C)C=C(C)C=C5C)C(N67)C=CC6=C(C#CC8=C(CCCCCC)C(CCCCCC)=C(/C=C(C#N)\C#N)S8)C9=CC=C%10N9[Zn]74N%11C(C=CC%112)=C%10C%12=C(C)C=C(C)C=C%12C,1a,,,5.25,5.58,69.57,2.04,"	Zamora PP, Bieger K, Vasquez D. Effect of Nitro Groups on Electrochemical and Photovoltaic Behavior of Tris-thiophenes used in Organic Solar Cells. INTERNATIONAL JOURNAL OF ELECTROCHEMICAL SCIENCE 10, 10321-10335 (2015)."
2529,CC1=CC(C)=CC(C)=C1C2=C(C=C3)N4C3=C(C#CC5=C(CCCCCC)C(CCCCCC)=C(/C=C/C6=C(CCCCCC)C(CCCCCC)=C(/C=C(C#N)/C#N)S6)S5)C(C=C7)N8C7=C(C9=C(C)C=C(C)C=C9C)C%10=CC=C%11N%10[Zn]48N%12C2C=CC%12=C%11C#CC%13=C(CCCCCC)C(CCCCCC)=C(/C=C/C%14=C(CCCCCC)C(CCCCCC)=C(/C=C(C#N)\C#N)S%14)S%13,1b,,,0.86,5.67,28.1,1.36,"	Arrechea S, Molina-Ontoria A, Aljarilla A, de la Cruz P, Langa F, Echegoyen L. New acceptor¨C¦Ð-porphyrin¨C¦Ð-acceptor systems for solution-processed small molecule organic solar cells. Dyes and Pigments 121, 109-117 (2015)."
2530,O=C1N(C(CCCCCC)C)C(C2=CC=C(C3=CC=C(N(C4=CC=CC=C4)C5=CC=CC=C5)C=C3)S2)=C6C(N(C(CCCCCC)C)C(C7=CC=C(C8=CC=C(N(C9=CC=CC=C9)C%10=CC=CC=C%10)C=C8)S7)=C16)=O,TPA-DPP-TPA,,,0.82,10.83,35.7,3.16,"	Arrechea S, Molina-Ontoria A, Aljarilla A, de la Cruz P, Langa F, Echegoyen L. New acceptor¨C¦Ð-porphyrin¨C¦Ð-acceptor systems for solution-processed small molecule organic solar cells. Dyes and Pigments 121, 109-117 (2015)."
2531,O=C1N(C(CCCCCC)C)C(C2=CC=C(C3=CC(C4)=C(C5=C4C=CC=C5)C=C3)S2)=C6C(N(C(CCCCCC)C)C(C7=CC=C(C8=CC9=C(C%10=C(C9)C=CC=C%10)C=C8)S7)=C16)=O,FL-DPP-FL,,,0.77,5.58,34,1.45,"	Bagde SS, Park H, Yang S-n, Jin S-H, Lee S-H. Diketopyrrolopyrrole-based narrow band gap donors for efficient solution-processed organic solar cells. Chemical Physics Letters 630, 37-43 (2015)."
2532,S=C(S/C1=C/C2=CC3=C(C=C2)N(CC)C4=C3C=C(C5=CC=C(C6=CC7=C(N(CC)C8=C7C=C(/C=C(C(N9CCCCCCCC)=O)/SC9=S)C=C8)C=C6)C%10=NSN=C5%10)C=C4)N(CCCCCCCC)C1=O,ECBT,,,0.87,5.03,39,1.73,"	Bagde SS, Park H, Yang S-n, Jin S-H, Lee S-H. Diketopyrrolopyrrole-based narrow band gap donors for efficient solution-processed organic solar cells. Chemical Physics Letters 630, 37-43 (2015)."
2533,S=C(S/C1=C/C2=CC3=C(C=C2)N(CC)C4=C3C=C(C5=CC=C(C6=CC=C(C7=CC=C(C8=CC9=C(N(CC)C%10=C9C=C(/C=C(C(N%11CCCCCCCC)=O)/SC%11=S)C=C%10)C=C8)S7)C%12=NSN=C6%12)S5)C=C4)N(CCCCCCCC)C1=O,ECTBT,,,0.74,5.4,36.2,1.45,"	Castro E, Cabrera-Espinoza A, Deemer E, Echegoyen L. Low-Energy-Gap Organic Based Acceptor--Donor-Acceptor ¦Ð-Conjugated Small Molecules for Bulk-Heterojunction Organic Solar Cells. European Journal of Organic Chemistry 2015, 4629-4634 (2015)."
2534,N#C/C(C#N)=C(N=C/1C2=CC=CC=C2)\SC1=C/C3=CC=C(N(C4=CC=CC=C4)C5=CC=CC=C5)C=C3,DPPT,,,0.77,9.98,49.6,3.19,"	Castro E, Cabrera-Espinoza A, Deemer E, Echegoyen L. Low-Energy-Gap Organic Based Acceptor--Donor-Acceptor ¦Ð-Conjugated Small Molecules for Bulk-Heterojunction Organic Solar Cells. European Journal of Organic Chemistry 2015, 4629-4634 (2015)."
2535,N#C/C(C#N)=C(N=C/1C2=CC=CC=C2)\SC1=C/C3=CC=C(N(C4=CC=C(C)C=C4)C5=CC=C(C)C=C5)C=C3,DTPT,,,0.98,9.05,40,3.52,"	Chen K-W, et al. Merocyanines for vacuum-deposited small-molecule organic solar cells. Organic Electronics 26, 319-326 (2015)."
2536,N#C/C(C#N)=C(N=C/1C2=CC=CC=C2)/SC1=C/C3=CC=C(N(C4=CC=CC5=C4C=CC=C5)C6=CC=CC=C6)C=C3,1-NPPT,,,0.85,6.4,34,1.86,"	Chen K-W, et al. Merocyanines for vacuum-deposited small-molecule organic solar cells. Organic Electronics 26, 319-326 (2015)."
2537,CCCCCCC(C1=C2/C(N/C1=C\3)=C/C(C4=C/5C(CCCCCC)=CC=C4CCCCCC)=NC5=C/C6=C7C(C(CCCCCC)=CC=C7CCCCCC)=C(/C=C8N=C3C9=C\8C(CCCCCC)=CC=C9CCCCCC)N6)=CC=C2CCCCCC,C6TBPH2,,,0.87,5.64,30,1.48,"	Chen K-W, et al. Merocyanines for vacuum-deposited small-molecule organic solar cells. Organic Electronics 26, 319-326 (2015)."
2538,CCCCCCC(C1=C2/C(N/C1=C\3)=C/C(C4=C/5C(CCCCCC)=CC=C4CCCCCC)=NC5=N/C6=C7C(C(CCCCCC)=CC=C7CCCCCC)=C(/C=C8N=C3C9=C\8C(CCCCCC)=CC=C9CCCCCC)N6)=CC=C2CCCCCC,C6TBMAPH2,,,0.51,4.8,54,1.4,"	Dao Q-D, et al. Efficiency enhancement in solution processed small-molecule based organic solar cells utilizing various phthalocyanine¨Ctetrabenzoporphyrin hybrid macrocycles. Organic Electronics 23, 44-52 (2015)."
2539,CCCCCCC(C1=C2/C(N/C1=C\3)=N/C(C4=C/5C(CCCCCC)=CC=C4CCCCCC)=NC5=N/C6=C7C(C(CCCCCC)=CC=C7CCCCCC)=C(/C=C8N=C3C9=C\8C(CCCCCC)=CC=C9CCCCCC)N6)=CC=C2CCCCCC,C6TBDAPH2,,,0.67,6.4,57,2.4,"	Dao Q-D, et al. Efficiency enhancement in solution processed small-molecule based organic solar cells utilizing various phthalocyanine¨Ctetrabenzoporphyrin hybrid macrocycles. Organic Electronics 23, 44-52 (2015)."
2540,CC(C)[Si](C(C)C)(C(C)C)C1=CC2=C(C3=CC4=C(C5=N/C4=N\C6=C7C=C(C8=C9C=C([Si](C(C)C)(C(C)C)C(C)C)S8)C(C%10=C9C=C([Si](C(C)C)(C(C)C)C(C)C)S%10)=CC7=C%11/N=C(C%12=C%13C=C(C%14=C%15C=C([Si](C(C)C)(C(C)C)C(C)C)S%14)C(C%16=C%15C=C([Si](C(C)C)(C(C)C)C(C)C)S%16)=C%12)\N=C%13/N=C(C%17=C/%18C=C(C%19=C%20C=C([Si](C(C)C)(C(C)C)C(C)C)S%19)C(C%21=C%20C=C([Si](C(C)C)(C(C)C)C(C)C)S%21)=C%17)\N(C%18=N/5)[Zn]N6%11)C=C3C%22=C2C=C([Si](C(C)C)(C(C)C)C(C)C)S%22)S1,6,,,0.69,8.3,50,2.8,"	Dao Q-D, et al. Efficiency enhancement in solution processed small-molecule based organic solar cells utilizing various phthalocyanine¨Ctetrabenzoporphyrin hybrid macrocycles. Organic Electronics 23, 44-52 (2015)."
2541,FB(F)N1C(C(C2=CC=C(Br)C=C2)C3N=C(/C=C/C4=CC=C(N(CC(OCC)=O)C5=C6C=CC=C5)C6=C4)C(C(OCC7=CC=CC=C7)=O)=C3/C=C/C8=CC(C(C=CC=C9)=C9N%10CC(OCC)=O)=C%10C=C8)=C(/C=C/C%11=CC=C(N(CC(OCC)=O)C%12=C%13C=CC=C%12)C%13=C%11)C(C(OCC%14=CC=CC=C%14)=O)=C1/C=C/C%15=CC(C(C=CC=C%16)=C%16N%17CC(OCC)=O)=C%17C=C%15,TAC,,,0.7,1.7,51,0.6,"	Yan X, et al. Synthesis of an octathienyl-fused phthalocyanine as a donor material for organic solar cells. Dyes and Pigments 114, 124-128 (2015)."
2542,CCCCC(CC)COC1=C(C=C(C2=CC(C(CCCCCC)(CCCCCC)C3=C4SC(/C=C5SC(N(CC)C\5=O)=S)=C3)=C4S2)S6)C6=C(OCC(CC)CCCC)C7=C1SC(C8=CC(C(CCCCCC)(CCCCCC)C9=C%10SC(/C=C%11SC(N(CC)C\%11=O)=S)=C9)=C%10S8)=C7,BDT(CDTRH)2,,,0.85,8.17,39,2.7,"	Zhang X, Zhang Y, Chen L, Xiao Y. Star-shaped carbazole-based BODIPY derivatives with improved hole transportation and near-infrared absorption for small-molecule organic solar cells with high open-circuit voltages. RSC Advances 5, 32283-32289 (2015)."
2543,CCCCCCCCCCC(CCCCCCCC)OC1=C(OC(CCCCCCCC)CCCCCCCCCC)C=C2C(C=C(C3=CC=CS3)S4)=C4C(SC(C5=CC=C(C6=CC(OCCCCCC)=C(C=C(C7=CC=C(C8=CC=CS8)S7)C=C9)C9=C6OCCCCCC)S5)=C%10)=C%10C2=C1,PNDT-BTN,,,0.94,10.42,62,6.07,"	Kumar CV, Cabau L, Koukaras EN, Viterisi A, Sharma GD, Palomares E. Solution processed organic solar cells based on A¨CD¨CD¡ä¨CD¨CA small molecule with benzo [1, 2-b: 4, 5-b¡ä] dithiophene donor (D¡ä) unit, cyclopentadithiophene donor (D) and ethylrhodanine acceptor unit having 6% light to energy conversion efficiency. Journal of Materials Chemistry A 3, 4892-4902 (2015)."
2544,CCCCCCC1=CSC(C(C=C2)=CC=C2N(C3=CC=C(C4=CC(CCCCCC)=CS4)C=C3)C(C=C5)=CC=C5C(S6)=NC7=C6N=C(C8=CC=C(N(C9=CC=C(C%10=CC(CCCCCC)=CS%10)C=C9)C%11=CC=C(C%12=CC(CCCCCC)=CS%12)C=C%11)C=C8)S7)=C1,SM1,,,0.98,8.7,50,4.29,"	Kim YJ, Cheon YR, Jang J-W, Kim Y-H, Park CE. A potential naphtho [2, 1-b: 3, 4-b¡ä] dithiophene-based polymer with large open circuit voltage for efficient use in organic solar cells. Journal of Materials Chemistry C 3, 1904-1912 (2015)."
2545,CCCCCCCCCCCCC1=C(C2=CC=C(C(C3=CC=CC=C3)C4=CC=CC=C4)C=C2)SC(C(C=C5)=CC=C5N(C6=CC=C(C7=CC(CCCCCCCCCCCC)=C(C8=CC=C(C(C9=CC=CC=C9)C%10=CC=CC=C%10)C=C8)S7)C=C6)C(C=C%11)=CC=C%11C(S%12)=NC%13=C%12N=C(C%14=CC=C(N(C%15=CC=C(C%16=CC(CCCCCCCCCCCC)=C(C%17=CC=C(C(C%18=CC=CC=C%18)C%19=CC=CC=C%19)C=C%17)S%16)C=C%15)C%20=CC=C(C%21=CC(CCCCCCCCCCCC)=C(C%22=CC=C(C(C%23=CC=CC=C%23)C%24=CC=CC=C%24)C=C%22)S%21)C=C%20)C=C%14)S%13)=C1,SM2,,,0.82,6.28,32,1.65,"	Jia T, Peng Z, Li Q, Zhu T, Hou Q, Hou L. Synthesis of four-armed triphenylamine-based molecules and their applications in organic solar cells. New Journal of Chemistry 39, 994-1000 (2015)."
2546,CCCCCCCCCCCCC1=C(C2=CC=C(N(C3=CC=CC=C3)C4=CC=CC=C4)C=C2)SC(C(C5=NSN=C56)=CC=C6/C=C/C(C=C7)=CC=C7N(C8=CC=C(/C=C/C9=CC=C(C%10=CC(CCCCCCCCCCCC)=C(C%11=CC=C(N(C%12=CC=CC=C%12)C%13=CC=CC=C%13)C=C%11)S%10)C%14=NSN=C%149)C=C8)C%15=CC=CC=C%15)=C1,SM1,,,0.86,6.8,36,2.1,"	Jia T, Peng Z, Li Q, Zhu T, Hou Q, Hou L. Synthesis of four-armed triphenylamine-based molecules and their applications in organic solar cells. New Journal of Chemistry 39, 994-1000 (2015)."
2547,N#C/C(C#N)=C/C(C=C1)=CC=C1N(C2=CC=CC=C2)C(C=C3)=CC=C3/C=C/C4=CC=C(C5=CC(CCCCCCCCCCCC)=C(C6=CC=C(N(C7=CC=CC=C7)C8=CC=CC=C8)C=C6)S5)C9=NSN=C94,SM2,,,0.8,5.21,0.25,1.04,"	Jia T, Peng Z, Li Q, Xie Y, Hou Q, Hou L. Synthesis of triphenylamine-based molecules with cyan terminals and their application for organic solar cells. Synthetic Metals 199, 14-20 (2015)."
2548,CCCCCCC(S1)=CC=C1C(S2)=CC=C2C(O3)=CC=C3C(S4)=NC5=C4N=C(C6=CC=C(C7=CC=C(C8=CC=C(CCCCCC)S8)S7)O6)S5,RFTzR,,,0.89,5.8,0.29,1.51,"	Jia T, Peng Z, Li Q, Xie Y, Hou Q, Hou L. Synthesis of triphenylamine-based molecules with cyan terminals and their application for organic solar cells. Synthetic Metals 199, 14-20 (2015)."
2549,O=C(N(CC(CC)CCCC)C(C1=CC=C(C2=CC(C=CC=C3)=C3O2)S1)=C45)C4=C(C6=CC=C(C7=CC(C=CC=C8)=C8O7)S6)N(CC(CC)CCCC)C5=O,DPP(TBFu)2,,,0.76,10.13,34,2.72,"	Nazim M, Ameen S, Akhtar MS, Seo H-K, Shin H-S. Furan-bridged thiazolo [5, 4-d] thiazole based D¨C¦Ð¨CA¨C¦Ð¨CD type linear chromophore for solution-processed bulk-heterojunction organic solar cells. RSC Advances 5, 6286-6293 (2015)."
2550,CCCCCCC(C=C1)=CC=C1C#CC2=C3C=C(C#CC4=CC=C(CCCCCC)C=C4)C5=CC=CC6=C(C#CC7=CC=C(CCCCCC)C=C7)C8=CC(C#CC9=CC=C(CCCCCC)C=C9)=C%10C(C2=CC=C%10)=C8C3=C65,1,,,1.03,9.52,52,5.08,"	Ryan JW, Matsuo Y. Increased efficiency in small molecule organic solar cells through the use of a 56-¦Ð electron acceptor¨Cmethano indene fullerene. Scientific reports 5,  (2015)."
2551,CCCCCCCCC(S1)=CC=C1C#CC2=CC3=C(C#CC4=CC=C(CCCCCCCC)S4)C5=CC=CC6=C(C#CC7=CC=C(CCCCCCCC)S7)C=C8C(C#CC9=CC=C(CCCCCCCC)S9)=C%10C(C2=CC=C%10)=C3C8=C65,2,,,0.77,5.3,55,2.2,"	Gigu¨¨re J-B, Sariciftci NS, Morin J-F. Polycyclic anthanthrene small molecules: semiconductors for organic field-effect transistors and solar cells applications. Journal of Materials Chemistry C 3, 601-606 (2015)."
2552,CCCCCCCCC1=CC=C(C2=CC3=C(C#CC4=CC=C(CCCCCCCC)S4)C5=CC=CC6=C(C7=CC=C(CCCCCCCC)S7)C=C8C(C#CC9=CC=C(CCCCCCCC)S9)=C%10C(C2=CC=C%10)=C3C8=C65)S1,3,,,0.59,3.5,47,1,"	Gigu¨¨re J-B, Sariciftci NS, Morin J-F. Polycyclic anthanthrene small molecules: semiconductors for organic field-effect transistors and solar cells applications. Journal of Materials Chemistry C 3, 601-606 (2015)."
2553,N#C/C(C#N)=C\C1=CC=C(S1)C2=CC=C(C3=CC=C(C4=CC=C(/C=C(C#N)\C#N)S4)S3)S2,2,,,0.74,4.9,59,2.1,"	Gigu¨¨re J-B, Sariciftci NS, Morin J-F. Polycyclic anthanthrene small molecules: semiconductors for organic field-effect transistors and solar cells applications. Journal of Materials Chemistry C 3, 601-606 (2015)."
2554,CCC1(CC)C2=C(SC(C3=CC=C(/C=C(C#N)\C#N)S3)=C2)C4=C1C=C(C5=CC=C(/C=C(C#N)\C#N)S5)S4,1,,,0.88,1.74,25,0.51,"	Baert F, et al. A bridged low band gap A¨CD¨CA quaterthiophene as efficient donor for organic solar cells. Journal of Materials Chemistry C 3, 390-398 (2015)."
2555,[O-]c1c(C2=C(O)C=C(N(CC(C)C)CC(C)C)C=C2O)c([O-])c1C3=C(O)C=C(N(CC(C)C)CC(C)C)C=C3O,DIB-SQ,,,0.97,5.07,45,2.82,"	Baert F, et al. A bridged low band gap A¨CD¨CA quaterthiophene as efficient donor for organic solar cells. Journal of Materials Chemistry C 3, 390-398 (2015)."
2556,FC(C=C(C1=CC=C(C2=CC=C(CCCCCC)S2)S1)C3=NSN=C34)=C4C5=CC6=C(S5)C7=C(C=C(C(S8)=CC9=C8C(SC(C%10=C(F)C=C(C%11=CC=C(C%12=CC=C(CCCCCC)S%12)S%11)C%13=NSN=C%13%10)=C%14)=C%14[Si]9(CC(CC)CCCC)CC(CC)CCCC)S7)[Si]6(CC(CC)CCCC)CC(CC)CCCC,DTS(FBTTh2)2-homo,,,0.77,2.76,51.3,1.08,"	Wang Y, Zhao X, Zhan X. Layer by layer solution processed organic solar cells based on a small molecule donor and a polymer acceptor. Journal of Materials Chemistry C 3, 447-452 (2015)."
2557,FC(C=C(C1=CC=C(C2=CC=C(CCCCCC)S2)S1)C3=NSN=C34)=C4C5=CC6=C(S5)C7=C(C=C(C8=C(F)C=C(C9=CC=C(C%10=CC=C(CCCCCC)S%10)S9)C%11=NSN=C%118)S7)[Si]6(CC(CC)CCCC)CC(CC)CCCC,DTS(FBTTh2)2,,,0.64,11.3,61,4.5,"	Vangerven T, et al. Elucidating Batch-to-Batch Variation Caused by Homocoupled Side Products in Solution-Processable Organic Solar Cells. Chemistry of Materials 28, 9088-9098 (2016)."
2558,CCCCCCCCCCC1=C(CCCCCCCCCC)SC(C2=C3C(C(SC(C4=CC(CCCCCCCC)=C(C5=CC=C(C6=C(CCCCCCCC)C=C(/C=C7C(N(CC)C(S/7)=S)=O)S6)S5)S4)=C8)=C8S3)=C(C9=CC(CCCCCCCCCC)=C(CCCCCCCCCC)S9)C%10=C2C(SC(C%11=CC(CCCCCCCC)=C(C%12=CC=C(C%13=C(CCCCCCCC)C=C(/C=C%14C(N(CC)C(S/%14)=S)=O)S%13)S%12)S%11)=C%15)=C%15S%10)=C1,DTBDT-Rho,,,0.77,13.1,68,6.8,"	Vangerven T, et al. Elucidating Batch-to-Batch Variation Caused by Homocoupled Side Products in Solution-Processable Organic Solar Cells. Chemistry of Materials 28, 9088-9098 (2016)."
2559,CCCCCCC1=C(SC(C2=C(CCCCCC)C=C(/C=C(C#N)/C(OCCCCCCCC)=O)S2)=C1)C(S3)=CC=C3/C=C/C4=CC=C(C5=C(CCCCCC)C=C(C6=C(CCCCCC)C=C(/C=C(C#N)/C(OCCCCCCCC)=O)S6)S5)S4,S-01,,,0.81,17.2,51,7.1,"	Song HG, Kim YJ, Lee JS, Kim Y-H, Park CE, Kwon S-K. Dithienobenzodithiophene-Based Small Molecule Organic Solar Cells with over 7% Efficiency via Additive-and Thermal-Annealing-Free Processing. ACS applied materials & interfaces 8, 34353-34359 (2016)."
2560,CCCCCCC1=C(C#CC2=CC=C(C3=CC=C(C#CC4=C(CCCCCC)C=C(C5=C(CCCCCC)C=C(/C=C(C#N)/C(OCCCCCCCC)=O)S5)S4)S3)S2)SC(C6=C(CCCCCC)C=C(/C=C(C#N)/C(OCCCCCCCC)=O)S6)=C1,S-02,,,0.85,4.26,59,2.13,"	Cui C, et al. Conjugated Oligothiophene Derivatives Based on Bithiophene with Unsaturated Bonds as Building Blocks for Solution©\Processed Bulk Heterojunction Organic Solar Cells. Chemistry¨CAn Asian Journal 11, 3557-3567 (2016)."
2561,CCCCCCC1=C(C#CC(S2)=CC=C2/C=C/C3=CC=C(C#CC4=C(CCCCCC)C=C(C5=C(CCCCCC)C=C(/C=C(C#N)/C(OCCCCCCCC)=O)S5)S4)S3)SC(C6=C(CCCCCC)C=C(/C=C(C#N)/C(OCCCCCCCC)=O)S6)=C1,S-03,,,0.86,2.88,46,1.13,"	Cui C, et al. Conjugated Oligothiophene Derivatives Based on Bithiophene with Unsaturated Bonds as Building Blocks for Solution©\Processed Bulk Heterojunction Organic Solar Cells. Chemistry¨CAn Asian Journal 11, 3557-3567 (2016)."
2562,CCCCCCC1=C(C#CC(S2)=CC=C2/C=C/C3=CC=C(C#CC4=C(CCCCCC)C=C(C5=C(CCCCCC)C=C(/C=C(C#N)/C#N)S5)S4)S3)SC(C6=C(CCCCCC)C=C(/C=C(C#N)/C#N)S6)=C1,S-04,,,0.96,4.57,50,2.19,"	Cui C, et al. Conjugated Oligothiophene Derivatives Based on Bithiophene with Unsaturated Bonds as Building Blocks for Solution©\Processed Bulk Heterojunction Organic Solar Cells. Chemistry¨CAn Asian Journal 11, 3557-3567 (2016)."
2563,CCCCCCC1=C(C#CC(S2)=CC=C2/C=C/C3=CC=C(C#CC4=C(CCCCCC)C=C(C5=C(CCCCCC)C=C(/C=C6C(N(CC)C(N(CC)C\6=O)=S)=O)S5)S4)S3)SC(C7=C(CCCCCC)C=C(/C=C8C(N(CC)C(N(CC)C\8=O)=S)=O)S7)=C1,S-05,,,0.98,3.4,31,1.02,"	Cui C, et al. Conjugated Oligothiophene Derivatives Based on Bithiophene with Unsaturated Bonds as Building Blocks for Solution©\Processed Bulk Heterojunction Organic Solar Cells. Chemistry¨CAn Asian Journal 11, 3557-3567 (2016)."
2564,CCCCC(CC)CC(S1)=CC=C1C2=C3C(C=C(C4=C(CCCCCC)C5=C(C=C(C6=C(CCCCCC)C=C(/C=C7CC(C(CC8=O)=O)=C8C=C/7)S6)S5)S4)S3)=C(C9=CC=C(CC(CC)CCCC)S9)C%10=C2C=C(C%11=C(CCCCCC)C%12=C(C=C(C%13=C(CCCCCC)C=C(/C=C%14CC(C(CC%15=O)=O)=C%15C=C/%14)S%13)S%12)S%11)S%10,BTID-0F,,,0.99,4.48,28,1.22,"	Cui C, et al. Conjugated Oligothiophene Derivatives Based on Bithiophene with Unsaturated Bonds as Building Blocks for Solution©\Processed Bulk Heterojunction Organic Solar Cells. Chemistry¨CAn Asian Journal 11, 3557-3567 (2016)."
2565,CCCCCCC1=C(SC2=C1SC(C3=C(CCCCCC)C=C(/C=C4C(F)C(C(CC5=O)=O)=C5C=C/4)S3)=C2)C(S6)=CC7=C6C(C8=CC=C(CC(CCCC)CCCCCC)S8)=C(C=C(C9=C(CCCCCC)C%10=C(C=C(C%11=C(CCCCCC)C=C(/C=C%12C(F)C(C(CC%13=O)=O)=C%13C=C/%12)S%11)S%10)S9)S%14)C%14=C7C%15=CC=C(CC(CCCC)CCCCCC)S%15,BTID-1F,,,0.93,14,64,8.3,"	Deng D, et al. Fluorination-enabled optimal morphology leads to over 11% efficiency for inverted small-molecule organic solar cells. Nat. Commun. 7, 13740 (2016)."
2566,CCCCCCC1=C(SC2=C1SC(C3=C(CCCCCC)C=C(/C=C4C(F)C(C(CC5=O)=O)=C5C(F)=C/4)S3)=C2)C(S6)=CC7=C6C(C8=CC=C(CC(CCCCCC)CCCCCCCC)S8)=C(C=C(C9=C(CCCCCC)C%10=C(C=C(C%11=C(CCCCCC)C=C(/C=C%12C(F)C(C(CC%13=O)=O)=C%13C(F)=C/%12)S%11)S%10)S9)S%14)C%14=C7C%15=CC=C(CC(CCCCCC)CCCCCCCC)S%15,BTID-2F,,,0.94,15.3,72,10.4,"	Deng D, et al. Fluorination-enabled optimal morphology leads to over 11% efficiency for inverted small-molecule organic solar cells. Nat. Commun. 7, 13740 (2016)."
2567,O=C1C(C2=C(C3=CC=C(C4=CC=CC=C4)S3)N1CC(CC)CCCC)=C(C5=CC=C(C6=CC=CC=C6)S5)N(CC(CC)CCCC)C2=O,DPP-B,,,0.95,15.7,76,11.3,"	Deng D, et al. Fluorination-enabled optimal morphology leads to over 11% efficiency for inverted small-molecule organic solar cells. Nat. Commun. 7, 13740 (2016)."
2568,O=C1C(C2=C(C3=CC=C(C4=CC=C(C=CC=C5)C5=C4)S3)N1CC(CC)CCCC)=C(C6=CC=C(C7=CC=C(C=CC=C8)C8=C7)S6)N(CC(CC)CCCC)C2=O,DPP-N,,,0.63,0.69,43.4,0.2,"	Yuan J, Ma W. Diketopyrrolopyrrole based highly crystalline conjugated molecules for application in small molecule donor-polymer acceptor nonfullerene organic solar cells. Organic Electronics 39, 279-287 (2016)."
2569,O=C1C(C2=C(C3=CC=C(C4=CC(C=CC5=CC=C6)=C(C5=C6C=C7)C7=C4)S3)N1CC(CCCCCC)CCCCCCCC)=C(C8=CC=C(C9=CC(C=CC%10=CC=C%11)=C(C%10=C%11C=C%12)C%12=C9)S8)N(CC(CCCCCC)CCCCCCCC)C2=O,DPP-P,,,0.83,1.14,53.2,0.5,"	Yuan J, Ma W. Diketopyrrolopyrrole based highly crystalline conjugated molecules for application in small molecule donor-polymer acceptor nonfullerene organic solar cells. Organic Electronics 39, 279-287 (2016)."
2570,CCCCC(CC)C[Si]1(CC(CC)CCCC)C2=C(SC(C3=CC=C(C4=CC=C(C5=CC=C(CCCCCC)S5)S4)C6=C3CC(C7=CC(OCCCCCCCC)=CC=C7)C(C8=CC=CC(OCCCCCCCC)=C8)C6)=C2)C9=C1C=C(C%10=C(CC(C%11=CC=CC(OCCCCCCCC)=C%11)C(C%12=CC(OCCCCCCCC)=CC=C%12)C%13)C%13=C(C%14=CC=C(C%15=CC=C(CCCCCC)S%15)S%14)C=C%10)S9,DTS(QxHT2)2,,,0.78,4.45,58.5,2.05,"	Yuan J, Ma W. Diketopyrrolopyrrole based highly crystalline conjugated molecules for application in small molecule donor-polymer acceptor nonfullerene organic solar cells. Organic Electronics 39, 279-287 (2016)."
2571,O=C1N(CC(CC)CCCC)C(C2=CC=C(C3=CC(C(OCC)=O)=C(C(OCC)=O)S3)S2)=C4C1=C(C5=CC=C(C6=CC(C(OCC)=O)=C(C(OCC)=O)S6)S5)N(CC(CC)CCCC)C4=O,DPP(C2T)2,,,0.98,12.46,64,7.81,"	Keshtov M, et al. Synthesis and photophysical properties of semiconductor molecules D 1-AD 2-AD 1-type structure based on derivatives of quinoxaline and dithienosilole for organics solar cells. Organic Electronics 39, 361-370 (2016)."
2572,CC(C=C1)=CC=C1N(C2=CC=C(C3=CC=C(/C=C(C4=C(F)C(F)=C(C(F)(F)F)C(F)=C4F)\C#N)C5=NSN=C35)S2)C6=CC=C(C)C=C6,TFTF,,,0.97,3.58,48,1.66,"	Zhang Z, Liu W, Yan J, Shi M, Chen H. A bipolar diketopyrrolopyrrole molecule end capped with thiophene-2, 3-dicarboxylate used as both electron donor and acceptor for organic solar cells. Synthetic Metals 222, 211-218 (2016)."
2573,CC(C=C1)=CC=C1N(C2=CC=C(C3=CC=C(/C=C(C4=C(F)C(F)=C(C#N)C(F)=C4F)\C#N)C5=NSN=C35)S2)C6=CC=C(C)C=C6,CNTF,,,0.82,3.9,39,1.2,"	Fang L, et al. Fluorine-containing low-energy-gap organic dyes with low voltage losses for organic solar cells. Synthetic Metals 222, 232-239 (2016)."
2574,CC(C=C1)=CC=C1N(C2=CC=C(C3=CC=C(/C=C(C4=C(F)C(F)=NC(F)=C4F)\C#N)C5=NSN=C35)S2)C6=CC=C(C)C=C6,PRTF,,,0.88,5.4,53,2.4,"	Fang L, et al. Fluorine-containing low-energy-gap organic dyes with low voltage losses for organic solar cells. Synthetic Metals 222, 232-239 (2016)."
2575,CCCCCCC1(CCCCCC)C2=CC(C3=CC=C(C(N(CC(CCCCCC)CCCCCCCC)C4=O)=C5C4=C(C6=CC=C(C7=CC=C(C(C=CC(C)=C8)=C8C9(CCCCCC)CCCCCC)C9=C7)S6)N(CC(CCCCCC)CCCCCCCC)C5=O)S3)=CC=C2C%10=C1C=C(C%11=CC(CCCCCC)=C(C%12=CC=C(C%13=CC=C(C%14=C(CCCCCC)C=C(C)S%14)S%13)S%12)S%11)C=C%10,P4TFDPP,,,0.9,4.7,55,2.3,"	Fang L, et al. Fluorine-containing low-energy-gap organic dyes with low voltage losses for organic solar cells. Synthetic Metals 222, 232-239 (2016)."
2576,CC1=CC(CCCCCC)=C(S1)C(S2)=CC=C2C3=CC=C(S3)C(S4)=C(CCCCCC)C=C4C5=CC=C(C6=CC=C(C(N(CC(CCCCCC)CCCCCCCC)C7=O)=C8C7=C(C9=CC=C(C%10=CC=C(C)C=C%10)S9)N(CC(CCCCCC)CCCCCCCC)C8=O)S6)C=C5,P5TDPP,,,0.88,9.4,59,4.9,"	SambathKumar B, et al. Two Donor¨COne Acceptor Random Terpolymer Comprised of Diketopyrrolopyrrole Quaterthiophene with Various Donor ¦Ð-Linkers for Organic Photovoltaic Application. The Journal of Physical Chemistry C 120, 26609-26619 (2016)."
2577,CC1=CC(CCCCCC)=C(S1)C(S2)=CC=C2C3=CC=C(S3)C4=C(CCCCCC)C=C(C5=CC=C(S5)C6=CC=C(C(N(CC(CCCCCC)CCCCCCCC)C7=O)=C8C7=C(C9=CC=C(C%10=CC=C(C)S%10)S9)N(CC(CCCCCC)CCCCCCCC)C8=O)S6)S4,P4TPDPP,,,0.77,8.57,61,4.1,"	SambathKumar B, et al. Two Donor¨COne Acceptor Random Terpolymer Comprised of Diketopyrrolopyrrole Quaterthiophene with Various Donor ¦Ð-Linkers for Organic Photovoltaic Application. The Journal of Physical Chemistry C 120, 26609-26619 (2016)."
2578,CC1=CC(CCCCCC)=C(S1)C(S2)=CC=C2C3=CC=C(S3)C4=C(CCCCCC)C=C(/C=C/C5=CC=C(C(N(CC(CCCCCC)CCCCCCCC)C6=O)=C7C6=C(C8=CC=C(/C=C/C)S8)N(CC(CCCCCC)CCCCCCCC)C7=O)S5)S4,P4TVDPP,,,0.72,10.05,50,3.8,"	SambathKumar B, et al. Two Donor¨COne Acceptor Random Terpolymer Comprised of Diketopyrrolopyrrole Quaterthiophene with Various Donor ¦Ð-Linkers for Organic Photovoltaic Application. The Journal of Physical Chemistry C 120, 26609-26619 (2016)."
2579,O=C1N(CC(CC)CCCC)C(C2=CC=C(C3=CC(C(C(C=CC=C4)=C4S5)=C5N6CCCCCCCCCCCC)=C6C=C3)S2)=C7C(N(CC(CC)CCCC)C(C8=CC=C(S8)C9=CC=C(C%10=CC=C(C(N(CC(CC)CCCC)C%11=O)=C%12C%11=C(C%13=CC=C(C%14=CC(C(C(C=CC=C%15)=C%15S%16)=C%16N%17CCCCCCCCCCCC)=C%17C=C%14)S%13)N(CC(CC)CCCC)C%12=O)S%10)S9)=C71)=O,3T(DPP-BTI)2,,,0.69,9.43,44,2.9,"	SambathKumar B, et al. Two Donor¨COne Acceptor Random Terpolymer Comprised of Diketopyrrolopyrrole Quaterthiophene with Various Donor ¦Ð-Linkers for Organic Photovoltaic Application. The Journal of Physical Chemistry C 120, 26609-26619 (2016)."
2580,CCCCCCCCCCC(CCCCCCCC)/C(C1=CC=C(/C(C#CC2=CC(CCCCCC)=C(C3=CC=C(C4=C(CCCCCC)C=C(/C=C5C(N(CC)C(S/5)=S)=O)S4)S3)S2)=C6N=C7C=C\6)N1[Zn]N8/C(C=C/C8=C7\C(CCCCCCCC)CCCCCCCCCC)=C9/C#CC%10=CC(CCCCCC)=C(C%11=CC=C(C%12=C(CCCCCC)C=C(/C=C%13C(N(CC)C(S/%13)=S)=O)S%12)S%11)S%10)=C%14C=CC9=N\%14,PTTR,,,0.52,10.41,55.8,3.02,"	Qi H, et al. Novel D (A-Ar) 2 type small molecules with oligothiophene, diketopyrrolopyrrole and benzo [4, 5] thieno [2, 3-b] indole units: investigation on relationship between structure and property for organic solar cells. Tetrahedron 72, 7430-7437 (2016)."
2581,CCCCCCCCCCC(CCCCCCCC)/C(C1=CC=C(/C(C#CC2=CC(CCCCCC)=C(C3=CC=C(C4=C(CCCCCC)C=C(/C=C5C(N(CC)/C(S/5)=C(C#N)\C#N)=O)S4)S3)S2)=C6N=C7C=C\6)N1[Zn]N8/C(C=C/C8=C7\C(CCCCCCCC)CCCCCCCCCC)=C9/C#CC%10=CC(CCCCCC)=C(C%11=CC=C(C%12=C(CCCCCC)C=C(/C=C%13C(N(CC)/C(S/%13)=C(C#N)/C#N)=O)S%12)S%11)S%10)=C%14C=CC9=N\%14,PTTCNR,,,0.8,14.93,64,7.66,"	Xiao L, et al. New Terthiophene-Conjugated Porphyrin Donors for Highly Efficient Organic Solar Cells. ACS applied materials & interfaces 8, 30176-30183 (2016)."
2582,CCCCCCCCC(C=C(C1=C(CCCCCCCC)C=C(/C=C2SC(N(CC)C\2=O)=S)S1)S3)=C3C4=CC=C(S4)C5=CC=C(C6=CC=C(C7=C(CCCCCCCC)C=C(C8=C(CCCCCCCC)C=C(/C=C9C(N(CC)C(S/9)=S)=O)S8)S7)S6)S5,DERHD7T,,,0.82,14.3,70,8.21,"	Xiao L, et al. New Terthiophene-Conjugated Porphyrin Donors for Highly Efficient Organic Solar Cells. ACS applied materials & interfaces 8, 30176-30183 (2016)."
2583,FC(C(F)=C(C1=CC=C(C2=CC(C(C=CC=C3)=C3N4CCCCCCCC)=C4C=C2)S1)C5=NSN=C56)=C6C(C=C7)=CC=C7C(C8=CC=C(C9=C(F)C(F)=C(C%10=CC=C(C%11=CC=C(N(CCCCCCCC)C%12=C%13C=CC=C%12)C%13=C%11)S%10)C%14=NSN=C9%14)C=C8)C%15=CC=C(C%16=C(F)C(F)=C(C%17=CC=C(C%18=CC(C(C=CC=C%19)=C%19N%20CCCCCCCC)=C%20C=C%18)S%17)C%21=NSN=C%21%16)C=C%15,TPA(F2BT-T-3Cz)3,,,,,,6.1,"	Li Y. Photovoltaic efficiency of solution-processable organic molecules reached near 10%. Sci. China: Chem 58, 191-191 (2015)."
2584,FC(C=C(C1=CC=C(C2=CC(C(C=CC=C3)=C3N4CCCCCCCC)=C4C=C2)S1)C5=NSN=C56)=C6C(C=C7)=CC=C7C(C8=CC=C(C9=C(F)C=C(C%10=CC=C(C%11=CC=C(N(CCCCCCCC)C%12=C%13C=CC=C%12)C%13=C%11)S%10)C%14=NSN=C9%14)C=C8)C%15=CC=C(C%16=C(F)C=C(C%17=CC=C(C%18=CC(C(C=CC=C%19)=C%19N%20CCCCCCCC)=C%20C=C%18)S%17)C%21=NSN=C%21%16)C=C%15,TPA(F1BT-T-3Cz)3,,,0.96,10.55,49,4.81,"	Wang Q, et al. Photovoltaic Small Molecules of TPA (F x BT-T-Cz) 3: Tuning Open-Circuit Voltage over 1.0 V for Their Organic Solar Cells by Increasing Fluorine Substitution. ACS applied materials & interfaces 8, 30320-30327 (2016)."
2585,O=C(OC(CC)CCCCC)C1=C(C2=CC=C(C3=CC=C(C4=C5C(C(N4CC(CC)CCCC)=O)=C(C6=CC=C(C7=CC=CC=C7)S6)N(CC(CC)CCCC)C5=O)S3)S2)SC(C8=CC=C(C9=CC=C(C%10=C%11C(C(N%10CC(CC)CCCC)=O)=C(C%12=CC=C(C%13=CC=CC=C%13)S%12)N(CC(CC)CCCC)C%11=O)S9)S8)=C1,3EhT(DPP)2,,,1.01,10.86,44,4.99,"	Wang Q, et al. Photovoltaic Small Molecules of TPA (F x BT-T-Cz) 3: Tuning Open-Circuit Voltage over 1.0 V for Their Organic Solar Cells by Increasing Fluorine Substitution. ACS applied materials & interfaces 8, 30320-30327 (2016)."
2586,CC(C=C(C)C=C1C)=C1/C(C2=CC=C(/C(C#CC3=C(CCCCCC)C(CCCCCC)=C(/C=C4C(N(CC)C(S/4)=S)=O)S3)=C5N=C6C=C\5)N2[Zn]N7/C(C=C/C7=C6\C8=C(C)C=C(C)C=C8C)=C9/C#CC%10=C(CCCCCC)C(CCCCCC)=C(/C=C%11C(N(CC)C(S/%11)=S)=O)S%10)=C%12C=CC9=N\%12,1a,,,0.7,8.31,56,3.29,"	Ko EY, Choi S, Park GE, Lee DH, Cho MJ, Choi DH. Diketopyrrolopyrrole-based conjugated small molecules bearing two different acceptor moieties for organic solar cells. Synthetic Metals 221, 39-47 (2016)."
2587,CC(C=C(C)C=C1C)=C1/C(C2=CC=C(/C(C#CC3=C(CCCCCC)C(CCCCCC)=C(/C=C/C4=C(CCCCCC)C(CCCCCC)=C(/C=C5SC(N(CC)C\5=O)=S)S4)S3)=C6N=C7C=C\6)N2[Zn]N8/C(C=C/C8=C7\C9=C(C)C=C(C)C=C9C)=C%10/C#CC%11=C(CCCCCC)C(CCCCCC)=C(/C=C/C%12=C(CCCCCC)C(CCCCCC)=C(/C=C%13SC(N(CC)C\%13=O)=S)S%12)S%11)=C%14C=CC%10=N\%14,1b,,,0.85,11.36,31,3.01,"	Montcada NF, et al. High photo-current in solution processed organic solar cells based on a porphyrin core A-¦Ð-D-¦Ð-A as electron donor material. Organic Electronics 38, 330-336 (2016)."
2588,CCCCCCCCC(C=C(C1=C(CCCCCCCC)C=C(/C=C2S/C(N(CC)C\2=O)=C(C#N)/C#N)S1)S3)=C3C4=CC=C(S4)C5=CC=C(C6=CC=C(C7=C(CCCCCCCC)C=C(C8=C(CCCCCCCC)C=C(/C=C9C(N(CC)/C(S/9)=C(C#N)\C#N)=O)S8)S7)S6)S5,DRCN7T,,,0.8,13.2,40,4.24,"	Montcada NF, et al. High photo-current in solution processed organic solar cells based on a porphyrin core A-¦Ð-D-¦Ð-A as electron donor material. Organic Electronics 38, 330-336 (2016)."
2589,N#C/C(C1=CC=C([N+]([O-])=O)C=C1)=C/C(C=C2)=CC=C2N(C3=CC=CC=C3)C(C=C4)=CC=C4/C=C/C5=CC=C(C6=CC(CCCCCCCCCCCC)=C(C7=CC=C(N(C8=CC=CC=C8)C9=CC=CC=C9)C=C7)S6)C%10=NSN=C%105,SM3,,,,,,9.3,"	Li Y. Photovoltaic efficiency of solution-processable organic molecules reached near 10%. Sci. China: Chem 58, 191-191 (2015)."
2590,N#C/C(C1=CC=C([N+]([O-])=O)C=C1)=C\C(C=C2)=CC=C2N(C3=CC=CC=C3)C(C=C4)=CC=C4/C=C/C5=CC=C(C6=CC7=C(C(OCC(CC)CCCC)=C(C=C(C8=CC=C(/C=C/C9=CC=C(N(C%10=CC=CC=C%10)C%11=CC=C(/C=C(C#N)/C%12=CC=C([N+]([O-])=O)C=C%12)C=C%11)C=C9)C%13=NSN=C8%13)S%14)C%14=C7OCC(CC)CCCC)S6)C%15=NSN=C%155,SM4,,,0.85,5.22,33,1.46,"	Jia T, Peng Z, Li Q, Xie Y, Hou Q, Hou L. Synthesis of triphenylamine-based molecules with cyan terminals and their application for organic solar cells. Synthetic Metals 199, 14-20 (2015)."
2591,O=C1N(CC(CC)CCCC)C(C2=CC=C(C3=CC(C(C(C=CC=C4)=C4S5)=C5N6CCCCCCCCCCCC)=C6C=C3)S2)=C7C(N(CC(CC)CCCC)C(C8=CC=C(C9=CC=C(S9)C%10=CC=C(C%11=CC=C(C(N(CC(CC)CCCC)C%12=O)=C%13C%12=C(C%14=CC=C(C%15=CC(C(C(C=CC=C%16)=C%16S%17)=C%17N%18CCCCCCCCCCCC)=C%18C=C%15)S%14)N(CC(CC)CCCC)C%13=O)S%11)S%10)S8)=C71)=O,4T(DPP-BTI)2,,,0.78,4.89,33,1.27,"	Jia T, Peng Z, Li Q, Xie Y, Hou Q, Hou L. Synthesis of triphenylamine-based molecules with cyan terminals and their application for organic solar cells. Synthetic Metals 199, 14-20 (2015)."
2592,FC1=C(C2=CC=C(C(C3=CC=CC=C3)C4=CC=CC=C4)C=C2)C5=NSN=C5C(C6=CC=C(C7=CC=C(C8=CC=C(CCCCCC)S8)S7)S6)=C1F,TPA-DFBT3T,,,0.53,10.43,53.1,2.94,"	Qi H, et al. Novel D (A-Ar) 2 type small molecules with oligothiophene, diketopyrrolopyrrole and benzo [4, 5] thieno [2, 3-b] indole units: investigation on relationship between structure and property for organic solar cells. Tetrahedron 72, 7430-7437 (2016)."
2593,CCCCCCC(S1)=CC=C1C2=CC=C(S2)C(S3)=CC=C3C4=CC=C(C5=CC=C(C(C6=CC=CC=C6)C7=CC=CC=C7)C=C5)C8=NSN=C48,TPA-BT3T,,,0.89,5.18,34,1.54,"	Wang Y, Bai H, Cheng P, Zhang M, Zhan X. Effect of electron-withdrawing units on triphenylamine-based small molecules for solution-processed organic solar cells. Science China Chemistry 58, 331-338 (2015)."
2594,CCCCCCC(S1)=CC=C1C2=CC=C(S2)C(S3)=CC=C3C4=NC=C(C5=CC=C(C(C6=CC=CC=C6)C7=CC=CC=C7)C=C5)C8=NSN=C48,TPA-PT3T,,,0.91,8.7,37,2.89,"	Wang Y, Bai H, Cheng P, Zhang M, Zhan X. Effect of electron-withdrawing units on triphenylamine-based small molecules for solution-processed organic solar cells. Science China Chemistry 58, 331-338 (2015)."
2595,S=C(S/1)N(CC)C(C1=C\C(S2)=CC3=C2C(OCC(CC)CCCC)=C(C=C(C(S4)=CC5=C4C(OCC(CC)CCCC)=C(C=C(C(S6)=CC7=C6C(OCC(CC)CCCC)=C(C=C(/C=C8C(N(CC)C(S/8)=S)=O)S9)C9=C7OCC(CC)CCCC)S%10)C%10=C5OCC(CC)CCCC)S%11)C%11=C3OCC(CC)CCCC)=O,DRBDT3,,,0.9,4.54,33,1.34,"	Wang Y, Bai H, Cheng P, Zhang M, Zhan X. Effect of electron-withdrawing units on triphenylamine-based small molecules for solution-processed organic solar cells. Science China Chemistry 58, 331-338 (2015)."
2596,CCCCCCC(C=C(C1=C(CCCCCC)C=C(/C=C2C(N(CC)C(N(CC)C/2=O)=S)=O)S1)S3)=C3C#C[Pt]([Pt](CCCC)(CCCC)CCCC)(C#CC4=C(CCCCCC)C=C(C5=C(CCCCCC)C=C(/C=C6C(N(CC)C(N(CC)C\6=O)=S)=O)S5)S4)[Pt](CCCC)(CCCC)CCCC,S-1,,,0.99,8.26,50,4.09,"	Ni W, et al. A new oligobenzodithiophene end-capped with 3-ethyl-rhodanine groups for organic solar cells with high open-circuit voltage. Science China Chemistry 58, 339-346 (2015)."
