Repository: JinYSun/TeLLAgent

# 🤖**TeLLAgent**👑

------

### **<u>** TeLLAgent: A Tool-Enhanced Large Language Model-based Agent for Autonomous Design and Discovery of High-Performance Molecules</u>

## 😀Motivation

Large language model (LLM) agents have demonstrated significantly enhanced capabilities compared to individual LLMs. However, their application in the chemistry domain remains constrained by limited multimodal synergy, restricted toolsets, static knowledge bases, and insufficient multi-step reasoning and tool-calling capabilities.

File: tool/dataset.csv (part 28 of 48)
ID,SMILES,Name,HOMO,LUMO,Voc (V),Jsc (mA cm^2),FF,PCE(%),ref
2597,CCCCCCC1=C(C2=CC=C(S2)C#C[Pt]([Pt](CCCC)(CCCC)CCCC)(C#CC3=CC=C(C4=C(CCCCCC)C=C(C5=C(CCCCCC)C=C(/C=C6C(N(CC)C(N(CC)C\6=O)=S)=O)S5)S4)S3)[Pt](CCCC)(CCCC)CCCC)SC(C7=C(CCCCCC)C=C(/C=C8C(N(CC)C(N(CC)C/8=O)=S)=O)S7)=C1,S-2,,,0.91,3.61,28,0.88,"	Cui C, Zhang Y, Choy WC, Li H, Wong W-Y. Metallated conjugation in small-sized-molecular donors for solution-processed organic solar cells. Science China Chemistry 58, 347-356 (2015)."
2598,CCCCCCC(C=C(C1=C(CCCCCC)C=C(/C=C(C#N)/C#N)S1)S2)=C2C#C[Pt]([Pt](CCCC)(CCCC)CCCC)(C#CC3=C(CCCCCC)C=C(C4=C(CCCCCC)C=C(/C=C(C#N)/C#N)S4)S3)[Pt](CCCC)(CCCC)CCCC,S-3,,,0.93,5.89,29,1.59,"	Cui C, Zhang Y, Choy WC, Li H, Wong W-Y. Metallated conjugation in small-sized-molecular donors for solution-processed organic solar cells. Science China Chemistry 58, 347-356 (2015)."
2599,CCCCCCC1=C(C2=CC=C(S2)C#C[Pt]([Pt](CCCC)(CCCC)CCCC)(C#CC3=CC=C(C4=C(CCCCCC)C=C(C5=C(CCCCCC)C=C(/C=C(C#N)/C#N)S5)S4)S3)[Pt](CCCC)(CCCC)CCCC)SC(C6=C(CCCCCC)C=C(/C=C(C#N)/C#N)S6)=C1,S-4,,,0.6,1.22,34,0.17,"	Cui C, Zhang Y, Choy WC, Li H, Wong W-Y. Metallated conjugation in small-sized-molecular donors for solution-processed organic solar cells. Science China Chemistry 58, 347-356 (2015)."
2600,CCCCCCCCC(C=C(C1=C(CCCCCCCC)C=C(C2=CC=C(/C=C3C(N(CCCCCCCC)/C(S\3)=C(C#N)\C#N)=O)S2)S1)S4)=C4C(C=C5)=CC=C5N(C6=CC=C(C7=C(CCCCCCCC)C=C(C8=C(CCCCCCCC)C=C(C9=CC=C(/C=C%10S/C(N(CCCCCCCC)C\%10=O)=C(C#N)/C#N)S9)S8)S7)C=C6)C%11=CC=C(C%12=C(CCCCCCCC)C=C(C%13=C(CCCCCCCC)C=C(C%14=CC=C(/C=C%15C(N(CCCCCCCC)/C(S/%15)=C(C#N)\C#N)=O)S%14)S%13)S%12)C=C%11,TCNR3TTPA,,,0.92,4.88,33,1.56,"	Cui C, Zhang Y, Choy WC, Li H, Wong W-Y. Metallated conjugation in small-sized-molecular donors for solution-processed organic solar cells. Science China Chemistry 58, 347-356 (2015)."
2601,CCCCCCCCOC1=C2C(C=CS2)=C(OCCCCCCCC)C3=C1C=C(S3)C4=CC=C5C6=CC=C(C7=CC8=C(C(OCCCCCCCC)=C(C=CS9)C9=C8OCCCCCCCC)S7)C=C6C%10=NSN=C%10C5=C4,SM1,,,0.99,5.76,44,2.5,"	Zhou Y, et al. High open-circuit voltage solution-processed organic solar cells based on a star-shaped small molecule end-capped with a new rhodanine derivative. Science China Chemistry 58, 357-363 (2015)."
2602,CCCCCCCCOC1=C2C(C=CS2)=C(OCCCCCCCC)C3=C1C=C(C(S4)=CC=C4C5=CC=C6C7=CC=C(C8=CC=C(C9=CC%10=C(C(OCCCCCCCC)=C(C=CS%11)C%11=C%10OCCCCCCCC)S9)S8)C=C7C%12=NC(C)(C)N=C%12C6=C5)S3,SM2,,,0.77,0.61,30,0.15,"	Kim J, et al. 2, 2-dimethyl-2H-benzimidazole based small molecules for organic solar cells. Macromolecular Research 23, 214-222 (2015)."
2603,N#C/C(/N=C/C1=CC=C(N(C2=CC=C(OC)C=C2)C3=CC=C(OC)C=C3)S1)=C(C#N)\N=C\C4=CC=C(N(C5=CC=C(OC)C=C5)C6=CC=C(OC)C=C6)S4,T,,,0.62,1.69,27,0.28,"	Kim J, et al. 2, 2-dimethyl-2H-benzimidazole based small molecules for organic solar cells. Macromolecular Research 23, 214-222 (2015)."
2604,N#C/C(/N=C/C1=CC=C(N(C2=CC=C(OC)C=C2)C3=CC=C(OC)C=C3)C=C1)=C(C#N)\C=N\C4=CC=C(N(C5=CC=C(OC)C=C5)C6=CC=C(OC)C=C6)C=C4,P,,,0.52,4.28,36,0.89,"	Jeux V, et al. One step synthesis of DAD chromophores as active materials for organic solar cells by basic condensation. Dyes and Pigments 113, 402-408 (2015)."
2605,CC(C=C1)=CC=C1N(C2=CC=C(C3=CC=C(C4=CC=C(N(C5=CC=C(C6=CC(CCCCCCCCCCCC)=C(C7=CC=C(C(C8=CC=CC=C8)C9=CC=CC=C9)C=C7)S6)C=C5)C%10=CC=C(C)C=C%10)C=C4)C%11=NSN=C%113)C=C2)C%12=CC=C(C%13=CC(CCCCCCCCCCCC)=C(C%14=CC=C(C(C%15=CC=CC=C%15)C%16=CC=CC=C%16)C=C%14)S%13)C=C%12,(TPATh)2(MTPA)2B,,,0.84,3.65,35,1.18,"	Jeux V, et al. One step synthesis of DAD chromophores as active materials for organic solar cells by basic condensation. Dyes and Pigments 113, 402-408 (2015)."
2606,CCCCCCCCCCCCC1=C(C2=CC=C(C(C3=CC=CC=C3)C4=CC=CC=C4)C=C2)SC(C(C=C5)=CC=C5N(C6=CC=C(C7=CC=C(C8=CC=C(N(C9=CC=C(C%10=CC(CCCCCCCCCCCC)=C(C%11=CC=C(C(C%12=CC=CC=C%12)C%13=CC=CC=C%13)C=C%11)S%10)C=C9)C%14=CC=C(C%15=CC(CCCCCCCCCCCC)=C(C%16=CC=C(C(C%17=CC=CC=C%17)C%18=CC=CC=C%18)C=C%16)S%15)C=C%14)C=C8)C%19=NSN=C%197)C=C6)C%20=CC=C(C%21=CC(CCCCCCCCCCCC)=C(C%22=CC=C(C(C%23=CC=CC=C%23)C%24=CC=CC=C%24)C=C%22)S%21)C=C%20)=C1,(TPATh)4TPA2B,,,0.8,3.18,33,0.83,"	Zhen H, Peng Z, Hou L, Jia T, Li Q, Hou Q. Comparative study on triphenylamine-based bi-armed and four-armed small molecule donors for solution processed organic solar cells. Dyes and Pigments 113, 451-457 (2015)."
2607,CCCCC(CC)CC(S1)=CC=C1C2=C(C=C(C3=CC=C(/C(C(N4CC(CC)CCCC)=O)=C/C5=CC=C(C6=CC=C(CCCCCC)S6)S5)C4=C3)S7)C7=C(C8=CC=C(CC(CC)CCCC)S8)C9=C2SC(C%10=CC(N(CC(CC)CCCC)C(/C%11=C\C%12=CC=C(C%13=CC=C(CCCCCC)S%13)S%12)=O)=C%11C=C%10)=C9,TIBDT,,,0.71,4.89,37,1.3,"	Zhen H, Peng Z, Hou L, Jia T, Li Q, Hou Q. Comparative study on triphenylamine-based bi-armed and four-armed small molecule donors for solution processed organic solar cells. Dyes and Pigments 113, 451-457 (2015)."
2608,CCCCC(CC)COC1=C2C(SC(C3=C4C(SC(C(OCCCCOCC5=CC(Cl)=C(Cl)C=C5)=O)=C4F)=C(C6=CC7=C(S6)C(OCC(CC)CCCC)=C8C(SC(C9=C%10C(SC(C(OCC(CCCC)CCCCCC)=O)=C%10F)=C(C)S9)=C8)=C7OC(CC)CCCCC)S3)=C2)=C(OC(CC)CCCCC)C%11=C1SC(C)=C%11,PTBDCB25,,,0.89,7.36,60,3.94,"	Fan L, Cui R, Jiang L, Zou Y, Li Y, Qian D. A new small molecule with indolone chromophore as the electron accepting unit for efficient organic solar cells. Dyes and Pigments 113, 458-464 (2015)."
2609,FC1=CC(C2=C(C=C(C3=CC=C(C4=C5C(C(N4CC(CC)CCCC)=O)=C(C6=CC=CS6)N(CC(CC)CCCC)C5=O)S3)S7)C7=C(C8=CC=C(OCC(CC)CCCC)C(F)=C8)C9=C2SC(C%10=CC=C(C%11=C%12C(C(N%11CC(CC)CCCC)=O)=C(C%13=CC=CS%13)N(CC(CC)CCCC)C%12=O)S%10)=C9)=CC=C1OCC(CC)CCCC,M1,,,0.76,16.22,67,8.3,"	Park S, et al. Enhancement of organic photovoltaic efficiency via nanomorphology control using conjugated polymers incorporating fullerene compatible side-chains. Macromolecules 48, 337-345 (2015)."
2610,FC1=CC(C2=C(C=C(C3=CC=C(C4=C5C(C(N4CC(CC)CCCC)=O)=C(C6=CC=CS6)N(CC(CC)CCCC)C5=O)S3)O7)C7=C(C8=CC=C(OCC(CC)CCCC)C(F)=C8)C9=C2OC(C%10=CC=C(C%11=C%12C(C(N%11CC(CC)CCCC)=O)=C(C%13=CC=CS%13)N(CC(CC)CCCC)C%12=O)S%10)=C9)=CC=C1OCC(CC)CCCC,M2,,,0.88,5.5,64,3.1,"	Qian D, et al. Modulating molecular aggregation by facile heteroatom substitution of diketopyrrolopyrrole based small molecules for efficient organic solar cells. Journal of Materials Chemistry A 3, 24349-24357 (2015)."
2611,CCCCCC(CC)C(S1)=CC=C1C2=C3C(SC(C4=CC=C(C5=CC=C(C6=CC=C(C7=CC=C(CCCCCC)S7)S6)C8=NSN=C58)S4)=C3)=C(C9=CC=C(C(CC)CCCCC)S9)C%10=C2SC(C%11=CC=C(C%12=CC=C(C%13=CC=C(C%14=CC=C(CCCCCC)S%14)S%13)C%15=NSN=C%15%12)S%11)=C%10,BDT(TBTTT6)2,,,0.8,11.4,60,5.5,"	Qian D, et al. Modulating molecular aggregation by facile heteroatom substitution of diketopyrrolopyrrole based small molecules for efficient organic solar cells. Journal of Materials Chemistry A 3, 24349-24357 (2015)."
2612,CCCCCC(CC)C(S1)=CC=C1C2=C3C(SC(C4=CC=C(C5=C(F)C(F)=C(C6=CC=C(C7=CC=C(CCCCCC)S7)S6)C8=NSN=C58)S4)=C3)=C(C9=CC=C(C(CC)CCCCC)S9)C%10=C2SC(C%11=CC=C(C%12=C(F)C(F)=C(C%13=CC=C(C%14=CC=C(CCCCCC)S%14)S%13)C%15=NSN=C%15%12)S%11)=C%10,BDT(TffBTTT6)2,,,0.71,8.42,5.3,3.17,"	Liao X, Wu F, Zhang L, Chen L, Chen Y. Solution-processed small molecules based on benzodithiophene and difluorobenzothiadiazole for inverted organic solar cells. Polymer Chemistry 6, 7726-7736 (2015)."
2613,CCCCCCCCC1=C(C2=CC=C(C3=C(CCCCCCCC)C=C(/C=C4C(N(CC)C(S/4)=S)=O)S3)S2)SC(C5=CC6=C(C7=CC=C(C8=CC=C(CC(CCCCCC)CCCCCCCC)S8)S7)C(SC(C9=CC(CCCCCCCC)=C(C%10=CC=C(C%11=C(CCCCCCCC)C=C(/C=C%12SC(N(C)C\%12=O)=S)S%11)S%10)S9)=C%13)=C%13C(C%14=CC=C(C%15=CC=C(CC(CCCCCCCC)CCCCCC)S%15)S%14)=C6S5)=C1,DR3TBDT2T,,,0.73,9.13,62.5,4.17,"	Liao X, Wu F, Zhang L, Chen L, Chen Y. Solution-processed small molecules based on benzodithiophene and difluorobenzothiadiazole for inverted organic solar cells. Polymer Chemistry 6, 7726-7736 (2015)."
2614,CCCCC(CC)COC(C=C1)=CC=C1C2=CC=C(F)C(C#CC3=C(C=CS4)C4=C(C#CC5=C(F)C(C6=CC=C(OCC(CC)CCCC)C=C6)=CC=C5F)C7=C3SC=C7)=C2F,PBDTBPA(F)-DPP,,,0.91,13.2,,8.33,"	Zuo Y, et al. Device characterization and optimization of small molecule organic solar cells assisted by modelling simulation of the current¨Cvoltage characteristics. Physical Chemistry Chemical Physics 17, 19261-19267 (2015)."
2615,CCCCC(CC)COC(C=C1)=CC=C1C2=CC=CC(C#CC3=C(C=C([Sn](C)(C)C)S4)C4=C(C#CC5=CC(C6=CC=C(OCC(CC)CCCC)C=C6)=CC=C5)C7=C3SC([Sn](C)(C)C)=C7)=C2,PBDTBPA(H)-DPP,,,0.68,9.89,50,4.04,"	Chakravarthi N, et al. The effect of with/without resonance-mediated interactions on the organic solar cell performance of new 2D ¦Ð-conjugated polymers. Polymer Chemistry 6, 7149-7159 (2015)."
2616,OC1=CC(N2CCC3=C2C=CC(C#N)=C3)=CC(O)=C1C(C4=O)=C([O-])C4=CC5=[N+](CCCC)C6=C(C(C=CC=C7)=C7C=C6)C5(C)C,ASQ-5-CN,,,0.74,13.17,57,5.58,"	Chakravarthi N, et al. The effect of with/without resonance-mediated interactions on the organic solar cell performance of new 2D ¦Ð-conjugated polymers. Polymer Chemistry 6, 7149-7159 (2015)."
2617,CCCCCCCCN1C2=C(C=CC=C2)C3=C1C=CC(C4=CC=C(C5=CC=C(C(C=C6)=CC=C6C(C7=CC=C(C8=CC=C(C9=CC=C(C%10=CC(C(C=CC=C%11)=C%11N%12CCCCCCCC)=C%12C=C%10)C%13=NSN=C%139)S8)C=C7)C%14=CC=C(C%15=CC=C(C%16=CC=C(C%17=CC(C(C=CC=C%18)=C%18N%19CCCCCCCC)=C%19C=C%17)C%20=NSN=C%20%16)S%15)C=C%14)S5)C%21=NSN=C4%21)=C3,TPA(T¨CBT¨C3Cz)3,,,0.85,12.4,58,6.11,"	Yang D, et al. Cyano-substitution on the end-capping group: facile access toward asymmetrical squaraine showing strong dipole¨Cdipole interactions as a high performance small molecular organic solar cells material. J. Mater. Chem. A 3, 17704-17712 (2015)."
2618,CCCCCCCCN1C2=C(C=CC=C2)C3=C1C=CC(C(C4=NSN=C45)=CC=C5C(C=C6)=CC=C6C(C7=CC=C(C8=CC=C(C9=CC(C(C=CC=C%10)=C%10N%11CCCCCCCC)=C%11C=C9)C%12=NSN=C%128)C=C7)C%13=CC=C(C%14=CC=C(C%15=CC(C(C=CC=C%16)=C%16N%17CCCCCCCC)=C%17C=C%15)C%18=NSN=C%18%14)C=C%13)=C3,TPA(BT¨C3Cz)3,,,0.84,8.77,52,3.82,"	Zhou P, et al. Enhancing the photovoltaic performance of triphenylamine based star-shaped molecules by tuning the moiety sequence of their arms in organic solar cells. Journal of Materials Chemistry A 3, 13568-13576 (2015)."
2619,CCCCCCCCN1C2=C(C=CC=C2)C3=C1C=CC(C(S4)=CC=C4C(C5=NSN=C56)=CC=C6C(C=C7)=CC=C7C(C8=CC=C(C9=CC=C(C%10=CC=C(C%11=CC(C(C=CC=C%12)=C%12N%13CCCCCCCC)=C%13C=C%11)S%10)C%14=NSN=C%149)C=C8)C%15=CC=C(C%16=CC=C(C%17=CC=C(C%18=CC(C(C=CC=C%19)=C%19N%20CCCCCCCC)=C%20C=C%18)S%17)C%21=NSN=C%21%16)C=C%15)=C3,TPA(BT¨CT¨C3Cz)3,,,0.97,8.8,46,3.94,"	Zhou P, et al. Enhancing the photovoltaic performance of triphenylamine based star-shaped molecules by tuning the moiety sequence of their arms in organic solar cells. Journal of Materials Chemistry A 3, 13568-13576 (2015)."
2620,ClC1=C2C(C3=CC=C2Cl)=C(C=C1)C4=C3/C(N/C4=C\C5=N/C(C6=C5C=CC=C6)=C\7)=C/C(C8=C/9C=CC=C8)=NC9=C/C%10=C(C=CC=C%11)C%11=C7N%10,CABP,,,0.9,10.08,54,5.07,"	Zhou P, et al. Enhancing the photovoltaic performance of triphenylamine based star-shaped molecules by tuning the moiety sequence of their arms in organic solar cells. Journal of Materials Chemistry A 3, 13568-13576 (2015)."
2621,N#C/C(C#N)=C/C1=CC=C(C2=CC=C(N(C3=CC=CC=C3)C4=CC=CC=C4)C=C2)S1,2,,,0.65,2.5,52,0.9,"	Zhen Y, Tanaka H, Harano K, Okada S, Matsuo Y, Nakamura E. Organic Solid Solution Composed of Two Structurally Similar Porphyrins for Organic Solar Cells. Journal of the American Chemical Society 137, 2247-2252 (2015)."
2622,N#C/C(C#N)=C/C1=CC=C(C2=CC=C(N(C)C3=CC=CC=C3)C=C2)S1,1,,,0.92,5.8,42,2.5,"	Jiang Y, Cabanetos C, Allain M, Liu P, Roncali J. Manipulation of the band gap and efficiency of a minimalist push¨Cpull molecular donor for organic solar cells. Journal of Materials Chemistry C 3, 5145-5151 (2015)."
2623,CC(C=C1C)=CC(C)=C1/C(C(C2=C/3C=CC=C2)=NC3=C4\C5=CC=C(C(O)=O)C=C5)=C(N/6)\C7=C(C=CC=C7)C6=C(C8=CC=C(NC9=NC(NC%10=CC=C(/C(C%11=NC(C)C=C%11C)=C%12N(C(C)C=C/%12C)B(F)F)C=C%10)=NC(NC%13=CC=C(/C(C%14=C(C)C=C(C)N%14B(F)F)=C%15C(C)=CC(C)=N\%15)C=C%13)=N9)C=C8)\C%16=N/C(C%17=C%16C=CC=C%17)=C(C%18=C(C)C=C(C)C=C%18C)\C%19=C%20C(C=CC=C%20)=C4N%19,(PorCOOH)(BDP)2,,,0.8,7,52,3.3,"	Jiang Y, Cabanetos C, Allain M, Liu P, Roncali J. Manipulation of the band gap and efficiency of a minimalist push¨Cpull molecular donor for organic solar cells. Journal of Materials Chemistry C 3, 5145-5151 (2015)."
2624,CCCCC(CC)CN1C2=C(SC(C3=C(COCCCCC)C(OCCCCCC)=C(C4=CC=C(C5=CC=C(CCCCCC)S5)S4)C6=NSN=C36)=C2)C7=C1C(N(CC(CC)CCCC)C8=C9SC(C%10=C(OCCCCCC)C(OCCCCCC)=C(C%11=CC=C(C%12=CC=C(CCCCCC)S%12)S%11)C%13=NSN=C%13%10)=C8)=C9S7,K,,,0.9,10.48,56,5.29,"	Sharma GD, et al. A mono (carboxy) porphyrin-triazine-(bodipy) 2 triad as a donor for bulk heterojunction organic solar cells. Journal of Materials Chemistry C 3, 6209-6217 (2015)."
2625,CCCCC(CC)CN1C2=C(SC(C3=CC=C(C4=CC=C(C5=CC=C(CCCCCC)S5)S4)C6=NSN=C36)=C2)C7=C1C(N(CC(CC)CCCC)C8=C9SC(C%10=CC=C(C%11=CC=C(C%12=CC=C(CCCCCC)S%12)S%11)C%13=NSN=C%13%10)=C8)=C9S7,J,,,0.84,9.88,61,5.06,"	Jo H, et al. S, N-Heteropentacene based small molecules with A¨CD¨CA structure for solution processed organic bulk heterojunction solar cells. RSC Advances 5, 102115-102125 (2015)."
2626,O=C(N(CC)/C(S/1)=C(C#N)\C#N)C1=C\C(S2)=CC(CCCCCCCC)=C2C3=CC(CCCCCCCC)=C(S3)C(S4)=CC(CCCCCCCC)=C4C5=CC=C(C6=CC=C(C7=C(CCCCCCCC)C=C(C8=C(CCCCCCCC)C=C(C9=C(CCCCCCCC)C=C(/C=C%10C(N(CC)/C(S/%10)=C(C#N)\C#N)=O)S9)S8)S7)S6)S5,DRCN8T,,,0.82,11.13,66,6.02,"	Jo H, et al. S, N-Heteropentacene based small molecules with A¨CD¨CA structure for solution processed organic bulk heterojunction solar cells. RSC Advances 5, 102115-102125 (2015)."
2627,O=C(N(CC)/C(S/1)=C(C#N)\C#N)C1=C\C(S2)=CC(CCCCCCCC)=C2C3=CC(CCCCCCCC)=C(S3)C(S4)=CC(CCCCCCCC)=C4C5=CC(SC(C6=C(CCCCCCCC)C=C(C7=C(CCCCCCCC)C=C(C8=C(CCCCCCCC)C=C(/C=C9C(N(CC)/C(S/9)=C(C#N)\C#N)=O)S8)S7)S6)=C%10)=C%10S5,DRCN8TT,,,0.86,10.8,68,6.5,"	Zhang Q, et al. A solution-processed high performance organic solar cell using a small molecule with the thieno [3, 2-b] thiophene central unit. Chemical Communications 51, 15268-15271 (2015)."
2628,CCCCCCCCC(C=C(C1=CC=C(C2=CC(CCCCCCCC)=C(CC(C#N)C(OCCCCCCCC)=O)S2)S1)S3)=C3C(S4)=CC5=C4C(C6=CC=C(CC(CC)CCCC)S6)=C(C=C(C7=C(CCCCCCCC)C=C(C8=CC=C(C9=CC(CCCCCCCC)=C(/C=C(C(OCCCCCCCC)=O)/C#N)S9)S8)S7)S%10)C%10=C5C%11=CC=C(CC(CC)CCCC)S%11,BDT©\3T©\CNCOO,,,0.88,14.07,65.5,8.11,"	Zhang Q, et al. A solution-processed high performance organic solar cell using a small molecule with the thieno [3, 2-b] thiophene central unit. Chemical Communications 51, 15268-15271 (2015)."
2629,CCCCC(CC)CC(S1)=CC=C1C2=C(C=C(C3=C(CCCCCC)C=C(C4=C(F)C(F)=C(C5=CC(CCCCCC)=C(/C=C(C(OCC(CC)CCCC)=O)\C#N)S5)C6=NSN=C46)S3)S7)C7=C(C8=CC=C(CC(CC)CCCC)S8)C9=C2SC(C%10=C(CCCCCC)C=C(C%11=C(F)C(F)=C(C%12=CC(CCCCCCC)=C(/C=C(C(OCC(CC)CCCC)=O)\C#N)S%12)C%13=NSN=C%11%13)S%10)=C9,BDT(dFBT-ON)2,,,0.97,10.1,73,7.48,"	Zhang Y, et al. Synergistic Effect of Polymer and Small Molecules for High©\Performance Ternary Organic Solar Cells. Advanced materials 27, 1071-1076 (2015)."
2630,CCCCC(CC)CC(S1)=CC=C1C2=C(C=C(C3=C(CCCCCC)C=C(C4=C(F)C(F)=C(C5=CC(CCCCCC)=C(C6=CC=C(CC(CC)CCCC)S6)S5)C7=NSN=C47)S3)S8)C8=C(C9=CC=C(CC(CC)CCCC)S9)C%10=C2SC(C%11=C(CCCCCC)C=C(C%12=C(F)C(F)=C(C%13=CC(CCCCCC)=C(C%14=CC=C(CC(CC)CCCC)S%14)S%13)C%15=NSN=C%12%15)S%11)=C%10,BDT(dFBT-TT)2,,,0.95,7.48,50,3.54,"	Zhao Y, et al. Understanding effects of two different acceptors in one small molecule for solution processable organic solar cells. RSC Advances 5, 61703-61709 (2015)."
2631,CCCCC(CC)C[Si]1(CC(CC)CCCC)C(C=C(C2=CC(N(CCCC)C(/C3=C4C(C=CC(C5=CC=C(C6=CC=C(CCCCCC)S6)S5)=C7)=C7N(CCCC)C\4=O)=O)=C3C=C2)S8)=C8C9=C1C=C(C%10=CC=C(/C(C(N%11CCCC)=O)=C%12C(N(CCCC)C%13=C\%12C=CC(C%14=CC=C(C%15=CC=C(CCCCCC)S%15)S%14)=C%13)=O)C%11=C%10)S9,DTS(IIThThHEX)2,,,0.86,9.19,66,5.55,"	Zhao Y, et al. Understanding effects of two different acceptors in one small molecule for solution processable organic solar cells. RSC Advances 5, 61703-61709 (2015)."
2632,O=C(C1=C2C=CC=C1)C3=C2C(/C(C4=C5C=CC=C4)=C6SC=CS\6)=C5C7=C3C8=C(C=CC=C8)/C7=C9SC=CS/9,truxTTF-CO,,,0.69,11.3,0.41,3.19,"	Areephong J, San Juan RR, Payne A-J, Welch GC. A narrow band gap isoindigo based molecular donor for solution processed organic solar cells. New Journal of Chemistry 39, 5075-5079 (2015)."
2633,C1(/C(C2=C3C=CC=C2)=C4SC=CS\4)=C3C(/C(C5=C6C=CC=C5)=C7SC=CS\7)=C6C8=C1C9=C(C=CC=C9)/C8=C%10SC=CS/%10,truxTTF,,,0.5,3.24,28.7,0.47,"	Molina-Ontoria A, Gallego M, Echegoyen L, P¨¦rez EM, Mart¨ªn N. Organic solar cells based on bowl-shaped small-molecules. RSC Advances 5, 31541-31546 (2015)."
2634,FB(F)N1C(C(C2=CC=C(Br)C=C2)C3N=C(/C=C/C4=CC=C(N(CC(OCC)=O)C5=C6C=CC=C5)C6=C4)C=C3C)=C(C)C=C1C,SAC,,,0.63,4.28,31.2,0.81,"	Molina-Ontoria A, Gallego M, Echegoyen L, P¨¦rez EM, Mart¨ªn N. Organic solar cells based on bowl-shaped small-molecules. RSC Advances 5, 31541-31546 (2015)."
2635,CCCCCCOC1=C(C2=C(C=C3)N4C3=C(C#CC5=C(CCCCCC)C(CCCCCC)=C(/C=C/C6=C(CCCCCC)C(CCCCCC)=C(/C=C(C#N)/C#N)S6)S5)C(C=C7)N8C7=C(C9=C(OCCCCCC)C=CC=C9OCCCCCC)C%10=CC=C%11N%10[Zn]48N%12C2C=CC%12=C%11C#CC%13=C(CCCCCC)C(CCCCCC)=C(/C=C/C%14=C(CCCCCC)C(CCCCCC)=C(/C=C(C#N)/C#N)S%14)S%13)C(OCCCCCC)=CC=C1,1b,,,0.88,3.73,37,1.2,"	Zhang X, Zhang Y, Chen L, Xiao Y. Star-shaped carbazole-based BODIPY derivatives with improved hole transportation and near-infrared absorption for small-molecule organic solar cells with high open-circuit voltages. RSC Advances 5, 32283-32289 (2015)."
2636,O=C1N(CC(CCCC)CC)C(C2=CC=C(C3=CC=C(C4=CC5=C(C6=CC=C(C7=CC=C(S7)C8=CC=C(S8)C9=C%10C(C(N9CC(CCCC)CC)=O)=C(C%11=CC=CS%11)N(CC(CCCC)CC)C%10=O)C=C6C5%12C%13=CC=C(C%14=CC=C(S%14)C%15=CC=C(S%15)C%16=C%17C(C(N%16CC(CCCC)CC)=O)=C(C%18=CC=CS%18)N(CC(CCCC)CC)C%17=O)C=C%13C%19=C%12C=C(C%20=CC=C(S%20)C%21=CC=C(S%21)C%22=C%23C(C(N%22CC(CCCC)CC)=O)=C(C%24=CC=CS%24)N(CC(CCCC)CC)C%23=O)C=C%19)C=C4)S3)S2)=C%25C1=C(C%26=CC=CS%26)N(CC(CCCC)CC)C%25=O,SF(TDPP)4,,,0.88,13.34,0.65,7.63,"	Arrechea S, Aljarilla A, de la Cruz P, Palomares E, Sharma GD, Langa F. Efficiency improvement using bis(trifluoromethane) sulfonamide lithium salt as a chemical additive in porphyrin based organic solar cells. Nanoscale 8, 17953-17962 (2016)."
2637,S=C(N(CC)C/1=O)SC1=C/C2=CC(CCCCCCCC)=C(S2)C3=CC=C(C4=C(CCCCCCCC)C=C(S4)C(O5)=CC(C5=C6OCC(CC)CCCC)=C(OCC(CC)CCCC)C7=C6C=C(C8=CC(CCCCCCCC)=C(C9=CC=C(C(S%10)=C(CCCCCCCC)C=C%10/C=C(SC(N%11CC)=S)/C%11=O)S9)S8)S7)S3,R3T-TBFO,,,0.9,7.51,0.412,2.8,"	Dang D, et al. Spirobifluorene-cored small molecules containing four diketopyrrolopyrrole arms for solution-processed organic solar cells. Journal of Materials Science 51, 8018-8026 (2016)."
2638,O=C1N(C(CC)CCCC)C(C2=CC=C(C3=CC=C(C4=CC=C(CCCCCC)S4)S3)S2)=C5C1=C(C6=CC=C(C(C=C7)=CC=C7N(C8=CC=CC=C8)C9=CC=CC=C9)S6)N(C(CCCC)CC)C5=O,TPA(DPP),,,0.89,9.87,0.72,6.32,"	Qiu B, et al. An asymmetric small molecule based on thieno 2,3-f benzofuran for efficient organic solar cells. Organic Electronics 35, 87-94 (2016)."
2639,O=C1N(C(CC)CCCC)C(C2=CC=C(C3=CC=C(C4=CC=C(CCCCCC)S4)S3)S2)=C5C1=C(C6=CC=C(S6)C(C=C7)=CC=C7N(C8=CC=CC=C8)C9=CC=C(C%10=CC=C(C%11=C%12C(C(N%11C(CCCC)CC)=O)=C(C%13=CC=C(C%14=CC=C(C%15=CC=C(CCCCCC)S%15)S%14)S%13)N(C(CC)CCCC)C%12=O)S%10)C=C9)N(C(CCCC)CC)C5=O,TPA(DPP)2,,,0.7,3.18,0.31,0.68,"	Oh S, Lee J-C, Ahn T, Lee SK. Solution Processable Small Molecules for Application to Organic Solar Cells. Journal of Nanoscience and Nanotechnology 16, 8670-8673 (2016)."
2640,O=C1N(C(CC)CCCC)C(C2=CC=C(C3=CC=C(C4=CC=C(CCCCCC)S4)S3)S2)=C5C1=C(C6=CC=C(S6)C(C=C7)=CC=C7N(C8=CC=C(C9=CC=C(C%10=C%11C(C(N%10C(CCCC)CC)=O)=C(C%12=CC=C(C%13=CC=C(C%14=CC=C(CCCCCC)S%14)S%13)S%12)N(C(CC)CCCC)C%11=O)S9)C=C8)C%15=CC=C(C%16=CC=C(C%17=C%18C(C(N%17C(CCCC)CC)=O)=C(C%19=CC=C(C%20=CC=C(C%21=CC=C(CCCCCC)S%21)S%20)S%19)N(C(CC)CCCC)C%18=O)S%16)C=C%15)N(C(CCCC)CC)C5=O,TPA(DPP)3,,,0.69,5.06,0.34,1.19,"	Oh S, Lee J-C, Ahn T, Lee SK. Solution Processable Small Molecules for Application to Organic Solar Cells. Journal of Nanoscience and Nanotechnology 16, 8670-8673 (2016)."
2641,FC1=C(C2=CC=C(S2)C3=C(OC(CCCCCC)CCCC)C=C(C4=CC=CS4)C(OC(CCCCCC)CCCC)=C3)C5=NSN=C5C(C6=CC=C(S6)C7=C(OC(CCCCCC)CCCC)C=C(C8=CC=CS8)C(OC(CCCCCC)CCCC)=C7)=C1F,O©\1,,,0.63,5.44,0.44,1.5,"	Oh S, Lee J-C, Ahn T, Lee SK. Solution Processable Small Molecules for Application to Organic Solar Cells. Journal of Nanoscience and Nanotechnology 16, 8670-8673 (2016)."
2642,FC1=C(C2=CC=C(S2)C3=C(OC(CCCCCC)CCCC)C=C(C4=CC=CS4)C(OC(CCCCCC)CCCC)=C3)C5=NSN=C5C(C6=CC=C(S6)C7=C(OC(CCCCCC)CCCC)C=C(C8=CC=C(C9=C(F)C(F)=C(C%10=CC=C(S%10)C%11=C(OC(CCCCCC)CCCC)C=C(C%12=CC=CS%12)C(OC(CCCCCC)CCCC)=C%11)C%13=NSN=C9%13)S8)C(OC(CCCCCC)CCCC)=C7)=C1F,O©\2,,,1.04,3.92,0.25,1.02,"	Yuan L, et al. Acceptor End-Capped Oligomeric Conjugated Molecules with Broadened Absorption and Enhanced Extinction Coefficients for High-Efficiency Organic Solar Cells. Advanced Materials 28, 5980-+ (2016)."
2643,CC1=C(/C(C2=N/C(C=C2)=C3/C#CC4=C(CCCCCC)C(CCCCCC)=C(/C=C5C(N(CC)C(S/5)=S)=O)S4)=C(C=C/6)/N7C6=C(C#CC8=C(CCCCCC)C(CCCCCC)=C(/C=C9C(N(CC)C(S/9)=S)=O)S8)/C(C=C/%10)=NC%10=C(C%11=C(C)C=C(C)C=C%11C)/C%12=CC=C3N%12[Zn]7)C(C)=CC(C)=C1,1a,,,0.9,11.2,0.7,7.06,"	Yuan L, et al. Acceptor End-Capped Oligomeric Conjugated Molecules with Broadened Absorption and Enhanced Extinction Coefficients for High-Efficiency Organic Solar Cells. Advanced Materials 28, 5980-+ (2016)."
2644,FC1=C(C2=CC=C(S2)C3=C(OC(CCCCCC)CCCC)C=C(C4=CC=C(/C=C5C(C6=C(C\5=O)C=CC=C6)=O)S4)C(OC(CCCCCC)CCCC)=C3)C7=NSN=C7C(C8=CC=C(S8)C9=C(OC(CCCCCC)CCCC)C=C(C%10=CC=C(/C=C%11C(C%12=C(C\%11=O)C=CC=C%12)=O)S%10)C(OC(CCCCCC)CCCC)=C9)=C1F,M©\1,,,0.85,11.36,30.8,3.01,"	Montcada NF, et al. High photo-current in solution processed organic solar cells based on a porphyrin core A-pi-D-pi-A as electron donor material. Organic Electronics 38, 330-336 (2016)."
2645,FC1=C(C2=CC=C(S2)C3=C(OC(CCCCCC)CCCC)C=C(C4=CC=C(/C=C5C(C6=C(C\5=O)C=CC=C6)=O)S4)C(OC(CCCCCC)CCCC)=C3)C7=NSN=C7C(C8=CC=C(S8)C9=C(OC(CCCCCC)CCCC)C=C(C%10=CC=C(C%11=C(F)C(F)=C(C%12=CC=C(S%12)C%13=C(OC(CCCCCC)CCCC)C=C(C%14=CC=C(/C=C%15C(C%16=C(C\%15=O)C=CC=C%16)=O)S%14)C(OC(CCCCCC)CCCC)=C%13)C%17=NSN=C%11%17)S%10)C(OC(CCCCCC)CCCC)=C9)=C1F,M©\2,,,0.94,13.5,0.71,9.01,"	Yuan L, et al. Acceptor End-Capped Oligomeric Conjugated Molecules with Broadened Absorption and Enhanced Extinction Coefficients for High-Efficiency Organic Solar Cells. Advanced Materials 28, 5980-+ (2016)."
2646,O=C1N(CC(CCCC)CC)C(C2=CC=C(C3=CC=C(CCCCCC)C=C3)S2)=C4C1=C(C5=CC=C(C6=CC(C7=C(SC(C8=CC=C(C9=C%10C(C(N9CC(CCCC)CC)=O)=C(C%11=CC=C(C%12=CC=C(CCCCCC)C=C%12)S%11)N(CC(CCCC)CC)C%10=O)S8)=C7)C%13=C%14C=C(C(SC(C%15=CC=C(C%16=C%17C(C(N%16CC(CCCC)CC)=O)=C(C%18=CC=C(C%19=CC=C(CCCCCC)C=C%19)S%18)N(CC(CCCC)CC)C%17=O)S%15)=C%20)=C%20C%21=C%22SC(C%23=CC=C(C%24=C%25C(C(N%24CC(CCCC)CC)=O)=C(C%26=CC=C(C%27=CC=C(CCCCCC)C=C%27)S%26)N(CC(CCCC)CC)C%25=O)S%23)=C%21)C%22=C%13)=C%14S6)S5)N(CC(CCCC)CC)C4=O,TTA-DPP4,,,0.92,13.3,0.7,8.59,"	Yuan L, et al. Acceptor End-Capped Oligomeric Conjugated Molecules with Broadened Absorption and Enhanced Extinction Coefficients for High-Efficiency Organic Solar Cells. Advanced Materials 28, 5980-+ (2016)."
2647,O=C1N(CC(CCCC)CC)C(C2=CC=C(C3=CC=C(CCCCCC)C=C3)S2)=C4C1=C(C5=CC=C(C6=CC(C7=C(SC(CC(CCCC)CC)=C7)C8=C9C=C(C(SC(CC(CCCC)CC)=C%10)=C%10C%11=C%12SC(C%13=CC=C(C%14=C%15C(C(N%14CC(CCCC)CC)=O)=C(C%16=CC=C(C%17=CC=C(CCCCCC)C=C%17)S%16)N(CC(CCCC)CC)C%15=O)S%13)=C%11)C%12=C8)=C9S6)S5)N(CC(CCCC)CC)C4=O,TTA-DPP2,,,0.7,6.02,0.456,1.93,"	Komiyama H, Adachi C, Yasuda T. Star-shaped and linear pi-conjugated oligomers consisting of a tetrathienoanthracene core and multiple diketopyrrolopyrrole arms for organic solar cells. Beilstein Journal of Organic Chemistry 12, 1459-1466 (2016)."
2648,O=C1N(CCCCCCCCCC)C(C2=CC=CS2)=C3C1=C(C4=CC=C(/C=C/C5=CC=C(C6=C7C(C(N6CCCCCCCCCC)=O)=C(C8=CC=CS8)N(CCCCCCCCCC)C7=O)S5)S4)N(CCCCCCCCCC)C3=O,DPP-DPP,,,0.74,4.25,0.447,1.4,"	Komiyama H, Adachi C, Yasuda T. Star-shaped and linear pi-conjugated oligomers consisting of a tetrathienoanthracene core and multiple diketopyrrolopyrrole arms for organic solar cells. Beilstein Journal of Organic Chemistry 12, 1459-1466 (2016)."
2649,O=C1N(CCCCCCCCCC)C(C2=CC=CS2)=C3C1=C(C4=CC=C(C#CC5=CC=C(C6=C7C(C(N6CCCCCCCCCC)=O)=C(C8=CC=CS8)N(CCCCCCCCCC)C7=O)S5)S4)N(CCCCCCCCCC)C3=O,DPPTDPP,,,0.79,11.53,0.58,5.28,"	Patil Y, Misra R, Sharma A, Sharma GD. D-A-D-pi-D-A-D type diketopyrrolopyrrole based small molecule electron donors for bulk heterojunction organic solar cells. Physical Chemistry Chemical Physics 18, 16950-16957 (2016)."
2650,CCCCCCCCOC1=CC=CC(C2=NC3=C(C4=CC=C(C5=CC=C(CCCCCC)S5)S4)C=CC(C6=CC7=C(C(SC(C8=C(N=C(C9=CC=CC(OCCCCCCCC)=C9)C(C%10=CC(OCCCCCCCC)=CC=C%10)=N%11)C%11=C(C%12=CC=C(C%13=CC=C(CCCCCC)S%13)S%12)C=C8)=C%14)C%14[Si]7(C(CC)CCCCC)C(CC)CCCCC)S6)=C3N=C2C%15=CC=CC(OCCCCCCCC)=C%15)=C1,DTS(FCT2)2,,,0.91,10.84,0.56,5.52,"	Patil Y, Misra R, Sharma A, Sharma GD. D-A-D-pi-D-A-D type diketopyrrolopyrrole based small molecule electron donors for bulk heterojunction organic solar cells. Physical Chemistry Chemical Physics 18, 16950-16957 (2016)."
2651,CC1=C(/C(C2=N/C(C=C2)=C3/C#CC4=C(CCCCCC)C(CCCCCC)=C(/C=C/C5=C(CCCCCC)C(CCCCCC)=C(/C=C6C(N(CC)C(S/6)=S)=O)S5)S4)=C(C=C/7)/N8C7=C(C#CC9=C(CCCCCC)C(CCCCCC)=C(/C=C/C%10=C(CCCCCC)C(CCCCCC)=C(/C=C%11C(N(CC)C(S/%11)=S)=O)S%10)S9)/C(C=C/%12)=NC%12=C(C%13=C(C)C=C(C)C=C%13C)/C%14=CC=C3N%14[Zn]8)C(C)=CC(C)=C1,1b,,,0.76,2.69,0.29,0.59,"	Keshtov ML, Kuklin SA, Buzin MI, Godowsky DY, Khokhlov AR. Synthesis and photophysical properties of semiconductor molecules of D-1-A-D-2-A-D-1 structure on the basis of quinoxaline and dithienosilole derivatives for organic solar cells. Doklady Physical Chemistry 469, 106-110 (2016)."
2652,O=C1N(CCCCCC)C(C2=CC=C(C3=CC=C(/C4=C5C6=CC=CC=C6N(CC(CCCC)CC)C/5=O)C(N(CC(CCCC)CC)C4=O)=C3)C=C2)=C7C1=C(C8=CC=C(C9=CC=C(/C%10=C%11C%12=CC=CC=C%12N(CC(CCCC)CC)C/%11=O)C(N(CC(CCCC)CC)C%10=O)=C9)C=C8)N(CCCCCC)C7=O,DPPID,,,0.8,13.2,40.1,4.24,"	Montcada NF, et al. High photo-current in solution processed organic solar cells based on a porphyrin core A-pi-D-pi-A as electron donor material. Organic Electronics 38, 330-336 (2016)."
2653,O=C1N(CCCCCC)C(C2=CC=C(C3=CC=C(/C4=C5C(SC=C6)=C6N(CC(CCCC)CC)C/5=O)C(N(CC(CCCC)CC)C4=O)=C3)C=C2)=C7C1=C(C8=CC=C(C9=CC=C(/C%10=C%11C(SC=C%12)=C%12N(CC(CCCC)CC)C/%11=O)C(N(CC(CCCC)CC)C%10=O)=C9)C=C8)N(CCCCCC)C7=O,DPPBI,,,0.71,3.65,0.4,1.05,"	Zhao Y, et al. Diketopyrrolopyrrole based A(2)-D-A(1)-D-A(2) type small molecules for organic solar cells: Effects of substitution of benzene with thiophene. Dyes and Pigments 130, 282-290 (2016)."
2654,O=C1N(CCCCCCCC)C(C2=CC=C(S2)C3=CC=C(/C4=C5C(SC=C6)=C6N(CC(CCCC)CC)C/5=O)C(N(CC(CCCC)CC)C4=O)=C3)=C7C1=C(C8=CC=C(S8)C9=CC=C(/C%10=C%11C(SC=C%12)=C%12N(CC(CCCC)CC)C/%11=O)C(N(CC(CCCC)CC)C%10=O)=C9)N(CCCCCCCC)C7=O,DPPTBI,,,0.86,7.46,0.37,2.36,"	Zhao Y, et al. Diketopyrrolopyrrole based A(2)-D-A(1)-D-A(2) type small molecules for organic solar cells: Effects of substitution of benzene with thiophene. Dyes and Pigments 130, 282-290 (2016)."
2655,CCCCCCC1=C(SC=C1)C2=CC=C(S2)C3=NC=C(C4=CC=C(C5=C(CCCCCC)C=CS5)S4)C6=NSN=C36,DH5TPy-3,,,0.64,2.18,0.52,0.74,"	Zhao Y, et al. Diketopyrrolopyrrole based A(2)-D-A(1)-D-A(2) type small molecules for organic solar cells: Effects of substitution of benzene with thiophene. Dyes and Pigments 130, 282-290 (2016)."
2656,CCCCCCC1=CSC(C2=CC=C(C3=CN=C(C4=CC=C(C5=CC(CCCCCC)=CS5)S4)C6=NSN=C36)S2)=C1,DH5TPy-4,,,0.36,1.86,0.3,0.2,"	Cho A, Song CE, Lee SK, Shin WS, Lim E. Effects of alkyl side chain and electron-withdrawing group on benzo 1,2,5 thiadiazole-thiophene-based small molecules in organic photovoltaic cells. Journal of Materials Science 51, 6770-6780 (2016)."
2657,CCCCCCCC[Si]1(CCCCCCCC)C(C=C(C2=CC=C(C3=CC=C(C)C4=NSN=C34)S2)C=C5)=C5C6=C1C=C(C7=CC=C(C8=CC=C(C)C9=NSN=C89)S7)C=C6,SiF-BT,,,0.33,2.04,0.3,0.2,"	Cho A, Song CE, Lee SK, Shin WS, Lim E. Effects of alkyl side chain and electron-withdrawing group on benzo 1,2,5 thiadiazole-thiophene-based small molecules in organic photovoltaic cells. Journal of Materials Science 51, 6770-6780 (2016)."
2658,CCCCCCC1=C(SC=C1)C2=CC=C(S2)C3=C(F)C(F)=C(C4=CC=C(C5=C(CCCCCC)C=CS5)S4)C6=NSN=C36,2F-DH5TB-3,,,2.06,0.9,29.8,0.53,"	Mamoshina P, Vieira A, Putin E, Zhavoronkov A. Applications of Deep Learning in Biomedicine. Mol Pharm 13, 1445-1454 (2016)."
2659,FC1=C(C2=CC=C(C3=CC(CCCCCC)=CS3)S2)C4=NSN=C4C(C5=CC=C(C6=CC(CCCCCC)=CS6)S5)=C1F,2F-DH5TB-4,,,0.92,2.5,0.29,0.67,"	Cho A, Song CE, Lee SK, Shin WS, Lim E. Effects of alkyl side chain and electron-withdrawing group on benzo 1,2,5 thiadiazole-thiophene-based small molecules in organic photovoltaic cells. Journal of Materials Science 51, 6770-6780 (2016)."
2660,CCCCC(CC)CC1(CC(CC)CCCC)C2=C(SC(C3=CC=C(C4=C(F)C(F)=C(C5=CC=C(C6=CC=C(CCCCCC)S6)S5)C7=NSN=C47)S3)=C2)C8=CC(C9(CC(CC)CCCC)CC(CC)CCCC)=C(C%10=C9C=C(C%11=CC=C(C%12=C(F)C(F)=C(C%13=CC=C(C%14=CC=C(CCCCCC)S%14)S%13)C%15=NSN=C%12%15)S%11)S%10)C=C81,BIT4F,,,0.89,4.13,0.3,1.11,"	Cho A, Song CE, Lee SK, Shin WS, Lim E. Effects of alkyl side chain and electron-withdrawing group on benzo 1,2,5 thiadiazole-thiophene-based small molecules in organic photovoltaic cells. Journal of Materials Science 51, 6770-6780 (2016)."
2661,CCCCC(CC)CC1(CC(CC)CCCC)C2=C(SC(C3=CC=C(C(C4=NSN=C54)=C(F)C(F)=C5C6=CC=C(S6)C7=CC8=C(S7)C9=C(C8(CC(CC)CCCC)CC(CC)CCCC)C=C(C%10=C(C%11(CC(CC)CCCC)CC(CC)CCCC)C=C(C%12=CC=C(C%13=C(F)C(F)=C(C%14=CC=C(C%15=CC=C(CCCCCC)S%15)S%14)C%16=NSN=C%13%16)S%12)S%10)C%11=C9)S3)=C2)C%17=CC(C%18(CC(CC)CCCC)CC(CC)CCCC)=C(C%19=C%18C=C(C%20=CC=C(C%21=C(F)C(F)=C(C%22=CC=C(C%23=CC=C(CCCCCC)S%23)S%22)C%24=NSN=C%21%24)S%20)S%19)C=C%171,BIT6F,,,0.89,12.2,0.763,8.27,"	Wang J-L, et al. Series of Multifluorine Substituted Oligomers for Organic Solar Cells with Efficiency over 9% and Fill Factor of 0.77 by Combination Thermal and Solvent Vapor Annealing. Journal of the American Chemical Society 138, 7687-7697 (2016)."
2662,CCCCC(CC)CC1(CC(CC)CCCC)C2=C(SC(C3=CC=C(C(C4=NSN=C54)=C(F)C(F)=C5C6=CC=C(S6)C7=CC8=C(S7)C9=C(C8(CC(CC)CCCC)CC(CC)CCCC)C=C(C%10=C(C%11(CC(CC)CCCC)CC(CC)CCCC)C=C(C%12=CC=C(C(C%13=NSN=C%14%13)=C(F)C(F)=C%14C%15=CC=C(S%15)C%16=CC%17=C(S%16)C%18=C(C%17(CC(CC)CCCC)CC(CC)CCCC)C=C(C%19=C(C%20(CC(CC)CCCC)CC(CC)CCCC)C=C(C%21=CC=C(C%22=C(F)C(F)=C(C%23=CC=C(C%24=CC=C(CCCCCC)S%24)S%23)C%25=NSN=C%22%25)S%21)S%19)C%20=C%18)S%12)S%10)C%11=C9)S3)=C2)C%26=CC(C%27(CC(CC)CCCC)CC(CC)CCCC)=C(C%28=C%27C=C(C%29=CC=C(C%30=C(F)C(F)=C(C%31=CC=C(C%32=CC=C(CCCCCC)S%32)S%31)C%33=NSN=C%30%33)S%29)S%28)C=C%261,BIT8F,,,0.89,13.39,0.7517,8.91,"	Wang J-L, et al. Series of Multifluorine Substituted Oligomers for Organic Solar Cells with Efficiency over 9% and Fill Factor of 0.77 by Combination Thermal and Solvent Vapor Annealing. Journal of the American Chemical Society 138, 7687-7697 (2016)."
2663,CCCCC(CC)CC1(CC(CC)CCCC)C2=C(SC(C3=CC=C(C(C4=NSN=C54)=C(F)C(F)=C5C6=CC=C(S6)C7=CC8=C(S7)C9=C(C8(CC(CC)CCCC)CC(CC)CCCC)C=C(C%10=C(C%11(CC(CC)CCCC)CC(CC)CCCC)C=C(C%12=CC=C(C(C%13=NSN=C%14%13)=C(F)C(F)=C%14C%15=CC=C(S%15)C%16=CC%17=C(S%16)C%18=C(C%17(CC(CC)CCCC)CC(CC)CCCC)C=C(C%19=C(C%20(CC(CC)CCCC)CC(CC)CCCC)C=C(C%21=CC=C(C(C%22=NSN=C%23%22)=C(F)C(F)=C%23C%24=CC=C(S%24)C%25=CC%26=C(S%25)C%27=C(C%26(CC(CC)CCCC)CC(CC)CCCC)C=C(C%28=C(C%29(CC(CC)CCCC)CC(CC)CCCC)C=C(C%30=CC=C(C%31=C(F)C(F)=C(C%32=CC=C(C%33=CC=C(CCCCCC)S%33)S%32)C%34=NSN=C%31%34)S%30)S%28)C%29=C%27)S%21)S%19)C%20=C%18)S%12)S%10)C%11=C9)S3)=C2)C%35=CC(C%36(CC(CC)CCCC)CC(CC)CCCC)=C(C%37=C%36C=C(C%38=CC=C(C%39=C(F)C(F)=C(C%40=CC=C(C%41=CC=C(CCCCCC)S%41)S%40)C%42=NSN=C%39%42)S%38)S%37)C=C%351,BIT10F,,,0.89,10.9,0.6907,6.67,"	Wang J-L, et al. Series of Multifluorine Substituted Oligomers for Organic Solar Cells with Efficiency over 9% and Fill Factor of 0.77 by Combination Thermal and Solvent Vapor Annealing. Journal of the American Chemical Society 138, 7687-7697 (2016)."
2664,FC1=C(C2=CC=C(C3=CC4=C(S3)C5=CC(C6(CC(CC)CCCC)CC(CC)CCCC)=C(C7=C6C=C(C8=CC=C(C9=C(F)C(F)=C(C%10=CC=C(C%11=CC=C(CCCCCC)S%11)S%10)C%12=NSN=C9%12)S8)S7)C=C5C4(CC(CC)CCCC)CC(CC)CCCC)S2)C%13=NSN=C%13C(C%14=CC=C(C%15=CC=C(CCCCCC)S%15)S%14)=C1F,PBITnF,,,0.91,11.72,0.6578,7.04,"	Wang J-L, et al. Series of Multifluorine Substituted Oligomers for Organic Solar Cells with Efficiency over 9% and Fill Factor of 0.77 by Combination Thermal and Solvent Vapor Annealing. Journal of the American Chemical Society 138, 7687-7697 (2016)."
2665,S=C(N(CC)C/1=O)SC1=C/C2=CC(CCCCCCCC)=C(C3=CC=C(S3)C4=C(CCCCCCCC)C=C(C(S5)=CC6=C5C(C7=CC=C(CC(CC)CCCC)S7)=C8C(SC(C9=CC(CCCCCCCC)=C(C%10=CC=C(C%11=C(CCCCCCCC)C=C(S%11)/C=C(SC(N%12CC)=S)/C%12=O)S%10)S9)=C8)=C6C%13=CC=C(CC(CC)CCCC)S%13)S4)S2,BDT1,,,0.89,8.64,0.5531,4.23,"	Wang J-L, et al. Series of Multifluorine Substituted Oligomers for Organic Solar Cells with Efficiency over 9% and Fill Factor of 0.77 by Combination Thermal and Solvent Vapor Annealing. Journal of the American Chemical Society 138, 7687-7697 (2016)."
2666,S=C(N(CC)C/1=O)SC1=C/C2=CC(CCCCCCCC)=C(C3=CC=C(S3)C4=C(CCCCCCCC)C=C(C(S5)=CC6=C5C(C7=CC=C(CC(CC)CCCC)S7)=C8C(SC(C(S9)=CC%10=C9C(C%11=CC=C(CC(CC)CCCC)S%11)=C%12C(SC(C%13=CC(CCCCCCCC)=C(C%14=CC=C(C%15=C(CCCCCCCC)C=C(S%15)/C=C(SC(N%16CC)=S)/C%16=O)S%14)S%13)=C%12)=C%10C%17=CC=C(CC(CC)CCCC)S%17)=C8)=C6C%18=CC=C(CC(CC)CCCC)S%18)S4)S2,BDT2,,,0.89,13.02,0.62,7.18,"	Badgujar S, et al. High-Performance Small Molecule via Tailoring Intermolecular Interactions and its Application in Large-Area Organic Photovoltaic Modules. Advanced Energy Materials 6,  (2016)."
2667,S=C(N(CC)C/1=O)SC1=C/C2=CC(CCCCCCCC)=C(C3=CC=C(S3)C4=C(CCCCCCCC)C=C(C5=CC6=C(S5)C(C7=CC=C(CC(CC)CCCC)S7)=C8C(SC(C(S9)=CC%10=C9C(C%11=CC=C(CC(CC)CCCC)S%11)=C%12C(SC(C(S%13)=CC%14=C%13C(C%15=CC=C(CC(CC)CCCC)S%15)=C%16C(SC(C%17=CC(CCCCCCCC)=C(C%18=CC=C(C%19=C(CCCCCCCC)C=C(S%19)/C=C(SC(N%20CC)=S)/C%20=O)S%18)S%17)=C%16)=C%14C%21=CC=C(CC(CC)CCCC)S%21)=C%12)=C%10C%22=CC=C(CC(CC)CCCC)S%22)=C8)=C6C%23=CC=C(CC(CC)CCCC)S%23)S4)S2,BDT3,,,0.89,13.17,0.73,8.56,"	Badgujar S, et al. High-Performance Small Molecule via Tailoring Intermolecular Interactions and its Application in Large-Area Organic Photovoltaic Modules. Advanced Energy Materials 6,  (2016)."
2668,O=N(C(C1=NON=C12)=CC=C2C(C=C3)=CC=C3N(C4=CC=C(C)C=C4)C5=CC=C(C)C=C5)=O,PNBO,,,0.9,11.34,0.7,7.14,"	Badgujar S, et al. High-Performance Small Molecule via Tailoring Intermolecular Interactions and its Application in Large-Area Organic Photovoltaic Modules. Advanced Energy Materials 6,  (2016)."
2669,CC(C=C1)=CC=C1N(C2=CC=C(C3=CC=C(N(=O)=O)C4=NON=C43)S2)C5=CC=C(C)C=C5,TNBO,,,0.97,10.2,0.515,5.1,"	Ting H-C, et al. Easy Access to NO2-Containing Donor-Acceptor-Acceptor Electron Donors for High Efficiency Small-Molecule Organic Solar Cells. Chemsuschem 9, 1433-1441 (2016)."
2670,CCCCCCCCC1=C(SC(C(S2)=CC3=C2C(C4=CC=C(CC(CC)CCCC)S4)=C5C(SC(C(S6)=CC(CCCCCCCC)=C6C7=CC(SC(C8=C(CCCCCCCC)C=C(/C=C(C(OCC(CC)CCCC)=O)\C#N)S8)=C9)=C9S7)=C5)=C3C%10=CC=C(CC(CC)CCCC)S%10)=C1)C%11=CC(SC(C%12=C(CCCCCCCC)C=C(/C=C(C(OCC(CC)CCCC)=O)\C#N)S%12)=C%13)=C%13S%11,DCATT,,,0.89,12.4,0.455,5.02,"	Ting H-C, et al. Easy Access to NO2-Containing Donor-Acceptor-Acceptor Electron Donors for High Efficiency Small-Molecule Organic Solar Cells. Chemsuschem 9, 1433-1441 (2016)."
2671,CCCCCCCCC1=C(C2=C(CCCCCCCC)C=C(C3=CC(SC(/C=C(C(OCC(CC)CCCC)=O)\C#N)=C4)=C4S3)S2)SC(C(S5)=CC6=C5C(C7=CC=C(CC(CC)CCCC)S7)=C8C(SC(C9=CC(CCCCCCCC)=C(C%10=C(CCCCCCCC)C=C(C%11=CC(SC(/C=C(C(OCC(CC)CCCC)=O)\C#N)=C%12)=C%12S%11)S%10)S9)=C8)=C6C%13=CC=C(CC(CC)CCCC)S%13)=C1,DCATT-L,,,0.89,8.83,0.66,5.2,"	Wang T, et al. Influence of a pi-bridge dependent molecular configuration on the optical and electrical characteristics of organic solar cells. Journal of Materials Chemistry A 4, 8784-8792 (2016)."
2672,CCCCCCCCC1=C(SC(C(S2)=CC3=C2C(C4=CC=C(CC(CC)CCCC)S4)=C5C(SC(C6=CC(CCCCCCCC)=C(S6)C7=CC=C(C8=C(CCCCCCCC)C=C(/C=C(SC(N9CC)=S)/C9=O)S8)S7)=C5)=C3C%10=CC=C(CC(CC)CCCC)S%10)=C1)C%11=CC=C(C%12=C(CCCCCCCC)C=C(/C=C(SC(N%13CC)=S)/C%13=O)S%12)S%11,DR3TBDTT,,,0.98,11.38,0.69,7.72,"	Wang T, et al. Influence of a pi-bridge dependent molecular configuration on the optical and electrical characteristics of organic solar cells. Journal of Materials Chemistry A 4, 8784-8792 (2016)."
2673,CCCCCCCCC1=C(SC(C(S2)=CC3=C2C(C4=CC(F)=C(CC(CC)CCCC)S4)=C5C(SC(C6=CC(CCCCCCCC)=C(S6)C7=CC=C(C8=C(CCCCCCCC)C=C(/C=C(SC(N9CC)=S)/C9=O)S8)S7)=C5)=C3C%10=CC(F)=C(CC(CC)CCCC)S%10)=C1)C%11=CC=C(C%12=C(CCCCCCCC)C=C(/C=C(SC(N%13CC)=S)/C%13=O)S%12)S%11,DR3TBDTTF,,,0.9,13.92,0.733,9.18,"	Wang Z, et al. Solution-Processed Organic Solar Cells with 9.8% Efficiency Based on a New Small Molecule Containing a 2D Fluorinated Benzodithiophene Central Unit. Advanced Electronic Materials 2,  (2016)."
2674,CCCCC(CC)CN1C2=C(C3=C1C(N4CC(CC)CCCC)=C(C5=C4C=C(C6=C(CCCCCC)C=C(C7=C(CCCCCC)C=C(/C=C(C#N)/C#N)S7)S6)S5)S3)SC(C8=C(CCCCCC)C=C(C9=C(CCCCCC)C=C(/C=C(C#N)/C#N)S9)S8)=C2,SM1,,,0.93,14.1,0.747,9.8,"	Wang Z, et al. Solution-Processed Organic Solar Cells with 9.8% Efficiency Based on a New Small Molecule Containing a 2D Fluorinated Benzodithiophene Central Unit. Advanced Electronic Materials 2,  (2016)."
2675,CCCCC(CC)CN1C2=C(C3=C1C(N4CC(CC)CCCC)=C(C5=C4C=C(C6=C(CCCCCC)C=C(C7=C(CCCCCC)C=C(/C=C(C#N)/C(OCCCCCC)=O)S7)S6)S5)S3)SC(C8=C(CCCCCC)C=C(C9=C(CCCCCC)C=C(/C=C(C#N)/C(OCCCCCC)=O)S9)S8)=C2,SM2,,,0.82,11.48,0.6,5.64,"	Tee H, Jo H, Kim D, Biswas S, Sharma GD, Ko J. The effect of acceptor end groups on the physical and photovoltaic properties of A-pi-D-pi-A type oligomers with same S, N-heteropentacene central electron donor unit for solution processed organic solar cells. Dyes and Pigments 129, 209-219 (2016)."
2676,CCCCC(CC)CN1C2=C(C3=C1C(N4CC(CC)CCCC)=C(C5=C4C=C(C6=C(CCCCCC)C=C(C7=C(CCCCCC)C=C(/C=C(C8=O)\C(C9=C8C=CC=C9)=O)S7)S6)S5)S3)SC(C%10=C(CCCCCC)C=C(C%11=C(CCCCCC)C=C(/C=C(C%12=O)/C(C%13=C%12C=CC=C%13)=O)S%11)S%10)=C2,SM3,,,0.82,9.24,0.56,4.24,"	Tee H, Jo H, Kim D, Biswas S, Sharma GD, Ko J. The effect of acceptor end groups on the physical and photovoltaic properties of A-pi-D-pi-A type oligomers with same S, N-heteropentacene central electron donor unit for solution processed organic solar cells. Dyes and Pigments 129, 209-219 (2016)."
2677,CCCCN1C(C(C2=C3C=CC=C2C1=O)=CC=C3C#CC(C4=NSN=C45)=CC=C5C#CC(C=C6)=CC=C6N(C7=CC=CC=C7)C8=CC=CC=C8)=O,TPA-BT-NPI,,,0.92,11.64,0.62,6.64,"	Tee H, Jo H, Kim D, Biswas S, Sharma GD, Ko J. The effect of acceptor end groups on the physical and photovoltaic properties of A-pi-D-pi-A type oligomers with same S, N-heteropentacene central electron donor unit for solution processed organic solar cells. Dyes and Pigments 129, 209-219 (2016)."
2678,S=C(N(CCCCCCCC)C/1=O)SC1=C/C2=CC(CCCCCCCC)=C(C3=CC=C(C4=C(CCCCCCCC)C=C(C5=CC=C(C6=CC=C(S6)C7=CC(CCCCCCCC)=C(S7)C8=CC=C(S8)C9=C(CCCCCCCC)C=C(S9)/C=C(SC(N%10CCCCCCCC)=S)/C%10=O)S5)S4)S3)S2,TTH-D3TRh,,,0.9,11.54,0.66,6.67,"	Gautam P, Misra R, Biswas S, Sharma GD. A D-pi-A1-pi-A2 push-pull small molecule donor for solution processed bulk heterojunction organic solar cells. Physical Chemistry Chemical Physics 18, 13918-13926 (2016)."
2679,S=C(N(CCCCCCCC)C/1=O)SC1=C/C2=CC(CCCCCCCC)=C(C3=CC=C(C4=C(CCCCCCCC)C=C(C5=CC(F)=C(C6=C(F)C=C(S6)C7=CC(CCCCCCCC)=C(S7)C8=CC=C(S8)C9=C(CCCCCCCC)C=C(S9)/C=C(SC(N%10CCCCCCCC)=S)/C%10=O)S5)S4)S3)S2,TTF-D3TRh,,,0.86,10.26,0.668,5.89,"	Wang Z, et al. Solution-Processable Small Molecules for High-Performance Organic Solar Cells with Rigidly Fluorinated 2,2 '-Bithiophene Central Cores. Acs Applied Materials & Interfaces 8, 11639-11648 (2016)."
2680,O=C1N(CC(CCCC)C)C(C2=CC=CS2)=C3C1=C(C4=CC=C(C5=CC=C(C6=CC=C(S6)C7=C8C(C(N7CC(CCCC)CC)=O)=C(C9=CC=CS9)N(CC(CCCC)C)C8=O)C=C5)S4)N(CC(CCCC)CC)C3=O,(TDPP)2Ph,,,0.93,11.03,0.696,7.14,"	Wang Z, et al. Solution-Processable Small Molecules for High-Performance Organic Solar Cells with Rigidly Fluorinated 2,2 '-Bithiophene Central Cores. Acs Applied Materials & Interfaces 8, 11639-11648 (2016)."
2681,S=C(N(CC)C1=O)SC1=CC2=CC(CCCCCCCC)=C(S2)C3=CC=C(S3)C4=C(CCCCCCCC)C=C(S4)C(S5)=CC6=C5C(OCCCCCCCCCCCC)=C7C(SC(C8=CC(CCCCCCCC)=C(C9=CC=C(C%10=C(CCCCCCCC)C=C(C=C(SC(N%11CC)=S)C%11=O)S%10)S9)S8)=C7)=C6OCCCCCCCCCCCC,DR3TBDTOC12,,,0.91,6.85,0.51,3.21,"	Lee JW, Choi YS, Ahn H, Jo WH. Ternary Blend Composed of Two Organic Donors and One Acceptor for Active Layer of High-Performance Organic Solar Cells. Acs Applied Materials & Interfaces 8, 10961-10967 (2016)."
