Repository: JinYSun/TeLLAgent

# 🤖**TeLLAgent**👑

------

### **<u>** TeLLAgent: A Tool-Enhanced Large Language Model-based Agent for Autonomous Design and Discovery of High-Performance Molecules</u>

## 😀Motivation

Large language model (LLM) agents have demonstrated significantly enhanced capabilities compared to individual LLMs. However, their application in the chemistry domain remains constrained by limited multimodal synergy, restricted toolsets, static knowledge bases, and insufficient multi-step reasoning and tool-calling capabilities.

File: tool/dataset.csv (part 29 of 48)
ID,SMILES,Name,HOMO,LUMO,Voc (V),Jsc (mA cm^2),FF,PCE(%),ref
2682,S=C(N(CC)C1=O)SC1=CC2=CC(CCCCCCCC)=C(S2)C3=CC=C(S3)C4=C(CCCCCCCC)C=C(S4)C(S5)=CC6=C5C(C7=CC=C(CCCCCCCCCCCC)S7)=C8C(SC(C9=CC(CCCCCCCC)=C(C%10=CC=C(C%11=C(CCCCCCCC)C=C(C=C(SC(N%12CC)=S)C%12=O)S%11)S%10)S9)=C8)=C6C%13=CC=C(CCCCCCCCCCCC)S%13,DR3TBDTTC12,,,0.88,7.38,0.6539,4.25,"	Yin X, et al. Side-chain Engineering of Benzo 1,2-b:4,5-b ' dithiophene Core-structured Small Molecules for High-Performance Organic Solar Cells. Scientific Reports 6,  (2016)."
2683,S=C(N(CC)C1=O)SC1=CC2=CC(CCCCCCCC)=C(S2)C3=CC=C(S3)C4=C(CCCCCCCC)C=C(S4)C(S5)=CC6=C5C(C7=CC=C(CSCCCCCCC)S7)=C8C(SC(C9=CC(CCCCCCCC)=C(C%10=CC=C(C%11=C(CCCCCCCC)C=C(C=C(SC(N%12CC)=S)C%12=O)S%11)S%10)S9)=C8)=C6C%13=CC=C(SCCCCCCCC)S%13,DR3TBDTTSC8,,,0.9,11.69,0.6648,6.99,"	Yin X, et al. Side-chain Engineering of Benzo 1,2-b:4,5-b ' dithiophene Core-structured Small Molecules for High-Performance Organic Solar Cells. Scientific Reports 6,  (2016)."
2684,CC/C(C1=CC=C(S1)C2=CC=C(S2)C(C=C3)=CC=C3N(C4=CC=C(C5=CSC(C6=CC=C(/C(CC)=C(C#N)\C#N)S6)=C5)C=C4)C7=CC=C(C8=CC=C(C9=CC=C(/C(CC)=C(C#N)\C#N)S9)S8)C=C7)=C(C#N)/C#N,SSO1,,,0.94,11.7,0.6161,6.78,"	Yin X, et al. Side-chain Engineering of Benzo 1,2-b:4,5-b ' dithiophene Core-structured Small Molecules for High-Performance Organic Solar Cells. Scientific Reports 6,  (2016)."
2685,C/C(C1=CC=C(S1)C2=CC=C(S2)C(C=C3OC)=CC=C3N(C4=CC=C(C5=CSC(C6=CC=C(/C(C)=C(C#N)\C#N)S6)=C5)C=C4OC)C7=CC=C(C8=CC=C(C9=CC=C(/C(C)=C(C#N)\C#N)S9)S8)C=C7OC)=C(C#N)/C#N,SSO2,,,0.942,8.59,0.495,4.01,"	Trukhanov VA, et al. Solution-processed star-shaped oligomers in normal and inverted organic solar cells. Synthetic Metals 215, 229-234 (2016)."
2686,CCCCCCC1=CC=C(C2=CC=C(C3=CC=C(C4=C(C56C7=C(C8=CC=CC=C86)C=CC=C7)C=C(C9=CC(C(F)(F)F)=CC(C(F)(F)F)=C9)C=C4)C5=C3)S2)S1,RTh-Sp-CF3,,,0.871,8.56,0.451,3.36,"	Trukhanov VA, et al. Solution-processed star-shaped oligomers in normal and inverted organic solar cells. Synthetic Metals 215, 229-234 (2016)."
2687,N#C/C(C#N)=C(CCCCCC)/C1=CC=C(S1)C2=CC=C(S2)C(C=C3OC)=CC=C3N(C4=CC=C(C5=CSC(C6=CC=C(/C(CCCCCC)=C(C#N)\C#N)S6)=C5)C=C4OC)C7=CC=C(C8=CC=C(C9=CC=C(/C(CCCCCC)=C(C#N)\C#N)S9)S8)C=C7OC,SSO3,,,0.66,8.42,0.38,2.12,"	Nazim M, Ameen S, Akhtar MS, Shin HS. Efficient spirobifluorene-core electron-donor material for application in solution-processed organic solar cells. Chemical Physics Letters 663, 137-144 (2016)."
2688,CC1(C)C(C=C(C([O-])=C2C3=C(O)C=C(N4C(CCC5)C5C6=C4C=CC=C6)C=C3O)C2=O)=[N+](CCCC)C7=CC=CC=C71,USQ-11,,,0.819,7.17,0.445,2.61,"	Trukhanov VA, et al. Solution-processed star-shaped oligomers in normal and inverted organic solar cells. Synthetic Metals 215, 229-234 (2016)."
2689,O=C1C(C2=C(O)C=C(N3C(CCC4)C4C5=C3C=CC=C5)C=C2O)=C([O-])C1=CC6=[N+](CCCC)C7=CC=CC=C7S6,USQ-12,,,0.86,10.34,0.48,4.27,"	Yang D, et al. Two different donor subunits substituted unsymmetrical squaraines for solution-processed small molecule organic solar cells. Organic Electronics 32, 179-186 (2016)."
2690,CCCCCCC1=C(C2=CC=C(C3=C(CCCCCC)C=C(C4=CC=C(CCCCCC)S4)S3)C5=NSN=C25)SC(C(S6)=CC7=C6C(OCC(CC)CCCC)=C8C(SC(C9=CC(CCCCCC)=C(C%10=CC=C(C%11=C(CCCCCC)C=C(C%12=CC=C(CCCCCC)S%12)S%11)C%13=NSN=C%10%13)S9)=C8)=C7OCC(CC)CCCC)=C1,BDT-C1,,,0.72,9.34,0.45,3.03,"	Yang D, et al. Two different donor subunits substituted unsymmetrical squaraines for solution-processed small molecule organic solar cells. Organic Electronics 32, 179-186 (2016)."
2691,FB(F)N1C(/C(C2=CC=C(OCCCCCCCC)C=C2)=C3N=CC(C4=CC=CS4)=C\3)=CC(C5=CC=CS5)=C1,BDP1,,,0.879,10.9,0.634,6.1,"	Chen C, Cheng M, Liu P, Gao J, Kloo L, Sun L. Application of benzodithiophene based A-D-A structured materials in efficient perovskite solar cells and organic solar cells. Nano Energy 23, 40-49 (2016)."
2692,FB(F)N1C(/C(C2=CC=C(OCCCCCCCC)C=C2)=C3N=CC(C4=CC=C(C5=CC=CS5)S4)=C\3)=CC(C6=CC=C(C7=CC=CS7)S6)=C1,BDP2,,,0.64,6.02,0.39,1.49,"	Liao J, et al. Novel D-A-D type dyes based on BODIPY platform for solution processed organic solar cells. Dyes and Pigments 128, 131-140 (2016)."
2693,FB(F)N1C(/C(C2=CC=C(OCCCCCCCC)C=C2)=C3N=CC(C4=CC=C(C(C)(C)C5=C6C=CC=C5)C6=C4)=C\3)=CC(C7=CC=C(C(C)(C)C8=C9C=CC=C8)C9=C7)=C1,BDP3,,,0.78,6.77,0.41,2.15,"	Liao J, et al. Novel D-A-D type dyes based on BODIPY platform for solution processed organic solar cells. Dyes and Pigments 128, 131-140 (2016)."
2694,FB(F)N1C(/C(C2=CC=C(OCCCCCCCC)C=C2)=C3N=CC(C4=CC=C(N(CCCCCCCC)C5=C6C=CC=C5)C6=C4)=C\3)=CC(C7=CC=C(N(CCCCCCCC)C8=C9C=CC=C8)C9=C7)=C1,BDP4,,,0.81,3.62,0.36,1.06,"	Liao J, et al. Novel D-A-D type dyes based on BODIPY platform for solution processed organic solar cells. Dyes and Pigments 128, 131-140 (2016)."
2695,CCCCC(CC)C[Si]1(CC(CC)CCCC)C2=C(SC(C3=C(F)C=C(C4=CC=C(C5=CC=C(CCCCCC)S5)S4)C6=NSN=C36)=C2)C7=C1C=C(C8=C(F)C=C(C9=CC=C(C%10=CC=C(CCCCCC)S%10)S9)C%11=NSN=C8%11)S7,p-DTS(FBTTh2)2,,,0.7,5.03,0.44,1.56,"	Liao J, et al. Novel D-A-D type dyes based on BODIPY platform for solution processed organic solar cells. Dyes and Pigments 128, 131-140 (2016)."
2696,O=C1N(CC(CC)CCCC)C(C2=CC=C(C#CC3=CC=C(C#CC4=CC=C(S4)C5=C6C(C(N5CC(CC)CCCC)=O)=C(C7=CC=CS7)N(CC(CC)CCCC)C6=O)C=C3)S2)=C8C1=C(C9=CC=CS9)N(CC(CC)CCCC)C8=O,BEDPP,,,0.74,17.8,0.52,6.83,"	Kim IK, Jo JH, Yun J-H. Morphology-Controlled High-Efficiency Small Molecule Organic Solar Cells without Additive Solvent Treatment. Nanomaterials (Basel, Switzerland) 6,  (2016)."
2697,O=C1N(CC(CC)CCCC)C(C2=CC=C(C#CC3=CC=C4C(C=CC(C#CC5=CC=C(S5)C6=C7C(C(N6CC(CC)CCCC)=O)=C(C8=CC=CS8)N(CC(CC)CCCC)C7=O)=C4)=C3)S2)=C9C1=C(C%10=CC=CS%10)N(CC(CC)CCCC)C9=O,NEDPP,,,0.9,4.78,0.345,1.48,"	Gao K, et al. A-pi-D-pi-A type Small Molecules Using Ethynylene Linkages for Organic Solar Cells with High Open-circuit Voltages. Chinese Journal of Chemistry 34, 353-358 (2016)."
2698,CCCCC(CC)CC1(CC(CC)CCCC)C2C3=CC=C(C4=CC=CC=C4)C=C3C(CC(CC)CCCC)(CC(CC)CCCC)C2C5=C1C=C(C6=CC(C(N7CC(CCCCCCCC)CCCCCCCCCC)=O)=C(C(SC(C8=CC=CC=C8)=C9)=C9C7=O)S6)C=C5,P1,,,0.98,6.1,0.386,2.31,"	Gao K, et al. A-pi-D-pi-A type Small Molecules Using Ethynylene Linkages for Organic Solar Cells with High Open-circuit Voltages. Chinese Journal of Chemistry 34, 353-358 (2016)."
2699,O=C(N1CC(CCCCCCCC)CCCCCCCCCC)C2=C(C(SC(C3=CC=C(C4=CC=CC=C4)S3)=C5)=C5C1=O)SC(C6=CC=C(S6)C(C=C7)=CC8=C7C9C(C8(CC(CC)CCCC)CC(CC)CCCC)C%10=CC=C(C%11=CC=CC=C%11)C=C%10C9(CC(CC)CCCC)CC(CC)CCCC)=C2,P2,,,0.44,0.26,0.33,0.04,"	Kim J, et al. Syntheses and Properties of Conjugated Polymer with Thiophene-Bridged BTI and Indenoindene Units for Organic Solar Cells. Bulletin of the Korean Chemical Society 37, 506-514 (2016)."
2700,FC1=C(C2=CC([Si](CC(CC)CCCC)(CC(CC)CCCC)C3=C4SC(C5=C6C(SC(C(C7=CC=C(OC)C=C7)=O)=C6)=C(C(S8)=CC([Si]9(CC(CC)CCCC)CC(CC)CCCC)=C8C%10=C9C=C(S%10)C%11=C(F)C=C(C%12=CC=C(C%13=CC=C(CCCCCC)S%13)S%12)C%14=NSN=C%11%14)S5)=C3)=C4S2)C%15=NSN=C%15C(C%16=CC=C(C%17=CC=C(CCCCCC)S%17)S%16)=C1,oligo-1a,,,0.8,1.59,0.39,0.49,"	Kim J, et al. Syntheses and Properties of Conjugated Polymer with Thiophene-Bridged BTI and Indenoindene Units for Organic Solar Cells. Bulletin of the Korean Chemical Society 37, 506-514 (2016)."
2701,FC1=C(C2=CC([Si](CC(CC)CCCC)(CC(CC)CCCC)C3=C4SC(C5=C6C(SC(C(C7=CC=CC=C7)=O)=C6)=C(C(S8)=CC([Si]9(CC(CC)CCCC)CC(CC)CCCC)=C8C%10=C9C=C(S%10)C%11=C(F)C=C(C%12=CC=C(C%13=CC=C(CCCCCC)S%13)S%12)C%14=NSN=C%11%14)S5)=C3)=C4S2)C%15=NSN=C%15C(C%16=CC=C(C%17=CC=C(CCCCCC)S%17)S%16)=C1,oligo-1b,,,0.56,7.16,0.47,1.88,"	Wada Y, et al. Synthesis of Thieno 3,4-b thiophene-Based Donor Molecules with Phenyl Ester Pendants for Organic Solar Cells: Control of Photovoltaic Properties via Single Substituent Replacement. Chemistryselect 1, 703-709 (2016)."
2702,FC1=C(C2=CC([Si](CC(CC)CCCC)(CC(CC)CCCC)C3=C4SC(C5=C6C(SC(C(C7=CC=C(F)C=C7)=O)=C6)=C(C(S8)=CC([Si]9(CC(CC)CCCC)CC(CC)CCCC)=C8C%10=C9C=C(S%10)C%11=C(F)C=C(C%12=CC=C(C%13=CC=C(CCCCCC)S%13)S%12)C%14=NSN=C%11%14)S5)=C3)=C4S2)C%15=NSN=C%15C(C%16=CC=C(C%17=CC=C(CCCCCC)S%17)S%16)=C1,oligo-1c,,,0.56,7,0.56,2.19,"	Wada Y, et al. Synthesis of Thieno 3,4-b thiophene-Based Donor Molecules with Phenyl Ester Pendants for Organic Solar Cells: Control of Photovoltaic Properties via Single Substituent Replacement. Chemistryselect 1, 703-709 (2016)."
2703,FC1=C(C2=CC([Si](CC(CC)CCCC)(CC(CC)CCCC)C3=C4SC(C5=C6C(SC(C(C7=CC=C(C(F)(F)F)C=C7)=O)=C6)=C(C(S8)=CC([Si]9(CC(CC)CCCC)CC(CC)CCCC)=C8C%10=C9C=C(S%10)C%11=C(F)C=C(C%12=CC=C(C%13=CC=C(CCCCCC)S%13)S%12)C%14=NSN=C%11%14)S5)=C3)=C4S2)C%15=NSN=C%15C(C%16=CC=C(C%17=CC=C(CCCCCC)S%17)S%16)=C1,oligo-1d,,,0.58,6.07,0.5,1.75,"	Wada Y, et al. Synthesis of Thieno 3,4-b thiophene-Based Donor Molecules with Phenyl Ester Pendants for Organic Solar Cells: Control of Photovoltaic Properties via Single Substituent Replacement. Chemistryselect 1, 703-709 (2016)."
2704,CCCCCCOC1=C(C2=C(C=C3)N4C3=C(C#CC5=C(CCCCCC)C(CCCCCC)=C(/C=C/C6=C(CCCCCC)C(CCCCCC)=C(/C=C7C(N(CC)C(S/7)=S)=O)S6)S5)C(C=C8)N9C8=C(C%10=C(OCCCCCC)C=CC=C%10OCCCCCC)C%11=CC=C%12N%11[Zn]49N%13C2C=CC%13=C%12C#CC%14=C(CCCCCC)C(CCCCCC)=C(/C=C/C%15=C(CCCCCC)C(CCCCCC)=C(/C=C%16C(N(CC)C(S/%16)=S)=O)S%15)S%14)C(OCCCCCC)=CC=C1,1a,,,0.6,8.17,0.53,2.58,"	Wada Y, et al. Synthesis of Thieno 3,4-b thiophene-Based Donor Molecules with Phenyl Ester Pendants for Organic Solar Cells: Control of Photovoltaic Properties via Single Substituent Replacement. Chemistryselect 1, 703-709 (2016)."
2705,FC1=C(C2=CC=C(C3=CC(C(CC(CC)CCCC)(C4=C5C=C(C(CC(CC)CCCC)(CC(CC)CCCC)C6=C7SC(C8=CC=C(C9=C(F)C(F)=C(C%10=CC=C(C%11=CC=C(CCCCCC)S%11)S%10)C%12=NSN=C9%12)O8)=C6)C7=C4)CC(CC)CCCC)=C5S3)O2)C%13=NSN=C%13C(C%14=CC=C(C%15=CC=C(CCCCCC)S%15)S%14)=C1F,BIT4FFu,,,0.93,10.67,0.54,5.14,"	Arrechea S, Aljarilla A, de la Cruz P, Palomares E, Sharma GD, Langa F. Efficiency improvement using bis(trifluoromethane) sulfonamide lithium salt as a chemical additive in porphyrin based organic solar cells. Nanoscale 8, 17953-17962 (2016)."
2706,FC1=C(C2=CC=C(C3=CC(C(CC(CC)CCCC)(C4=C5C=C(C(CC(CC)CCCC)(CC(CC)CCCC)C6=C7SC(C8=CC=C(C9=C(F)C(F)=C(C%10=CC=C(C%11=CC=C(CCCCCC)S%11)S%10)C%12=NSN=C9%12)S8)=C6)C7=C4)CC(CC)CCCC)=C5S3)S2)C%13=NSN=C%13C(C%14=CC=C(C%15=CC=C(CCCCCC)S%15)S%14)=C1F,BIT4FTh,,,0.89,11.12,0.61,6.01,"	Wang J-L, et al. Difluorobenzothiadiazole-Based Small-Molecule Organic Solar Cells with 8.7% Efficiency by Tuning of pi-Conjugated Spacers and Solvent Vapor Annealing. Advanced Functional Materials 26, 1803-1812 (2016)."
2707,FC1=C(C2=CC=C(C3=CC(C(CC(CC)CCCC)(C4=C5C=C(C(CC(CC)CCCC)(CC(CC)CCCC)C6=C7SC(C8=CC=C(C9=C(F)C(F)=C(C%10=CC=C(C%11=CC=C(CCCCCC)S%11)S%10)C%12=NSN=C9%12)[Se]8)=C6)C7=C4)CC(CC)CCCC)=C5S3)[Se]2)C%13=NSN=C%13C(C%14=CC=C(C%15=CC=C(CCCCCC)S%15)S%14)=C1F,BIT4FSe,,,0.89,13.06,0.75,8.7,"	Wang J-L, et al. Difluorobenzothiadiazole-Based Small-Molecule Organic Solar Cells with 8.7% Efficiency by Tuning of pi-Conjugated Spacers and Solvent Vapor Annealing. Advanced Functional Materials 26, 1803-1812 (2016)."
2708,CCCCCCCCC(CCCCCCCC)N(C1=C2SC(C3=CC=C(C4=CC=CC=C4)C5=NSN=C35)=C1)C6=C2C=CC(C7=CC=C(S7)C8=CC=CC=C8)=C6,PTTIBT,,,0.87,13.4,0.72,8.41,"	Wang J-L, et al. Difluorobenzothiadiazole-Based Small-Molecule Organic Solar Cells with 8.7% Efficiency by Tuning of pi-Conjugated Spacers and Solvent Vapor Annealing. Advanced Functional Materials 26, 1803-1812 (2016)."
2709,CCCCCCCCC(CCCCCCCC)N(C1=C2SC(C3=CC=C(C4=CC=CC=C4)C5=NC(C)(C)N=C35)=C1)C6=C2C=CC(C7=CC=C(S7)C8=CC=CC=C8)=C6,PTTIMBI,,,0.62,3.28,0.42,0.85,"	Jeong I, et al. 6-(2-Thienyl)-4H-thieno 3,2-b indole based conjugated polymers with low bandgaps for organic solar cells. Synthetic Metals 213, 25-33 (2016)."
2710,CCCCCCN(C1=C2C=CC(C3=CC=C(C4=CC=C(C5=CC=C(C6=CC=C(CCCCCC)S6)S5)S4)C7=NSN=C37)=C1)C8=C2N(CCCCCC)C9=CC(C%10=CC=C(C%11=CC=C(C%12=CC=C(C%13=CC=C(CCCCCC)S%13)S%12)S%11)C%14=NSN=C%10%14)=CC=C98,1,,,0.69,7.1,0.53,2.6,"	Jeong I, et al. 6-(2-Thienyl)-4H-thieno 3,2-b indole based conjugated polymers with low bandgaps for organic solar cells. Synthetic Metals 213, 25-33 (2016)."
2711,CCCCCCN(C1=C2C=CC(C3=C(F)C=C(C4=CC=C(C5=CC=C(C6=CC=C(CCCCCC)S6)S5)S4)C7=NSN=C37)=C1)C8=C2N(CCCCCC)C9=CC(C%10=C(F)C=C(C%11=CC=C(C%12=CC=C(C%13=CC=C(CCCCCC)S%13)S%12)S%11)C%14=NSN=C%10%14)=CC=C98,2,,,0.82,9.72,0.52,4.14,"	Sim J, et al. D-A-D-A-D push pull organic small molecules based on 5,10-dihydroindolo 3,2-b indole (DINI) central core donor for solution processed bulk heterojunction solar cells. Organic Electronics 30, 122-130 (2016)."
2712,O=C1N(CC(CC)CCCC)C(C2=CC=CS2)=C3C1=C(C4=CC=C(C(S5)=CC6=C5C(OCC(CC)CCCC)=C7C(SC(C8=CC=C(S8)C9=C%10C(C(N9CC(CC)CCCC)=O)=C(C%11=CC=CS%11)N(CC(CC)CCCC)C%10=O)=C7)=C6OCC(CC)CCCC)S4)N(CC(CC)CCCC)C3=O,BDT(DPP)2-T,,,0.86,10.94,0.56,5.27,"	Sim J, et al. D-A-D-A-D push pull organic small molecules based on 5,10-dihydroindolo 3,2-b indole (DINI) central core donor for solution processed bulk heterojunction solar cells. Organic Electronics 30, 122-130 (2016)."
2713,O=C1N(CC(CC)CCCC)C(C2=CC=C(C3=CC=CS3)S2)=C4C1=C(C5=CC=C(C(S6)=CC7=C6C(OCC(CC)CCCC)=C8C(SC(C9=CC=C(S9)C%10=C%11C(C(N%10CC(CC)CCCC)=O)=C(C%12=CC=C(C%13=CC=CS%13)S%12)N(CC(CC)CCCC)C%11=O)=C8)=C7OCC(CC)CCCC)S5)N(CC(CC)CCCC)C4=O,BDT(DPP)2-T2,,,0.88,8.2,0.434,3.13,"	Park S, Nam SY, Suh DH, Lee J, Lee C, Yoon SC. Solution Processed Organic Photovoltaic Cells Using D-A-D-A-D Type Small Molecular Donor Materials with Benzodithiophene and Diketopyrrolopyrrole Units. Journal of Nanoscience and Nanotechnology 16, 2787-2791 (2016)."
2714,O=C1N(CC(CC)CCCC)C(C2=CC=C(C3=CC=C(C4=CC=C(CCCCCC)S4)S3)S2)=C5C1=C(C6=CC=C(C(S7)=CC8=C7C(OCC(CC)CCCC)=C9C(SC(C%10=CC=C(S%10)C%11=C%12C(C(N%11CC(CC)CCCC)=O)=C(C%13=CC=C(C%14=CC=C(C%15=CC=C(CCCCCC)S%15)S%14)S%13)N(CC(CC)CCCC)C%12=O)=C9)=C8OCC(CC)CCCC)S6)N(CC(CC)CCCC)C5=O,BDT(DPP)2-T3Hx,,,0.78,9.72,0.442,3.36,"	Park S, Nam SY, Suh DH, Lee J, Lee C, Yoon SC. Solution Processed Organic Photovoltaic Cells Using D-A-D-A-D Type Small Molecular Donor Materials with Benzodithiophene and Diketopyrrolopyrrole Units. Journal of Nanoscience and Nanotechnology 16, 2787-2791 (2016)."
2715,CC(C=C1)=CC=C1N(C2=CC=C(C3=CC=C(/C=C4C(N(CC)C(S/4)=S)=O)C5=NSN=C53)S2)C6=CC=C(C)C=C6,DTATBTER,,,0.68,4.46,0.656,1.99,"	Park S, Nam SY, Suh DH, Lee J, Lee C, Yoon SC. Solution Processed Organic Photovoltaic Cells Using D-A-D-A-D Type Small Molecular Donor Materials with Benzodithiophene and Diketopyrrolopyrrole Units. Journal of Nanoscience and Nanotechnology 16, 2787-2791 (2016)."
2716,CC(C=C1)=CC=C1N(C2=CC=C(C3=CC=C(/C=C4C(N(CCCCCCCC)C(S/4)=S)=O)C5=NSN=C53)S2)C6=CC=C(C)C=C6,DTATBTHR,,,0.87,3.2,0.319,0.89,"	Kim N, Park S, Lee M-H, Lee J, Lee C, Yoon SC. Syntheses of D-A-A Type Small Molecular Donor Materials Having Various Electron Accepting Moiety for Organic Photovoltaic Application. Journal of Nanoscience and Nanotechnology 16, 2916-2921 (2016)."
2717,O=C1N(CC(CCCC)CCCCCC)C(C2=CC=C(S2)C#CC(C=C3)=CC=C3N(C4=CC=C(C(CC)(CC)C5=C6C=CC=C5)C6=C4)C7=CC(C(CC)(CC)C8=C9C=CC=C8)=C9C=C7)=C%10C1=C(C%11=CC=C(S%11)C#CC(C=C%12)=CC=C%12N(C%13=CC=C(C(CC)(CC)C%14=C%15C=CC=C%14)C%15=C%13)C%16=CC(C(CC)(CC)C%17=C%18C=CC=C%17)=C%18C=C%16)N(CC(CCCC)CCCCCC)C%10=O,Compound 1,,,0.88,2.95,0.315,0.82,"	Kim N, Park S, Lee M-H, Lee J, Lee C, Yoon SC. Syntheses of D-A-A Type Small Molecular Donor Materials Having Various Electron Accepting Moiety for Organic Photovoltaic Application. Journal of Nanoscience and Nanotechnology 16, 2916-2921 (2016)."
2718,O=C1N(CC(CCCC)CCCCCC)C(C2=CC=C(S2)C#CC(C=C3)=CC(C3=C4)=CC=C4N(C5=CC=C(C(CC)(CC)C6=C7C=CC=C6)C7=C5)C8=CC(C(CC)(CC)C9=C%10C=CC=C9)=C%10C=C8)=C%11C1=C(C%12=CC=C(S%12)C#CC(C=C%13)=CC(C%13=C%14)=CC=C%14N(C%15=CC=C(C(CC)(CC)C%16=C%17C=CC=C%16)C%17=C%15)C%18=CC(C(CC)(CC)C%19=C%20C=CC=C%19)=C%20C=C%18)N(CC(CCCC)CCCCCC)C%11=O,Compound 2,,,0.92,4.25,0.3993,1.56,"	Xia Y, et al. Soluble acetylenic molecular glasses based on dithienyldiketopyrrolopyrrole for organic solar cells. Dyes and Pigments 126, 96-103 (2016)."
2719,O=C1N(C(CCCCCC)CC)C(C2=CC=C(C3=C(CCCCCCCC)C=C(C4=C(CCCCCCCC)C=C(C(C(OCCCCCCCC)=O)C#N)S4)S3)S2)=C5C1=C(C6=CC=C(C7=C(CCCCCCCC)C=C(C8=C(CCCCCCCC)C=C(C(C(OCCCCCCCC)=O)C#N)S8)S7)S6)N(C(CCCCCC)CC)C5=O,DCAO2TDPP,,,0.96,6.24,0.4388,2.62,"	Xia Y, et al. Soluble acetylenic molecular glasses based on dithienyldiketopyrrolopyrrole for organic solar cells. Dyes and Pigments 126, 96-103 (2016)."
2720,O=C1N(C(CCCCCC)CC)C(C2=CC=C(C3=C(CCCCCCCC)C=C(C4=C(CCCCCCCC)C=C(C5SC(N(CCCCCCCC)C5=O)=S)S4)S3)S2)=C6C1=C(C7=CC=C(C8=C(CCCCCCCC)C=C(C9=C(CCCCCCCC)C=C(C%10SC(N(CCCCCCCC)C%10=O)=S)S9)S8)S7)N(C(CCCCCC)CC)C6=O,DOR2TDPP,,,0.76,3.12,0.46,1.09,"	Zhang H, et al. Diketopyrrolopyrrole based small molecules with near infrared absorption for solution processed organic solar cells. Dyes and Pigments 126, 173-178 (2016)."
2721,CCCCC(CC)CC1=CC=C(S1)C2=CC3=C(SC(C4=CC(CCCCCCCC)=C(C5=CC=C(C6=C(CCCCCCCC)C=C(/C=C(C(OCCCCCCCC)=O)\C#N)S6)S5)S4)=C7)C7=C(C8=CC=C(CC(CC)CCCC)S8)C=C3C9=C2C=C(C%10=CC(CCCCCCCC)=C(C%11=CC=C(C%12=C(CCCCCCCC)C=C(/C=C(C(OCCCCCCCC)=O)\C#N)S%12)S%11)S%10)S9,NDTT-CNCOO,,,0.76,5.09,0.53,2.05,"	Zhang H, et al. Diketopyrrolopyrrole based small molecules with near infrared absorption for solution processed organic solar cells. Dyes and Pigments 126, 173-178 (2016)."
2722,CCCCC(CC)CC(C=C1)=CC=C1C2=CC3=C(SC(C4=CC(CCCCCCCC)=C(C5=CC=C(C6=C(CCCCCCCC)C=C(/C=C(C(OCCCCCCCC)=O)\C#N)S6)S5)S4)=C7)C7=C(C8=CC=C(CC(CC)CCCC)C=C8)C=C3C9=C2C=C(C%10=CC(CCCCCCCC)=C(C%11=CC=C(C%12=C(CCCCCCCC)C=C(/C=C(C(OCCCCCCCC)=O)\C#N)S%12)S%11)S%10)S9,NDTP-CNCOO,,,0.91,7.4,0.699,4.71,"	Zhu X, et al. Naphtho 1,2-b:5,6-b ' dithiophene-Based Small Molecules for Thick Film Organic Solar Cells with High Fill Factors. Chemistry of Materials 28, 943-950 (2016)."
2723,CCCCCCCCOC(C=C1)=CC=C1/C(C2=CC=C(/C(C#CC3=CC=C(C4=C5C(C(N4CC(CC)CCCC)=O)=C(C6=CC=CO6)N(CC(CC)CCCC)C5=O)O3)=C7N=C8C=C\7)N2[Zn]N9/C(C=C/C9=C8\C%10=CC=C(OCCCCCCCC)C=C%10)=C%11/C#CC%12=CC=C(C%13=C%14C(C(N%13CC(CC)CCCC)=O)=C(C%15=CC=CO%15)N(CC(CC)CCCC)C%14=O)O%12)=C%16C=CC%11=N\%16,PorODPP,,,0.94,10.77,0.711,7.2,"	Zhu X, et al. Naphtho 1,2-b:5,6-b ' dithiophene-Based Small Molecules for Thick Film Organic Solar Cells with High Fill Factors. Chemistry of Materials 28, 943-950 (2016)."
2724,CCCCCCCCOC(C=C1)=CC=C1/C(C2=CC=C(/C(C#CC3=CC=C(C4=C5C(C(N4CC(CC)CCCC)=O)=C(C6=CC=C[Se]6)N(CC(CC)CCCC)C5=O)[Se]3)=C7N=C8C=C\7)N2[Zn]N9/C(C=C/C9=C8\C%10=CC=C(OCCCCCCCC)C=C%10)=C%11/C#CC%12=CC=C(C%13=C%14C(C(N%13CC(CC)CCCC)=O)=C(C%15=CC=C[Se]%15)N(CC(CC)CCCC)C%14=O)[Se]%12)=C%16C=CC%11=N\%16,PorSeDPP,,,0.81,10.52,0.5001,4.26,"	Liang T, et al. Porphyrin small molecules containing furan- and selenophene-substituted diketopyrrolopyrrole for bulk heterojunction organic solar cells. Organic Electronics 29, 127-134 (2016)."
2725,O=C(C1=C(C2=CC=C(S2)C3=CC=CC=N3)SC(C4=CC=C(S4)C5=CC=CC=N5)=C16)N(CC(CC)CCCC)C6=O,TPDTPy,,,0.71,14.93,0.5471,5.81,"	Liang T, et al. Porphyrin small molecules containing furan- and selenophene-substituted diketopyrrolopyrrole for bulk heterojunction organic solar cells. Organic Electronics 29, 127-134 (2016)."
2726,O=C1N(CC(CC)CCCC)C(C2=CC=C(S2)C3=CC=CC=N3)=C4C1=C(C5=CC=C(S5)C6=CC=CC=N6)N(CC(CC)CCCC)C4=O,DPPTPy,,,0.83,0.73,0.26,0.16,"	Kim J, Song CE, Lee SK, Lim E. TPD- and DPP-based Small Molecule Donors Containing Pyridine End Groups for Organic Photovoltaic Cells. Bulletin of the Korean Chemical Society 37, 161-165 (2016)."
2727,O=C1N(C(CC)CCCCC)C(C2=CC=CS2)=C3C1=C(C4=CC=C(S4)C(C=C5)=CC=C5N(C6=CC=CC=C6)C7=CC=CC=C7)N(CC(CC)CCCC)C3=O,TPA©\DPP,,,0.66,2.85,0.33,0.62,"	Kim J, Song CE, Lee SK, Lim E. TPD- and DPP-based Small Molecule Donors Containing Pyridine End Groups for Organic Photovoltaic Cells. Bulletin of the Korean Chemical Society 37, 161-165 (2016)."
2728,O=C1N(C(CC)CCCCC)C(C2=CC=CS2)=C3C1=C(C4=CC=C(S4)C(C=C5)=CC=C5N(C6=CC=C(C(C=C7)=CC=C7N(C8=CC=CC=C8)C9=CC=CC=C9)C=C6)C%10=CC=CC=C%10)N(CC(CC)CCCC)C3=O,DTPA©\DPP,,,0.81,6.3,0.385,1.97,"	Tan H, et al. Starburst Triphenylamine-Based Donor-Acceptor-Type Small Molecules for Solution-Processed Organic Solar Cells. European Journal of Organic Chemistry, 799-805 (2016)."
2729,O=C1N(C(CC)CCCCC)C(C2=CC=CS2)=C3C1=C(C4=CC=C(S4)C(C=C5)=CC=C5N(C6=CC=C(C(C=C7)=CC=C7N(C8=CC=CC=C8)C9=CC=CC=C9)C=C6)C%10=CC=C(C(C=C%11)=CC=C%11N(C%12=CC=CC=C%12)C%13=CC=CC=C%13)C=C%10)N(CC(CC)CCCC)C3=O,TTPA©\DPP,,,0.83,6.81,0.397,2.26,"	Tan H, et al. Starburst Triphenylamine-Based Donor-Acceptor-Type Small Molecules for Solution-Processed Organic Solar Cells. European Journal of Organic Chemistry, 799-805 (2016)."
2730,C12=CC=CC=C1C(C3=CC=CC=C43)=C5C6=C4C7=CC=CC=C7C8=C9C=CC=CC9=C%10C%11=CC=CC=C%11C%12=C%13C=CC=CC%13=C2C5=C%12C%10=C68,cHBC,,,0.83,7.13,0.419,2.47,"	Tan H, et al. Starburst Triphenylamine-Based Donor-Acceptor-Type Small Molecules for Solution-Processed Organic Solar Cells. European Journal of Organic Chemistry, 799-805 (2016)."
2731,C(C1=C2C3=C(C4=C5C(C=CC=C6)=C6O4)C7=C1C8=C(C=CC=C8)O7)(C=CC=C9)=C9C(C%10=C%11OC%12=C%10C=CC=C%12)=C2C%13=C%11C(OC%14=C%15C=CC=C%14)=C%15C%16=C%13C3=C5C%17=C%16C=CC=C%17,cTBFDBC,,,1.05,2.9,0.64,2,"	Davy NC, et al. Contorted Hexabenzocoronenes with Extended Heterocyclic Moieties Improve Visible-Light Absorption and Performance in Organic Solar Cells. Chemistry of Materials 28, 673-681 (2016)."
2732,C(C1=C2C3=C(C4=C5C(C=CC=C6)=C6S4)C7=C1C8=C(C=CC=C8)S7)(C=CC=C9)=C9C(C%10=C%11SC%12=C%10C=CC=C%12)=C2C%13=C%11C(SC%14=C%15C=CC=C%14)=C%15C%16=C%13C3=C5C%17=C%16C=CC=C%17,cTBTDBC,,,0.81,4.1,0.69,2.3,"	Davy NC, et al. Contorted Hexabenzocoronenes with Extended Heterocyclic Moieties Improve Visible-Light Absorption and Performance in Organic Solar Cells. Chemistry of Materials 28, 673-681 (2016)."
2733,CCCCC(CC)C[Si]1(CC(CC)CCCC)C2=C(SC(C3=CC=C(C4=CC=C(C5=CC=C(CCCCCC)S5)S4)C6=NSN=C36)=C2)C7=C1C=C(C8=CC=C(C9=CC=C(C%10=CC=C(CCCCCC)S%10)S9)C%11=NSN=C8%11)S7,0F,,,0.9,3.7,0.65,2.2,"	Davy NC, et al. Contorted Hexabenzocoronenes with Extended Heterocyclic Moieties Improve Visible-Light Absorption and Performance in Organic Solar Cells. Chemistry of Materials 28, 673-681 (2016)."
2734,CCCCC(CC)C[Si]1(CC(CC)CCCC)C2=C(SC(C3=C(F)C=C(C4=CC=C(C5=CC=C(CCCCCC)S5)S4)C6=NSN=C36)=C2)C7=C1C=C(C8=CC=C(C9=CC=C(C%10=CC=C(CCCCCC)S%10)S9)C%11=NSN=C8%11)S7,1F,,,0.76,4.55,0.34,1.16,"	Yun JH, et al. Enhancement of charge transport properties of small molecule semiconductors by controlling fluorine substitution and effects on photovoltaic properties of organic solar cells and perovskite solar cells. Chemical Science 7, 6649-6661 (2016)."
2735,CCCCC(CC)C[Si]1(CC(CC)CCCC)C2=C(SC(C3=C(F)C=C(C4=CC=C(C5=CC=C(CCCCCC)S5)S4)C6=NSN=C36)=C2)C7=C1C=C(C8=C(F)C=C(C9=CC=C(C%10=CC=C(CCCCCC)S%10)S9)C%11=NSN=C8%11)S7,2F,,,0.7,8.23,0.53,3.02,"	Yun JH, et al. Enhancement of charge transport properties of small molecule semiconductors by controlling fluorine substitution and effects on photovoltaic properties of organic solar cells and perovskite solar cells. Chemical Science 7, 6649-6661 (2016)."
2736,CCCCC(CC)C[Si]1(CC(CC)CCCC)C2=C(SC(C3=C(F)C=C(C4=CC=C(C5=CC=C(CCCCCC)S5)S4)C6=NSN=C36)=C2)C7=C1C=C(C8=C(F)C(F)=C(C9=CC=C(C%10=CC=C(CCCCCC)S%10)S9)C%11=NSN=C8%11)S7,3F,,,0.81,14.96,0.66,7.98,"	Yun JH, et al. Enhancement of charge transport properties of small molecule semiconductors by controlling fluorine substitution and effects on photovoltaic properties of organic solar cells and perovskite solar cells. Chemical Science 7, 6649-6661 (2016)."
2737,CCCCC(CC)C[Si]1(CC(CC)CCCC)C2=C(SC(C3=C(F)C(F)=C(C4=CC=C(C5=CC=C(CCCCCC)S5)S4)C6=NSN=C36)=C2)C7=C1C=C(C8=C(F)C(F)=C(C9=CC=C(C%10=CC=C(CCCCCC)S%10)S9)C%11=NSN=C8%11)S7,4F,,,0.78,13.42,0.62,6.59,"	Yun JH, et al. Enhancement of charge transport properties of small molecule semiconductors by controlling fluorine substitution and effects on photovoltaic properties of organic solar cells and perovskite solar cells. Chemical Science 7, 6649-6661 (2016)."
2738,CCCCCCC1=CC=C(S1)C2=C(SC(C3=CC(CCCCCC)=C(C4=CC=C(C5=C(CCCCCC)C=C(/C=C6C(C7=CC=CC=C7C\6=O)=O)S5)S4)S3)=C8)C8=C(C9=CC=C(CCCCCC)S9)C%10=C2C=C(C%11=CC(CCCCCC)=C(C%12=CC=C(C%13=C(CCCCCC)C=C(/C=C%14C(C%15=CC=CC=C%15C\%14=O)=O)S%13)S%12)S%11)S%10,BDT-3T(3-Hex)-ID,,,0.86,11.56,0.69,6.86,"	Yun JH, et al. Enhancement of charge transport properties of small molecule semiconductors by controlling fluorine substitution and effects on photovoltaic properties of organic solar cells and perovskite solar cells. Chemical Science 7, 6649-6661 (2016)."
2739,CCCCCCC1=CC=C(S1)C2=C(SC(C3=C(CCCCCC)C=C(C4=CC=C(C5=CC(CCCCCC)=C(/C=C6C(C7=CC=CC=C7C\6=O)=O)S5)S4)S3)=C8)C8=C(C9=CC=C(CCCCCC)S9)C%10=C2C=C(C%11=C(CCCCCC)C=C(C%12=CC=C(C%13=CC(CCCCCC)=C(/C=C%14C(C%15=CC=CC=C%15C\%14=O)=O)S%13)S%12)S%11)S%10,BDT-3T(4-Hex)-ID,,,0.75,4,0.353,1.06,"	Zhang J, et al. Impact of the alkyl side chain position on the photovoltaic properties of solution-processable organic molecule donor materials. Journal of Materials Chemistry A 4, 11747-11753 (2016)."
2740,CCCCCCC1=CC=C(S1)/C(C2=N/C(C=C2)=C3/C#CC4=C(CCCCCC)C(CCCCCC)=C(/C=C5C(N(CC)C(S/5)=S)=O)S4)=C(C=C/6)/N7C6=C(C#CC8=C(CCCCCC)C(CCCCCC)=C(/C=C9C(N(CC)C(S/9)=S)=O)S8)/C(C=C/%10)=NC%10=C(C%11=CC=C(CCCCCC)S%11)/C%12=CC=C3N%12[Zn]7,1a,,,0.87,10.54,0.714,6.55,"	Zhang J, et al. Impact of the alkyl side chain position on the photovoltaic properties of solution-processable organic molecule donor materials. Journal of Materials Chemistry A 4, 11747-11753 (2016)."
2741,CCCCCCC1=CC=C(S1)/C(C2=N/C(C=C2)=C3/C#CC4=C(CCCCCC)C(CCCCCC)=C(/C=C/C5=C(CCCCCC)C(CCCCCC)=C(/C=C6C(N(CC)C(S/6)=S)=O)S5)S4)=C(C=C/7)/N8C7=C(C#CC9=C(CCCCCC)C(CCCCCC)=C(/C=C/C%10=C(CCCCCC)C(CCCCCC)=C(/C=C%11C(N(CC)C(S/%11)=S)=O)S%10)S9)/C(C=C/%12)=NC%12=C(C%13=CC=C(CCCCCC)S%13)/C%14=CC=C3N%14[Zn]8,1b,,,0.99,10.74,0.62,6.59,"	Moran G, et al. CuSCN as selective contact in solution-processed small-molecule organic solar cells leads to over 7% efficient porphyrin-based device. Journal of Materials Chemistry A 4, 11009-11022 (2016)."
2742,O=C1N(CC(CC)CCCC)C(C2=CC=C(S2)C3=CC(C=C4)=C5C6=C4C=C(C7=CC=C(S7)C8=C9C(C(N8CC(CC)CCCC)=O)=C(C%10=CC=CS%10)N(CC(CC)CCCC)C9=O)C=C6C=CC5=C3)=C%11C1=C(C%12=CC=CS%12)N(CC(CC)CCCC)C%11=O,DPP2Py,,,0.94,11.67,0.66,7.24,"	Moran G, et al. CuSCN as selective contact in solution-processed small-molecule organic solar cells leads to over 7% efficient porphyrin-based device. Journal of Materials Chemistry A 4, 11009-11022 (2016)."
2743,O=C1N(CC(CC)CCCC)C(C2=CC=C(S2)C3=CC(C=C4)=C5C6=C4C=C(C7=CC=C(S7)C8=C9C(C(N8CC(CC)CCCC)=O)=C(C%10=CC=C(C%11=CC=C(CCCCCCCC)S%11)S%10)N(CC(CC)CCCC)C9=O)C=C6C=CC5=C3)=C%12C1=C(C%13=CC=C(C%14=CC=C(CCCCCCCC)S%14)S%13)N(CC(CC)CCCC)C%12=O,ThDPP2Py,,,0.85,11.13,0.6007,5.67,"	Chen J, et al. Tuning the central fused ring and terminal units to improve the photovoltaic performance of Ar(A-D)(2) type small molecules in solution-processed organic solar cells. Journal of Materials Chemistry A 4, 4952-4961 (2016)."
2744,O=C1N(CC(CC)CCCC)C(C2=CC=C(S2)C3=CC(C=C4)=C5C6=C4C=C(C7=CC=C(S7)C8=C9C(C(N8CC(CC)CCCC)=O)=C(C%10=CC=C(C%11=CC=C(N(C%12=CC=C(OCCCCCCCC)C=C%12)C%13=CC=C(OCCCCCCCC)C=C%13)C=C%11)S%10)N(CC(CC)CCCC)C9=O)C=C6C=CC5=C3)=C%14C1=C(C%15=CC=C(C%16=CC=C(N(C%17=CC=C(OCCCCCCCC)C=C%17)C%18=CC=C(OCCCCCCCC)C=C%18)C=C%16)S%15)N(CC(CC)CCCC)C%14=O,TPADPP2Py,,,0.66,15.35,0.5789,5.88,"	Chen J, et al. Tuning the central fused ring and terminal units to improve the photovoltaic performance of Ar(A-D)(2) type small molecules in solution-processed organic solar cells. Journal of Materials Chemistry A 4, 4952-4961 (2016)."
2745,CCCN1C2=C(C3=C1C(SC4=C5N(CCC)C6=C4SC(/C=C(C#N)/C#N)=C6)=C5S3)SC(/C=C(C#N)/C#N)=C2,1,,,0.62,10.77,0.6394,4.26,"	Chen J, et al. Tuning the central fused ring and terminal units to improve the photovoltaic performance of Ar(A-D)(2) type small molecules in solution-processed organic solar cells. Journal of Materials Chemistry A 4, 4952-4961 (2016)."
2746,N#C/C(C#N)=C/C1=CC2=C(C(S3)=C(C4=C3C5=C(C6=C(N5CCCC)C=C(/C=C(C#N)/C#N)S6)S4)N2CCCC)S1,2,,,0.9,10.7,0.608,5.9,"	Wetzel C, Mishra A, Mena-Osteritz E, Walzer K, Pfeiffer M, Baeuerle P. Development of strongly absorbing S,N-heterohexacene-based donor materials for efficient vacuum-processed organic solar cells. Journal of Materials Chemistry C 4, 3715-3725 (2016)."
2747,N#C/C(C#N)=C/C1=CC2=C(C(S3)=C(C4=C3C5=C(C6=C(N5CCCCC)C=C(/C=C(C#N)/C#N)S6)S4)N2CCCCC)S1,3,,,0.95,10,0.621,5.9,"	Wetzel C, Mishra A, Mena-Osteritz E, Walzer K, Pfeiffer M, Baeuerle P. Development of strongly absorbing S,N-heterohexacene-based donor materials for efficient vacuum-processed organic solar cells. Journal of Materials Chemistry C 4, 3715-3725 (2016)."
2748,CCCCCC1=C(C2=CC=C(C3=CC=C(C4=C5C(C(N4CC(CC)CCCC)=O)=C(C6=CC=C(C)S6)N(CC(CC)CCCC)C5=O)S3)S2)SC(C7=C(CCOCCOC)C=C(C)S7)=C1,P3HTT-DPP-MEO40%,,,0.96,12.2,0.606,7.1,"	Wetzel C, Mishra A, Mena-Osteritz E, Walzer K, Pfeiffer M, Baeuerle P. Development of strongly absorbing S,N-heterohexacene-based donor materials for efficient vacuum-processed organic solar cells. Journal of Materials Chemistry C 4, 3715-3725 (2016)."
2749,N#C/C(C#N)=C/C1=CC2=C(C(S3)=C(C4=C3C5=C(C6=C(N5CCCCCC)C=C(/C=C(C#N)/C#N)S6)S4)N2CCCCCC)S1,4,,,0.596,11.01,0.545,3.58,"	Gobalasingham NS, Noh S, Howard JB, Thompson BC. Influence of Surface Energy on Organic Alloy Formation in Ternary Blend Solar Cells Based on Two Donor Polymers. Acs Applied Materials & Interfaces 8, 27931-27941 (2016)."
2750,N#C/C(C#N)=C/C1=CC2=C(C(S3)=C(C4=C3C5=C(C6=C(N5CCCCCCC)C=C(/C=C(C#N)/C#N)S6)S4)N2CCCCCCC)S1,5,,,0.96,10.3,0.601,4.62,"	Wetzel C, Mishra A, Mena-Osteritz E, Walzer K, Pfeiffer M, Baeuerle P. Development of strongly absorbing S,N-heterohexacene-based donor materials for efficient vacuum-processed organic solar cells. Journal of Materials Chemistry C 4, 3715-3725 (2016)."
2751,O=C1N(C(C2=CC=C(S2)C#CC(C3=C4C=CC=C3)=C(C=CC=C5)C5=C4C#CC6=C(CCCCCCCCCCCC)C=CS6)=C7C1=C(C8=CC=C(S8)C#CC(C9=C%10C=CC=C9)=C(C=CC=C%11)C%11=C%10C#CC%12=C(CCCCCCCCCCCC)C=CS%12)N(CC(CCCC)CCCCCC)C7=O)CC(CCCC)CCCCCC,An-1,,,0.96,11.4,0.574,4.48,"	Wetzel C, Mishra A, Mena-Osteritz E, Walzer K, Pfeiffer M, Baeuerle P. Development of strongly absorbing S,N-heterohexacene-based donor materials for efficient vacuum-processed organic solar cells. Journal of Materials Chemistry C 4, 3715-3725 (2016)."
2752,O=C1N(C(C2=CC=C(C#CC3=CC=C(C#CC(C4=C5C=CC=C4)=C(C=CC=C6)C6=C5C#CC7=C(CCCCCCCCCCCC)C=CS7)C=C3)S2)=C8C1=C(C9=CC=C(C#CC%10=CC=C(C#CC(C%11=C%12C=CC=C%11)=C(C=CC=C%13)C%13=C%12C#CC%14=C(CCCCCCCCCCCC)C=CS%14)C=C%10)S9)N(CC(CCCC)CCCCCC)C8=O)CC(CCCC)CCCCCC,An-2,,,0.73,8.18,0.6459,3.86,"	Zhang C-H, et al. Effective modulation of an aryl acetylenic molecular system based on dithienyldiketopyrrolopyrrole for organic solar cells. Journal of Materials Chemistry C 4, 3757-3764 (2016)."
2753,CC1(C)C(C=C2C([O-])=C(C3=C(O)C=C(N4C(CCC5)C5C6=C4C=CC=C6)C=C3O)C2=O)=[N+](CCCC)C7=CC=CC=C71,S-SQ,,,0.87,9.24,0.63,5.07,"	Zhang C-H, et al. Effective modulation of an aryl acetylenic molecular system based on dithienyldiketopyrrolopyrrole for organic solar cells. Journal of Materials Chemistry C 4, 3757-3764 (2016)."
2754,CC1(C)C(C=C2C([O-])=C(C3=C(O)C=C(N4C(CCC5)C5C6=C4C=CC=C6)C=C3O)C2=O)=[N+](CCCC)C7=CC=C(C8=CC(C(S8)=C9C%10=CC=C(CC(CC)CCCC)S%10)=C(C%11=CC=C(CC(CC)CCCC)S%11)C%12=C9C=C(C%13=CC=CC=C%13)S%12)C=C71,BDT-SQ,,,0.79,13.45,0.52,5.52,"	Yang D, et al. An effective pi-extended squaraine for solution-processed organic solar cells with high efficiency. Journal of Materials Chemistry A 4, 18931-18941 (2016)."
2755,CC1(C)C(C=C2C([O-])=C(C3=C(O)C=C(N4C(CCC5)C5C6=C4C=CC=C6)C=C3O)C2=O)=[N+](CCCC)C7=CC=C(C8=CC(C(S8)=C9C%10=CC=C(CC(CC)CCCC)S%10)=C(C%11=CC=C(CC(CC)CCCC)S%11)C%12=C9C=C(C%13=CC=C([N+](CCCC)=C(C=C%14C([O-])=C(C%15=C(O)C=C(N%16C(CCC%17)C%17C%18=C%16C=CC=C%18)C=C%15O)C%14=O)C%19(C)C)C%19=C%13)S%12)C=C71,D-BDT-SQ,,,0.86,12.87,0.52,5.75,"	Yang D, et al. An effective pi-extended squaraine for solution-processed organic solar cells with high efficiency. Journal of Materials Chemistry A 4, 18931-18941 (2016)."
2756,O=C1N(CC(CC)CCCC)C(C2=CC=CS2)=C3C1=C(C4=CC=C(C5=CC(N(CC(CCCC)CCCCCC)C(C6=C7C=C8C(C(SC(C9=CC=C(S9)C%10=C%11C(C(N%10CC(CC)CCCC)=O)=C(C%12=CC=CS%12)N(CC(CC)CCCC)C%11=O)=C%13)C%13N(CC(CCCC)CCCCCC)C8=O)=C6)=O)=C7S5)S4)N(CC(CC)CCCC)C3=O,PCLDPP,,,0.83,14.89,0.6,7.41,"	Yang D, et al. An effective pi-extended squaraine for solution-processed organic solar cells with high efficiency. Journal of Materials Chemistry A 4, 18931-18941 (2016)."
2757,CCCCCCCCC(CCCCCCCC)N1C2=C(C3=C1C=C(C4=C(CCCCCC)C=C(C5=C(CCCCCC)C=C(/C=C(C#N)/C#N)S5)S4)S3)SC(C6=C(CCCCCC)C=C(C7=C(CCCCCC)C=C(/C=C(C#N)/C#N)S7)S6)=C2,1?DCV,,,0.89,9.7,0.56,4.8,"	Feng G, et al. All-small-molecule organic solar cells based on an electron donor incorporating binary electron-deficient units. Journal of Materials Chemistry A 4, 6056-6063 (2016)."
2758,CCCCCCCCC(CCCCCCCC)N1C2=C(C3=C1C=C(C4=C(CCCCCC)C=C(C5=C(CCCCCC)C=C(/C=C6C(C(C=CC=C7)=C7C/6=O)=O)S5)S4)S3)SC(C8=C(CCCCCC)C=C(C9=C(CCCCCC)C=C(/C=C%10C(C(C=CC=C%11)=C%11C/%10=O)=O)S9)S8)=C2,2?IN,,,0.9,13.05,0.65,7.63,"	Mishra A, et al. High performance A-D-A oligothiophene-based organic solar cells employing two-step annealing and solution-processable copper thiocyanate (CuSCN) as an interfacial hole transporting layer. Journal of Materials Chemistry A 4, 17344-17353 (2016)."
2759,O=C(C1=C(C2=CC=C(S2)C3=CC=CS3)SC(C4=CC=C(C5=CC=CS5)S4)=C16)N(CC(CC)CCCC)C6=O,TPD2T,,,0.86,14.06,0.68,8.22,"	Mishra A, et al. High performance A-D-A oligothiophene-based organic solar cells employing two-step annealing and solution-processable copper thiocyanate (CuSCN) as an interfacial hole transporting layer. Journal of Materials Chemistry A 4, 17344-17353 (2016)."
2760,CCCCC(CC)COC1=C(SC(C2=C(CCCCCCCC)C(SC(C3=CC=C(/C(C(N4CC(CCCCCC)CCCCCCCC)=O)=C(C(N5CC(CCCCCC)CCCCCCCC)=O)/C(C5=C6)=CC=C6C(S7)=CC(S8)=C7C(CCCCCCCC)=C8C9=CC=CS9)C4=C3)=C%10)=C%10S2)=C%11)C%11=C(OCC(CC)CCCC)C%12=C1C=C(C%13=CC=CS%13)S%12,PBDT-TT-IID,,,1.04,0.68,0.22,0.15,"	Lim E. Synthesis of TPD-thiophene-based small molecule donor for organic photovoltaic cells. Molecular Crystals and Liquid Crystals 635, 87-93 (2016)."
2761,CCCCCCCCC1=C(SC2=C1SC(C3=CC=C(/C(C(N4CC(CCCCCC)CCCCCCCC)=O)=C(C(N5CC(CCCCCC)CCCCCCCC)=O)/C(C5=C6)=CC=C6C(S7)=CC(S8)=C7C(CCCCCCCC)=C8C9=CC=CS9)C4=C3)=C2)C(S%10)=CC(C%10=C%11C(S%12)=CC=C%12CC(CC)CCCC)=C(C%13=CC=C(CC(CC)CCCC)S%13)C%14=C%11C=C(C%15=CC=CS%15)S%14,PBDTT-TT-IID,,,0.79,12.24,0.65,6.31,"	Zhu L, Wang M, Li B, Jiang C, Li Q. High efficiency organic photovoltaic devices based on isoindigo conjugated polymers with a thieno 3,2-b thiophene pi-bridge. Journal of Materials Chemistry A 4, 16064-16072 (2016)."
2762,CCCCC(CC)CC1=CC=C(S1)C2=C(SC(C3=CC(CCCCCCCC)=C(C4=CC=C(C5=C(CCCCCCCC)C=C(/C=C6C(N(CC)C(S/6)=S)=O)S5)S4)S3)=C7)C7=C(C8=CC=C(CC(CC)CCCC)S8)C9=C2C=C(C(S%10)=CC(C%10=C%11C%12=CC=C(CC(CC)CCCC)S%12)=C(C%13=CC=C(CC(CC)CCCC)S%13)C%14=C%11C=C(C(S%15)=CC(C%15=C%16C%17=CC=C(CC(CC)CCCC)S%17)=C(C%18=CC=C(CC(CC)CCCC)S%18)C%19=C%16C=C(C%20=CC(CCCCCCCC)=C(C%21=CC=C(C%22=C(CCCCCCCC)C=C(/C=C%23C(N(CC)C(S/%23)=S)=O)S%22)S%21)S%20)S%19)S%14)S9,BDT3TR,,,0.79,14.14,0.72,8.05,"	Zhu L, Wang M, Li B, Jiang C, Li Q. High efficiency organic photovoltaic devices based on isoindigo conjugated polymers with a thieno 3,2-b thiophene pi-bridge. Journal of Materials Chemistry A 4, 16064-16072 (2016)."
2763,O=C(N(CC)C(S/1)=S)C1=C/C2=CC(CCCCCC)=C(S2)C3=C(OCCO4)C4=C(C5=C(CCCCCC)C=C(/C=C6C(N(CC)C(S\6)=S)=O)S5)S3,DRH-2TE,,,1.06,12.1,0.55,6.96,"	Badgujar S, et al. Highly efficient and thermally stable fullerene-free organic solar cells based on a small molecule donor and acceptor. Journal of Materials Chemistry A 4, 16335-16340 (2016)."
2764,CCCCCCC1=C(SC(/C=C(C#N)/C(OCC)=O)=C1)C2=C(OCCO3)C3=C(C4=C(CCCCCC)C=C(/C=C(C#N)/C(OCC)=O)S4)S2,DECA-2TE,,,0.68,5.6,0.35,1.36,"	Antwi BY, Taylor RGD, Cameron J, Owoare RB, Kingsford-Adaboh R, Skabara PJ. Acceptor-donor-acceptor small molecules based on derivatives of 3,4-ethylenedioxythiophene for solution processed organic solar cells. Rsc Advances 6, 98797-98803 (2016)."
2765,O=C1N(CC(CC)CCCC)C(C2=CC=C(C3=CC4=C(C(C5=CC=C(CC(CC)CCCC)S5)=C6C(SC(C7=CC=C(C(N8CC(CC)CCCC)=C9C(C8=O)=C(C%10=CC=C(C%11=CC=C(C(F)(F)F)C=C%11)S%10)N(CC(CC)CCCC)C9=O)S7)=C6)=C4C%12=CC=C(CC(CC)CCCC)S%12)S3)S2)=C%13C1=C(C%14=CC=C(C%15=CC=C(C(F)(F)F)C=C%15)S%14)N(CC(CC)CCCC)C%13=O,SM-CF3,,,0.9,2.99,0.39,1.05,"	Antwi BY, Taylor RGD, Cameron J, Owoare RB, Kingsford-Adaboh R, Skabara PJ. Acceptor-donor-acceptor small molecules based on derivatives of 3,4-ethylenedioxythiophene for solution processed organic solar cells. Rsc Advances 6, 98797-98803 (2016)."
2766,O=C1N(CCCCCCCCCC)C(C2=CC=CS2)=C3C1=C(C4=CC=C(C#CC5=CC=C(N(C6=CC=CC=C6)C7=CC=CC=C7)C=C5)S4)N(CCCCCCCCCC)C3=O,DPP3,,,0.881,10.72,0.568,5.31,"	Jiang B, Yao J, Zhan C. Modulating PCBM-Acceptor Crystallinity and Organic Solar Cell Performance by Judiciously Designing Small-Molecule Mainchain End-Capping Units. Acs Applied Materials & Interfaces 8, 26058-26065 (2016)."
2767,O=C1N(CCCCCCCCCC)C(C2=CC=C(C#CC3=CC=C(N(C4=CC=CC=C4)C5=CC=CC=C5)C=C3)S2)=C6C1=C(C7=CC=C(C#CC8=CC=C(N(C9=CC=CC=C9)C%10=CC=CC=C%10)C=C8)S7)N(CCCCCCCCCC)C6=O,DPP4,,,0.88,8.88,0.52,4.06,"	Patil Y, Misra R, Chen FC, Keshtov ML, Sharma GD. Symmetrical and unsymmetrical triphenylamine based diketopyrrolopyrroles and their use as donors for solution processed bulk heterojunction organic solar cells. Rsc Advances 6, 99685-99694 (2016)."
2768,CCCCC(CC)CC1(CC(CC)CCCC)C2=CC3=C(C=C2C4C1C=C(C5=CC=C(C6=CC=C(C7=C(F)C(F)=C(C8=CC=C(C9=CC=C(CCCCCCCCCCCC)S9)S8)C%10=NSN=C7%10)S6)S5)S4)C(CC(CC)CCCC)(CC(CC)CCCC)C%11=C3SC(C%12=CC=C(C%13=CC=C(C%14=C(F)C(F)=C(C%15=CC=C(C%16=CC=C(CCCCCCCCCCCC)S%16)S%15)C%17=NSN=C%14%17)S%13)S%12)=C%11,BIT4FDT,,,0.85,11.16,0.56,5.31,"	Patil Y, Misra R, Chen FC, Keshtov ML, Sharma GD. Symmetrical and unsymmetrical triphenylamine based diketopyrrolopyrroles and their use as donors for solution processed bulk heterojunction organic solar cells. Rsc Advances 6, 99685-99694 (2016)."
2769,CCCCC(CC)CC1(CC(CC)CCCC)C2=CC3=C(C=C2C4C1C=C(C5=CC(SC(C6=C(F)C(F)=C(C7=CC=C(C8=CC=C(CCCCCCCCCCCC)S8)S7)C9=NSN=C69)=C%10)=C%10S5)S4)C(CC(CC)CCCC)(CC(CC)CCCC)C%11=C3SC(C%12=CC(SC(C%13=C(F)C(F)=C(C%14=CC=C(C%15=CC=C(CCCCCCCCCCCC)S%15)S%14)C%16=NSN=C%13%16)=C%17)=C%17S%12)=C%11,BIT4FTT,,,0.88,8.83,0.73,5.71,"	Wang J-L, et al. Toward high performance indacenodithiophene-based small-molecule organic solar cells: investigation of the effect of fused aromatic bridges on the device performance. Journal of Materials Chemistry A 4, 2252-2262 (2016)."
2770,O=C1N(CC(CC)CCCC)C(C2=CC=C(C3=CC=C(/C=C(C(OCCCCCCCC)=O)\C#N)S3)S2)=C4C1=C(C5=CC=C(C(S6)=CC7=C6C(C8=CC=C(CC(CC)CCCC)S8)=C9C(SC=C9)=C7C%10=CC=C(CC(CC)CCCC)S%10)S5)N(CC(CC)CCCC)C4=O,M1,,,0.89,11.33,0.75,7.57,"	Wang J-L, et al. Toward high performance indacenodithiophene-based small-molecule organic solar cells: investigation of the effect of fused aromatic bridges on the device performance. Journal of Materials Chemistry A 4, 2252-2262 (2016)."
2771,O=C1N(CC(CC)CCCC)C(C2=CC=C(C3=CC=C(/C=C(C(OCCCCCCCC)=O)\C#N)S3)S2)=C4C1=C(C5=CC=C(C(S6)=CC7=C6C(C8=CC=C(CC(CC)CCCC)S8)=C9C(SC(C%10=CC=CS%10)=C9)=C7C%11=CC=C(CC(CC)CCCC)S%11)S5)N(CC(CC)CCCC)C4=O,M2,,,0.82,7.06,0.617,3.58,"	Huang J, et al. Terminal moiety-driven electrical performance of asymmetric small-molecule-based organic solar cells. Journal of Materials Chemistry A 4, 15688-15697 (2016)."
2772,O=C1N(CC(CC)CCCC)C(C2=CC=C(C3=CC=C(/C=C(C(OCCCCCCCC)=O)\C#N)S3)S2)=C4C1=C(C5=CC=C(C(S6)=CC7=C6C(C8=CC=C(CC(CC)CCCC)S8)=C9C(SC(C%10=CC=C(C%11=CC=C(CCCCCC)S%11)S%10)=C9)=C7C%12=CC=C(CC(CC)CCCC)S%12)S5)N(CC(CC)CCCC)C4=O,M3,,,0.74,6.65,0.623,3.06,"	Huang J, et al. Terminal moiety-driven electrical performance of asymmetric small-molecule-based organic solar cells. Journal of Materials Chemistry A 4, 15688-15697 (2016)."
2773,O=C1N(CC(CCCC)CC)C(C2=CC=C(C3=CC=CC=C3)S2)C4C1C(C5=CC=C(C6=CC=C(C(SC(C7=CC=C(C8=CC=C(C9N(CC(CCCC)CC)C(C%10C(C%11=CC=C(C%12=CC=CC=C%12)S%11)N(CC(CCCC)CC)C(C%109)=O)=O)S8)S7)=C%13C(N%14CC(CCCC)CC)=O)=C%13C%14=O)S6)S5)N(CC(CCCC)CC)C4=O,TPD(DPP)2,,,0.67,6.45,0.584,2.52,"	Huang J, et al. Terminal moiety-driven electrical performance of asymmetric small-molecule-based organic solar cells. Journal of Materials Chemistry A 4, 15688-15697 (2016)."
