Repository: JinYSun/TeLLAgent

# 🤖**TeLLAgent**👑

------

### **<u>** TeLLAgent: A Tool-Enhanced Large Language Model-based Agent for Autonomous Design and Discovery of High-Performance Molecules</u>

## 😀Motivation

Large language model (LLM) agents have demonstrated significantly enhanced capabilities compared to individual LLMs. However, their application in the chemistry domain remains constrained by limited multimodal synergy, restricted toolsets, static knowledge bases, and insufficient multi-step reasoning and tool-calling capabilities.

File: tool/dataset.csv (part 30 of 48)
ID,SMILES,Name,HOMO,LUMO,Voc (V),Jsc (mA cm^2),FF,PCE(%),ref
2774,O=C1N(CC(CC)CCCC)C(C2=CC=C(C3=CC4=C(C(C5=CC=C(CC(CC)CCCC)S5)=C6C(SC(C7=CC=C(C(N8CC(CC)CCCC)=C9C(C8=O)=C(C%10=CC=C(C%11=CC=C(OC)C=C%11)S%10)N(CC(CC)CCCC)C9=O)S7)=C6)=C4C%12=CC=C(CC(CC)CCCC)S%12)S3)S2)=C%13C1=C(C%14=CC=C(C%15=CC=C(OC)C=C%15)S%14)N(CC(CC)CCCC)C%13=O,SM-OCH3,,,0.8,7.86,0.54,3.37,"	Ko EY, Choi S, Park GE, Lee DH, Cho MJ, Choi DH. Diketopyrrolopyrrole-based conjugated small molecules bearing two different acceptor moieties for organic solar cells. Synthetic Metals 221, 39-47 (2016)."
2775,O=C1N(CC(CC)CCCC)C(C2=CC=C(C3=CC=C(/C=C(C(OCCCCCCCC)=O)\C#N)S3)S2)=C4C1=C(C5=CC=C(C(S6)=CC7=C6C(C8=CC=C(CC(CC)CCCC)S8)=C9C(SC(C%10=CC=C(/C=C(C(OCCCCCCCC)=O)/C#N)S%10)=C9)=C7C%11=CC=C(CC(CC)CCCC)S%11)S5)N(CC(CC)CCCC)C4=O,M4,,,0.624,16.15,0.563,5.89,"	Jiang B, Yao J, Zhan C. Modulating PCBM-Acceptor Crystallinity and Organic Solar Cell Performance by Judiciously Designing Small-Molecule Mainchain End-Capping Units. Acs Applied Materials & Interfaces 8, 26058-26065 (2016)."
2776,O=C1N(CC(CC)CCCC)C(C2=CC=C(S2)C#CC(S3)=CC(C3=C4OCC(CC)CCCC)=C(OCC(CC)CCCC)C5=C4C=C(C#CC6=CC=C(C7=C(C(N8CC(CC)CCCC)=O)C(C(N7CC(CC)CCCC)=O)=C8C9=CC=CS9)S6)S5)=C%10C1=C(C%11=CC=CS%11)N(CC(CC)CCCC)C%10=O,DPP-E-BDT,,,0.78,2.76,0.42,0.91,"	Huang J, et al. Terminal moiety-driven electrical performance of asymmetric small-molecule-based organic solar cells. Journal of Materials Chemistry A 4, 15688-15697 (2016)."
2777,O=C1N(CC(CC)CCCC)C(C2=CC=C(S2)C#CC(S3)=CC(C3=C4C(S5)=CC=C5CC(CC)CCCC)=C(C(S6)=CC=C6CC(CC)CCCC)C7=C4C=C(C#CC8=CC=C(C9=C(C(N%10CC(CC)CCCC)=O)C(C(N9CC(CC)CCCC)=O)=C%10C%11=CC=CS%11)S8)S7)=C%12C1=C(C%13=CC=CS%13)N(CC(CC)CCCC)C%12=O,DPP-E-BDT-T,,,0.88,7.78,0.604,4.19,"	Kan Y, et al. Solution-processed small molecules with ethynylene bridges for highly efficient organic solar cells. Journal of Materials Chemistry A 4, 14720-14728 (2016)."
2778,CCCCCCC1=C(C2=CC(SC(C3=C(CCCCCC)C=C(C4=C(CCCCCCCCC)N=C(C5=NC(CCCCCCCCC)=C(C6=CC(CCCCCC)=C(S6)C(S7)=CC8=C7C=C(S8)C9=C(CCCCCC)C=C(S9)C(C=C%10)=CC=C%10N(C%11=CC=CC=C%11)C%12=CC=CC=C%12)S5)S4)S3)=C%13)=C%13S2)SC(C(C=C%14)=CC=C%14N(C%15=CC=CC=C%15)C%16=CC=CC=C%16)=C1,SM1,,,0.91,7.53,0.552,3.78,"	Kan Y, et al. Solution-processed small molecules with ethynylene bridges for highly efficient organic solar cells. Journal of Materials Chemistry A 4, 14720-14728 (2016)."
2779,O=C1N(CC(CC)CCCC)C(C2=CC=C(C3=CC4=C(C(C5=CC=C(CC(CC)CCCC)S5)=C6C(SC(C7=CC=C(C(N8CC(CC)CCCC)=C9C(C8=O)=C(C%10=CC=C(C%11=CC=C(N%12C%13=CC=CC=C%13C%14=C%12C=CC=C%14)C=C%11)S%10)N(CC(CC)CCCC)C9=O)S7)=C6)=C4C%15=CC=C(CC(CC)CCCC)S%15)S3)S2)=C%16C1=C(C%17=CC=C(C%18=CC=C(N%19C%20=CC=CC=C%20C%21=C%19C=CC=C%21)C=C%18)S%17)N(CC(CC)CCCC)C%16=O,SM-Cz,,,0.76,6.14,0.54,2.5,"	Kudrjasova J, et al. A direct arylation approach towards efficient small molecule organic solar cells. Journal of Materials Chemistry A 4, 791-795 (2016)."
2780,FC1=CC(C2=CC(CCCCCC)=C(S2)C(S3)=CC4=C3C=C(S4)C5=C(CCCCCC)C=C(S5)C(C=C6)=CC=C6N(C7=CC=CC=C7)C8=CC=CC=C8)=C9N=C(C(C%10=CC=CC=C%10)=NC9=C1C%11=CC(CCCCCC)=C(S%11)C(S%12)=CC%13=C%12C=C(S%13)C%14=C(CCCCCC)C=C(S%14)C(C=C%15)=CC=C%15N(C%16=CC=CC=C%16)C%17=CC=CC=C%17)C%18=CC=CC=C%18,SM2,,,0.846,13.33,0.548,6.26,"	Jiang B, Yao J, Zhan C. Modulating PCBM-Acceptor Crystallinity and Organic Solar Cell Performance by Judiciously Designing Small-Molecule Mainchain End-Capping Units. Acs Applied Materials & Interfaces 8, 26058-26065 (2016)."
2781,O=C(N1CC(CCCCCC)CCCCCCCC)/C(C2=C1C=C(C3=CC(CCCCCC)=C(S3)C(S4)=CC5=C4C=C(S5)C6=C(CCCCCC)C=C(S6)C(C=C7)=CC=C7N(C8=CC=CC=C8)C9=CC=CC=C9)C=C2)=C(C(N%10CC(CCCCCC)CCCCCCCC)=O)\C%11=C%10C=C(C%12=CC(CCCCCC)=C(S%12)C(S%13)=CC%14=C%13C=C(S%14)C%15=C(CCCCCC)C=C(S%15)C(C=C%16)=CC=C%16N(C%17=CC=CC=C%17)C%18=CC=CC=C%18)C=C%11,SM3,,,0.84,10.18,0.57,4.9,"	Kudrjasova J, et al. A direct arylation approach towards efficient small molecule organic solar cells. Journal of Materials Chemistry A 4, 791-795 (2016)."
2782,O=C1N(CC(CC)CCCC)C(C2=CC=CS2)=C3C1=C(C4=CC=C(C(S5)=CC6=C5C(C7=CC=C(SCCCCCCCC)S7)=C8C(SC(C9=CC=C(S9)C%10=C%11C(C(N%10CC(CC)CCCC)=O)=C(C%12=CC=CS%12)N(CC(CC)CCCC)C%11=O)=C8)=C6C%13=CC=C(SCCCCCCCC)S%13)S4)N(CC(CC)CCCC)C3=O,BDTS-2DPP,,,0.84,7.04,0.35,2.11,"	Kudrjasova J, et al. A direct arylation approach towards efficient small molecule organic solar cells. Journal of Materials Chemistry A 4, 791-795 (2016)."
2783,CCCCCCCCC1=CC=C(S1)C2=CC3=C(S2)C(SC(C4=CC=C(CCCCCCCC)S4)=C5)=C5C6=NC7=C(N=C63)C(C8=CC=C(CCCCCCCC)S8)=C9C(N=C%10C(C%11=C(SC(C%12=CC=C(CCCCCCCC)S%12)=C%11)C%13=C%10C=C(C%14=CC=C(CCCCCCCC)S%14)S%13)=N9)=C7C%15=CC=C(CCCCCCCC)S%15,B2AT,,,0.94,10.87,0.59,6.03,"	Lin Y, et al. Efficient fullerene-free organic solar cells based on fused-ring oligomer molecules. Journal of Materials Chemistry A 4, 1486-1494 (2016)."
2784,CCCCCCCCC1=CC=C(C2=CC=C(S2)C3=C4C(N=C5C(C6=C(SC(C7=CC=C(C8=CC=C(CCCCCCCC)S8)S7)=C6)C9=C5C=C(C%10=CC=C(C%11=CC=C(CCCCCCCC)S%11)S%10)S9)=N4)=C(C%12=CC=C(C%13=CC=C(CCCCCCCC)S%13)S%12)C%14=C3N=C%15C(C%16=C(SC(C%17=CC=C(C%18=CC=C(CCCCCCCC)S%18)S%17)=C%16)C%19=C%15C=C(C%20=CC=C(C%21=CC=C(CCCCCCCC)S%21)S%20)S%19)=N%14)S1,B2A2T,,,1.02,8.43,0.56,4.82,"	Zhang Y, Shi J, He X, Tu G. All-thiophene-substituted N-heteroacene electron-donor materials for efficient organic solar cells. Journal of Materials Chemistry A 4, 13519-13524 (2016)."
2785,O=C1/C(C(C(N1CC(CC)CCCC)=C2)=CC=C2C3=CC=C(/C=C/C4=CC=C(N(C5=CC=CC=C5)C6=CC=CC=C6)C=C4)C=C3)=C7C(C(N(CC(CC)CCCC)C\7=O)=C8)=CC=C8C9=CC=C(/C=C/C%10=CC=C(N(C%11=CC=CC=C%11)C%12=CC=CC=C%12)C=C%10)C=C9,(TDAEB)2iI,,,1,10.17,0.53,5.39,"	Zhang Y, Shi J, He X, Tu G. All-thiophene-substituted N-heteroacene electron-donor materials for efficient organic solar cells. Journal of Materials Chemistry A 4, 13519-13524 (2016)."
2786,O=C1/C(C(C(N1CC(CC)CCCC)=C2)=CC=C2C3=CC=C(/C(C#N)=C/C4=CC=C(N(C5=CC=CC=C5)C6=CC=CC=C6)C=C4)C=C3)=C7C(C(N(CC(CC)CCCC)C\7=O)=C8)=CC=C8C9=CC=C(/C(C#N)=C/C%10=CC=C(N(C%11=CC=CC=C%11)C%12=CC=CC=C%12)C=C%10)C=C9,(TDACB)2iI,,,0.99,7.98,0.33,2.63,"	He K, Zhang X, Ren S, Sun J. Identity Mappings in Deep Residual Networks.  (ed^(eds). Springer International Publishing (2016)."
2787,CCCCC(CC)CCOC1=C(OCCC(CC)CCCC)C(C2=CC=C(C3=CC=C(C4=C5C(C(N4CCC(CC)CCCC)=O)=C(C6=CC=C(C7=CC8=C(C(C=CC=C9)=C9C=C8)C=C7)S6)N(CCC(CC)CCCC)C5=O)S3)S2)=C%10C=C(SC(C%11=CC=C(C%12=C%13C(C(N%12CCC(CC)CCCC)=O)=C(C%14=CC=C(C%15=CC%16=C(C(C=CC=C%17)=C%17C=C%16)C=C%15)S%14)N(CCC(CC)CCCC)C%13=O)S%11)=C%18)C%18=CC%10=C1C%19=CC=C(C%20=CC=C(C%21=C%22C(C(N%21CCC(CC)CCCC)=O)=C(C%23=CC=C(C%24=CC%25=C(C(C=CC=C%26)=C%26C=C%25)C=C%24)S%23)N(CCC(CC)CCCC)C%22=O)S%20)S%19,DTNT(DPP©\PN)3,,,1.06,9.46,0.35,3.57,"	He K, Zhang X, Ren S, Sun J. Identity Mappings in Deep Residual Networks.  (ed^(eds). Springer International Publishing (2016)."
2788,CCCCC(CC)CCOC1=C(OCCC(CC)CCCC)C(C2=CC=C(C3=CC=C(C4=C5C(C(N4CCC(CC)CCCC)=O)=C(C6=CC=CS6)N(CCC(CC)CCCC)C5=O)S3)S2)=C7C=C(SC(C8=CC=C(C9=C%10C(C(N9CCC(CC)CCCC)=O)=C(C%11=CC=CS%11)N(CCC(CC)CCCC)C%10=O)S8)=C%12)C%12=CC7=C1C%13=CC=C(C%14=CC=C(C%15=C%16C(C(N%15CCC(CC)CCCC)=O)=C(C%17=CC=CS%17)N(CCC(CC)CCCC)C%16=O)S%14)S%13,DTNT©\3DPP,,,0.74,9.52,0.523,3.69,"	Tan H, et al. Two T-Shaped Donor-Acceptor Small Molecules Based on 4,9-Di(thiophen-2-yl)naphtho 2,3-b thiophene for Solution-Processed Organic Solar Cells. European Journal of Organic Chemistry, 5127-5135 (2016)."
2789,CC(S1)=CC=C1C2=C(C=CC=C3)C3=C4N=C5N([B@]6(C7=CC=CC=C7C8=C6C=CC=C8)N42)C(C9=CC=C(C)S9)=C%10C=CC=CC5%10,2c,,,0.92,8.93,0.421,3.47,"	Tan H, et al. Two T-Shaped Donor-Acceptor Small Molecules Based on 4,9-Di(thiophen-2-yl)naphtho 2,3-b thiophene for Solution-Processed Organic Solar Cells. European Journal of Organic Chemistry, 5127-5135 (2016)."
2790,CCCCCCCCC(CCCCCCCC)N1C2=CC(C3=CC=C(C4=CC=C(C5=CC=C(C6=C7C=CC=C6)C(N7CCCCCCCC)=C5)S4)C8=NSN=C38)=CC=C2C9=C1C=C(C%10=CC=C(C%11=CC=C(C%12=CC=C(C%13=C%14C=CC=C%13)C(N%14CCCCCCCC)=C%12)S%11)C%15=NSN=C%10%15)C=C9,Cz(BT-T-3Cz)2,,,0.61,8.5,0.51,2.6,"	Lorenz-Rothe M, et al. From Fluorine to FluoreneA Route to Thermally Stable aza-BODIPYs for Organic Solar Cell Application. Advanced Electronic Materials 2,  (2016)."
2791,CCCCCCCCN1C2=CC(C(S3)=CC=C3C4=CC=C(C(C=C5)=CC=C5N(C6=CC=C(C7=CC=C(C8=CC=C(C9=CC=C(C%10=C%11C=CC=C%10)C(N%11CCCCCCCC)=C9)S8)C%12=NSN=C7%12)C=C6)C%13=CC=C(C%14=CC=C(C%15=CC=C(C%16=CC=C(C%17=C%18C=CC=C%17)C(N%18CCCCCCCC)=C%16)S%15)C%19=NSN=C%14%19)C=C%13)C%20=NSN=C4%20)=CC=C2C%21=C1C=CC=C%21,TPA(BT-T-3Cz)3,,,0.95,7.36,0.417,3,"	Dang D, Zhou P, Xiao M, Yang R, Zhu W. Synthesis of multi-armed small molecules with planar terminals and their application in organic solar cells. Dyes and Pigments 133, 1-8 (2016)."
2792,CCCCCCCCN1C2=CC(C(S3)=CC=C3C4=CC=C(C5=CC6=C(C7=CC=C(C8=CC=C(C9=CC=C(C%10=CC=C(C%11=C%12C=CC=C%11)C(N%12CCCCCCCC)=C%10)S9)C%13=NSN=C8%13)C=C7C6%14C%15=CC(C%16=CC=C(C%17=CC=C(C%18=CC=C(C%19=C%20C=CC=C%19)C(N%20CCCCCCCC)=C%18)S%17)C%21=NSN=C%16%21)=CC=C%15C%22=C%14C=C(C%23=CC=C(C%24=CC=C(C%25=CC=C(C%26=C%27C=CC=C%26)C(N%27CCCCCCCC)=C%25)S%24)C%28=NSN=C%23%28)C=C%22)C=C5)C%29=NSN=C4%29)=CC=C2C%30=C1C=CC=C%30,SF(BT-T-3Cz)4,,,0.94,10.66,0.528,5.25,"	Dang D, Zhou P, Xiao M, Yang R, Zhu W. Synthesis of multi-armed small molecules with planar terminals and their application in organic solar cells. Dyes and Pigments 133, 1-8 (2016)."
2793,CCCCC(CC)CN(C1=C2SC=C1)C(/C2=C(C3=C4C=C(C5=CC=C(C6=C/C(C(N6CCCCCC)=O)=C(C=C(C7=CC=C(C8=CC(N(CC(CC)CCCC)C(/C9=C(C%10=C%11C=CS%10)/C(N%11CC(CC)CCCC)=O)=O)=C9S8)C=C7)N%12CCCCCC)\C%12=O)C=C5)S3)/C(N4CC(CC)CCCC)=O)=O,DPPTTC6,,,0.94,8.7,0.52,4.37,"	Dang D, Zhou P, Xiao M, Yang R, Zhu W. Synthesis of multi-armed small molecules with planar terminals and their application in organic solar cells. Dyes and Pigments 133, 1-8 (2016)."
2794,CCCCC(CC)CN(C1=C2SC=C1)C(/C2=C(C3=C4C=C(C5=CC=C(C6=C/C(C(N6CCCCCCCC)=O)=C(C=C(C7=CC=C(C8=CC(N(CC(CC)CCCC)C(/C9=C(C%10=C%11C=CS%10)/C(N%11CC(CC)CCCC)=O)=O)=C9S8)C=C7)N%12CCCCCCCC)\C%12=O)C=C5)S3)/C(N4CC(CC)CCCC)=O)=O,DPPTTC8,,,0.68,4.57,0.34,1.06,"	Zhao Y, et al. Influence of the positions of thiophenes and side chains on diketopyrrolopyrrole based narrow band-gap small molecules for organic solar cells. Dyes and Pigments 133, 100-108 (2016)."
2795,CCCCC(CC)CN(C1=CC=CC=C1/C2=C(C3=C4C=CC(C5=CC=C(S5)C6=C/C(C(N6CCCCCCCC)=O)=C(C=C(C7=CC=C(S7)C8=CC=C(C9=C8)N(CC(CC)CCCC)C(/C9=C(C%10=CC=CC=C%10N%11CC(CC)CCCC)/C%11=O)=O)N%12CCCCCCCC)\C%12=O)=C3)\C(N4CC(CC)CCCC)=O)C2=O,IDPPTIC8,,,0.68,7.54,0.39,2.01,"	Zhao Y, et al. Influence of the positions of thiophenes and side chains on diketopyrrolopyrrole based narrow band-gap small molecules for organic solar cells. Dyes and Pigments 133, 100-108 (2016)."
2796,O=C1N(CC(CCCC)CC)C(C2=CC=C(C3=CC=CC=C3)S2)C4C1C(C5=CC=C(C6=CC=C(C7=C8C(F)=C(C(OCC(CCCC)CC)=O)SC8=C(C9=CC=C(C%10=CC=C(C%11N(CC(CCCC)CC)C(C%12C(C%13=CC=C(C%14=CC=CC=C%14)S%13)N(CC(CCCC)CC)C(C%12%11)=O)=O)S%10)S9)S7)S6)S5)N(CC(CCCC)CC)C4=O,TT(DPP)2,,,0.68,3.3,0.42,0.93,"	Zhao Y, et al. Influence of the positions of thiophenes and side chains on diketopyrrolopyrrole based narrow band-gap small molecules for organic solar cells. Dyes and Pigments 133, 100-108 (2016)."
2797,CCCCC(CC)CN(C1=CC=CC=C1/C2=C(C3=C4C=CC(C5=CC=C(S5)C6=C/C(C(N6CC(CC)CCCC)=O)=C(C=C(C7=CC=C(S7)C8=CC=C(C9=C8)N(CC(CC)CCCC)C(/C9=C(C%10=CC=CC=C%10N%11CC(CC)CCCC)/C%11=O)=O)N%12CC(CC)CCCC)\C%12=O)=C3)\C(N4CC(CC)CCCC)=O)C2=O,IDPPTIEH,,,0.7,6.48,0.59,2.69,"	Ko EY, Choi S, Park GE, Lee DH, Cho MJ, Choi DH. Diketopyrrolopyrrole-based conjugated small molecules bearing two different acceptor moieties for organic solar cells. Synthetic Metals 221, 39-47 (2016)."
2798,CCC(CCCC)COC1=C(SC(C2=CC=C(C3=C4C(C(N3CC(CCCCCCCC)CCCCCC)=O)=C(C5=CC=C(C6=CC=CC=C6)S5)N(CC(CCCCCCCC)CCCCCC)C4=O)S2)=C7)C7=C(OCC(CCCC)CC)C8=C1C=C(C9=CC=C(C%10=C%11C(C(N%10CC(CCCCCCCC)CCCCCC)=O)=C(C%12=CC=C(C%13=CC=CC=C%13)S%12)N(CC(CCCCCCCC)CCCCCC)C%11=O)S9)S8,BDT(DPP)2,,,0.76,4.74,0.36,1.32,"	Zhao Y, et al. Influence of the positions of thiophenes and side chains on diketopyrrolopyrrole based narrow band-gap small molecules for organic solar cells. Dyes and Pigments 133, 100-108 (2016)."
2799,CCC(CC1=CC=C(S1)C2=C(SC(C3=CC=C(C4=C5C(C(N4CC(CCCCCCCC)CCCCCC)=O)=C(C6=CC=C(C7=CC=CC=C7)S6)N(CC(CCCCCCCC)CCCCCC)C5=O)S3)=C8)C8=C(C9=CC=C(CC(CCCC)CC)S9)C%10=C2C=C(C%11=CC=C(C%12=C%13C(C(N%12CC(CCCCCCCC)CCCCCC)=O)=C(C%14=CC=C(C%15=CC=CC=C%15)S%14)N(CC(CCCCCCCC)CCCCCC)C%13=O)S%11)S%10)CCCC,BDTT(DPP)2,,,0.81,3.2,0.492,1.26,"	Tao Q, et al. D(A-A ')(2) architecture: An efficient strategy to improve photovoltaic performance of small molecules for solution-processed organic solar cells. Dyes and Pigments 133, 153-160 (2016)."
2800,O=C1N(CC(CCCCCCCC)CCCCCC)C(C2=CC=C(C3=CC=C(C4=C5C(C(N(CCCCCCCC)C5=O)=O)=C(C6=CC=C(C(S7)=CC8=C7C(CC(CCCC)CC)=C9C(SC(C%10=CC=C(S%10)C%11=C(C(N(CCCCCCCC)C%12=O)=O)C%12=C(C%13=CC=C(C%14=CC=C(C%15=C%16C(C(N%15CC(CCCCCCCC)CCCCCC)=O)=C(C%17=CC=C(C%18=CC=CC=C%18)S%17)N(CC(CCCCCCCC)CCCCCC)C%16=O)S%14)S%13)S%11)=C9)=C8CC(CCCC)CC)S6)S4)S3)S2)=C%19C1=C(C%20=CC=C(C%21=CC=CC=C%21)S%20)N(CC(CCCCCCCC)CCCCCC)C%19=O,BDT(TPD-DPP)2,,,0.78,2.83,0.349,0.77,"	Tao Q, et al. D(A-A ')(2) architecture: An efficient strategy to improve photovoltaic performance of small molecules for solution-processed organic solar cells. Dyes and Pigments 133, 153-160 (2016)."
2801,CCC(CC1=CC=C(S1)C2=C(SC(C3=CC=C(S3)C4=C(C(N(CCCCCCCC)C5=O)=O)C5=C(C6=CC=C(C7=CC=C(C8=C9C(C(N8CC(CCCCCCCC)CCCCCC)=O)=C(C%10=CC=C(C%11=CC=CC=C%11)S%10)N(CC(CCCCCCCC)CCCCCC)C9=O)S7)S6)S4)=C%12)C%12=C(C%13=CC=C(CC(CCCC)CC)S%13)C%14=C2C=C(C%15=CC=C(S%15)C%16=C(C(N(CCCCCCCC)C%17=O)=O)C%17=C(C%18=CC=C(C%19=CC=C(C%20=C%21C(C(N%20CC(CCCCCCCC)CCCCCC)=O)=C(C%22=CC=C(C%23=CC=CC=C%23)S%22)N(CC(CCCCCCCC)CCCCCC)C%21=O)S%19)S%18)S%16)S%14)CCCC,BDTT(TPD-DPP)2,,,0.78,5.69,0.545,2.41,"	Tao Q, et al. D(A-A ')(2) architecture: An efficient strategy to improve photovoltaic performance of small molecules for solution-processed organic solar cells. Dyes and Pigments 133, 153-160 (2016)."
2802,O=C1N(C(CCCCCC)C)C(C2=CC=CS2)=C3C1=C(C4=CC=C(C5=C(CCCCCCCCCCCCCCC)C(SC6=C7SC8=C6SC(C9=CC=C(S9)C%10=C%11C(C(N%10C(CCCCCC)C)=O)=C(C%12=CC=CS%12)N(C(C)CCCCCC)C%11=O)=C8CCCCCCCCCCCCCCC)=C7S5)S4)N(C(C)CCCCCC)C3=O,1,,,0.77,10.83,0.509,4.25,"	Tao Q, et al. D(A-A ')(2) architecture: An efficient strategy to improve photovoltaic performance of small molecules for solution-processed organic solar cells. Dyes and Pigments 133, 153-160 (2016)."
2803,O=C1N(C(CCCCCCCCCCCCCCCCCCCCCC)C)C(C2=CC=CS2)=C3C1=C(C4=CC=C(C5=C(CCCCCCCCCCCCCCC)C(SC6=C7SC8=C6SC(C9=CC=C(S9)C%10=C%11C(C(N%10C(CCCCCCCCCCCCCCCCCCCCCC)C)=O)=C(C%12=CC=CS%12)N(C(C)CCCCCCCCCCCCCCCCCCCCCC)C%11=O)=C8CCCCCCCCCCCCCCC)=C7S5)S4)N(C(C)CCCCCCCCCCCCCCCCCCCCCC)C3=O,2,,,0.7,7.7,0.503,2.7,"	Vegiraju S, et al. Synthesis and characterization of solution-processable diketopyrrolopyrrole (DPP) and tetrathienothiophene (TTA)-based small molecules for organic thin film transistors and organic photovoltaic cells. Dyes and Pigments 133, 280-291 (2016)."
2804,O=C1N(C(C2=CC=C(C3=CC=C(C4=C(CCCCCCCCCCCCCCC)C(S5)=C(C(S6)=C5C7=C6C(CCCCCCCCCCCCCCC)=C(C8=CC=C(C9=CC=C(C%10=C%11C(C(N%10CC(CC)CCCC)=O)=C(C%12=CC=CS%12)N(CC(CC)CCCC)C%11=O)S9)S8)S7)S4)S3)S2)=C%13C1=C(C%14=CC=CS%14)N(CC(CC)CCCC)C%13=O)CC(CC)CCCC,3,,,0.76,1.8,0.584,0.8,"	Vegiraju S, et al. Synthesis and characterization of solution-processable diketopyrrolopyrrole (DPP) and tetrathienothiophene (TTA)-based small molecules for organic thin film transistors and organic photovoltaic cells. Dyes and Pigments 133, 280-291 (2016)."
2805,CCCCCCCCCCCCCCCC1=C(C2=CC=C(C3=CC=C(C4=CC=C(C5=C6C(C(N5CC(CC)CCCC)=O)=C(C7=CC=CS7)N(CC(CC)CCCC)C6=O)S4)S3)S2)SC8=C1SC9=C8SC%10=C9SC(C%11=CC=C(C%12=CC=C(C%13=CC=C(C%14=C%15C(C(N%14CC(CC)CCCC)=O)=C(C%16=CC=CS%16)N(CC(CC)CCCC)C%15=O)S%13)S%12)S%11)=C%10CCCCCCCCCCCCCCC,4,,,0.7,5.1,0.518,1.8,"	Vegiraju S, et al. Synthesis and characterization of solution-processable diketopyrrolopyrrole (DPP) and tetrathienothiophene (TTA)-based small molecules for organic thin film transistors and organic photovoltaic cells. Dyes and Pigments 133, 280-291 (2016)."
2806,CCCCCCCCCCCCCCCC1=C(C2=CC=C(C3=C4C(C(N3CC(CC)CCCC)=O)=C(C5=CC=C(C6=CC=C(CC(CC)CCCC)S6)S5)N(CC(CC)CCCC)C4=O)S2)SC7=C1SC8=C7SC9=C8SC(C%10=CC=C(C%11=C%12C(C(N%11CC(CC)CCCC)=O)=C(C%13=CC=C(C%14=CC=C(CC(CC)CCCC)S%14)S%13)N(CC(CC)CCCC)C%12=O)S%10)=C9CCCCCCCCCCCCCCC,5,,,0.63,3.6,0.387,0.9,"	Vegiraju S, et al. Synthesis and characterization of solution-processable diketopyrrolopyrrole (DPP) and tetrathienothiophene (TTA)-based small molecules for organic thin film transistors and organic photovoltaic cells. Dyes and Pigments 133, 280-291 (2016)."
2807,O=C(N(CC)/C(S/1)=C(C#N)\C#N)C1=C\C2=CC(CCCCCCCC)=C(C3=CC(CCCCCCCC)=C(C4=CC(F)=C(C5=C(F)C=C(C6=C(CCCCCCCC)C=C(C7=C(CCCCCCCC)C=C(/C=C8C(N(CC)/C(S/8)=C(C#N)/C#N)=O)S7)S6)S5)S4)S3)S2,DRCN6T-F,,,0.6,1.5,0.597,0.5,"	Vegiraju S, et al. Synthesis and characterization of solution-processable diketopyrrolopyrrole (DPP) and tetrathienothiophene (TTA)-based small molecules for organic thin film transistors and organic photovoltaic cells. Dyes and Pigments 133, 280-291 (2016)."
2808,CCCCC(CC)COC1=C(SC(C2=C(CCCCCC)C=C(C3=NN=C(C4=CC(CCCCCC)=C(C5=CC=C(CCCCCC)S5)C4)N=N3)S2)=C6)C6=C(OCC(CC)CCCC)C7=C1C=C(C8=C(CCCCCC)C=C(C9=NN=C(C%10=CC(CCCCCC)=C(C%11=CC=C(CCCCCC)S%11)S%10)N=N9)S8)S7,BDT(TTzT)2,,,0.94,4.19,0.57,2.26,"	Kan B, et al. Oligothiophene-based small molecules with 3,3 '-difluoro-2,2 '-bithiophene central unit for solution-processed organic solar cells. Organic Electronics 38, 172-179 (2016)."
2809,CCCCC(CC)COC1=C(SC(C2=C(CCCCCC)C=C(C3=CC(CCCCCC)=C(C4=NN=C(C5=CC(CCCCCC)=C(C6=CC=C(CCCCCC)S6)S5)N=N4)S3)S2)=C7)C7=C(OCC(CC)CCCC)C8=C1C=C(C9=C(CCCCCC)C=C(C%10=CC(CCCCCC)=C(C%11=NN=C(C%12=CC(CCCCCC)=C(C%13=CC=C(CCCCCC)S%13)S%12)N=N%11)S%10)S9)S8,BDT(2TTzT)2,,,0.98,9.56,0.535,5.01,"	Ma P, et al. Small molecules based on tetrazine unit for efficient performance solution-processed organic solar cells. Solar Energy Materials and Solar Cells 155, 30-37 (2016)."
2810,N#C/C(C1=C(OCCCCCCCC)C=C(/C(C#N)=C/C2=CC=C(S2)C(C=C3)=CC=C3N(C4=CC=CC=C4)C5=CC=CC=C5)C(OCCCCCCCC)=C1)=C\C6=CC=C(S6)C(C=C7)=CC=C7N(C8=CC=CC=C8)C9=CC=CC=C9,ZOPTAN-TPA,,,0.88,10.55,0.572,5.29,"	Ma P, et al. Small molecules based on tetrazine unit for efficient performance solution-processed organic solar cells. Solar Energy Materials and Solar Cells 155, 30-37 (2016)."
2811,O=C1N(CC(OCC)=O)C(C2=CC=C(/C=C/C3=CC=C(N(C4=CC=CC=C4)C5=CC=CC=C5)C=C3)C=C2)=C6C1=C(C7=CC=CC=C7)N(CC(OCC)=O)C6=O,DPP 1,,,0.92,3.87,0.3,1.07,"	Iqbal J, et al. An arylene-vinylene based donor-acceptor-donor small molecule for the donor compound in high-voltage organic solar cells. Solar Energy Materials and Solar Cells 155, 348-355 (2016)."
2812,O=C1N(CC(OCC)=O)C(C2=CC=C(/C=C/C3=CC=C(N(C4=CC=CC=C4)C5=CC=CC=C5)C=C3)C=C2)=C6C1=C(C7=CC=C(/C=C/C8=CC=C(N(C9=CC=CC=C9)C%10=CC=CC=C%10)C=C8)C=C7)N(CC(OCC)=O)C6=O,DPP 2,,,0.67,4.5,0.28,0.86,"	Honova J, et al. Thiophene-free diphenyl-amino-stilbene-diketo-pyrrolo-pyrrole derivatives as donors for organic bulk heterojunction solar cells. Chemical Papers 70, 1416-1424 (2016)."
2813,CCCCCCCCC1=C(C2=CC(CCCCCCCC)=C(C3=CC(CCCCCCCC)=C(C4=CC(F)=C(C5=C(F)C=C(C6=C(CCCCCCCC)C=C(C7=C(CCCCCCCC)C=C(C8=C(CCCCCCCC)C=C(/C=C9C(N(CC)/C(S/9)=C(C#N)/C#N)=O)S8)S7)S6)S5)S4)S3)S2)SC(/C=C%10C(N(CC)/C(S/%10)=C(C#N)\C#N)=O)=C1,DRCN8T-F,,,0.68,6.8,0.33,1.53,"	Honova J, et al. Thiophene-free diphenyl-amino-stilbene-diketo-pyrrolo-pyrrole derivatives as donors for organic bulk heterojunction solar cells. Chemical Papers 70, 1416-1424 (2016)."
2814,O=C1N(CC(OCC(CCCC)CC)=O)C(C2=CC=C(/C=C/C3=CC=C(N(C4=CC=CC=C4)C5=CC=CC=C5)C=C3)C=C2)=C6C1=C(C7=CC=CC=C7)N(CC(OCC(CCCC)CC)=O)C6=O,DPP 3,,,0.9,8.8,0.64,5.07,"	Kan B, et al. Oligothiophene-based small molecules with 3,3 '-difluoro-2,2 '-bithiophene central unit for solution-processed organic solar cells. Organic Electronics 38, 172-179 (2016)."
2815,O=C1N(CC(OCC(CCCC)CC)=O)C(C2=CC=C(/C=C/C3=CC=C(N(C4=CC=CC=C4)C5=CC=CC=C5)C=C3)C=C2)=C6C1=C(C7=CC=C(/C=C/C8=CC=C(N(C9=CC=CC=C9)C%10=CC=CC=C%10)C=C8)C=C7)N(CC(OCC(CCCC)CC)=O)C6=O,DPP 4,,,0.54,2.3,0.26,0.32,"	Honova J, et al. Thiophene-free diphenyl-amino-stilbene-diketo-pyrrolo-pyrrole derivatives as donors for organic bulk heterojunction solar cells. Chemical Papers 70, 1416-1424 (2016)."
2816,O=C1N(C(CCCC)CC)C(C2=CC=C(S2)C(S3)=CC(C3=C4C5=CC=C(C(CCCC)CC)S5)=C(C6=CC=C(C(CCCC)CC)S6)C7=C4C=C(C8=CC=C(C9=C%10C(C(N9C(CCCC)CC)=O)=C(C%11=CC=C(C%12=CC=C(F)C=C%12)S%11)N(C(CCCC)CC)C%10=O)S8)S7)=C%13C1=C(C%14=CC=C(C%15=CC=C(F)C=C%15)S%14)N(C(CCCC)CC)C%13=O,1,,,0.75,6.3,31.3,1.49,"	Honova J, et al. Thiophene-free diphenyl-amino-stilbene-diketo-pyrrolo-pyrrole derivatives as donors for organic bulk heterojunction solar cells. Chemical Papers 70, 1416-1424 (2016)."
2817,O=C1N(C(CCCC)CC)C(C2=CC=C(S2)C(S3)=CC(C3=C4C5=CC=C(C(CCCC)CC)S5)=C(C6=CC=C(C(CCCC)CC)S6)C7=C4C=C(C8=CC=C(C9=C%10C(C(N9C(CCCC)CC)=O)=C(C%11=CC=C(C%12=CC=C(C(F)(F)F)C=C%12)S%11)N(C(CCCC)CC)C%10=O)S8)S7)=C%13C1=C(C%14=CC=C(C%15=CC=C(C(F)(F)F)C=C%15)S%14)N(C(CCCC)CC)C%13=O,2,,,0.76,10.1,0.52,4,"	Furukawa S, Komiyama H, Yasuda T. Controlling Open-Circuit Voltage in Organic Solar Cells by Terminal Fluoro-Functionalization of Narrow-Bandgap pi-Conjugated Molecules. Journal of Physical Chemistry C 120, 21235-21241 (2016)."
2818,O=C1N(C(CCCC)CC)C(C2=CC=C(S2)C(S3)=CC(C3=C4C5=CC=C(C(CCCC)CC)S5)=C(C6=CC=C(C(CCCC)CC)S6)C7=C4C=C(C8=CC=C(C9=C%10C(C(N9C(CCCC)CC)=O)=C(C%11=CC=C(C%12=CC(F)=CC(F)=C%12)S%11)N(C(CCCC)CC)C%10=O)S8)S7)=C%13C1=C(C%14=CC=C(C%15=CC(F)=CC(F)=C%15)S%14)N(C(CCCC)CC)C%13=O,3,,,0.83,6.1,0.54,2.8,"	Furukawa S, Komiyama H, Yasuda T. Controlling Open-Circuit Voltage in Organic Solar Cells by Terminal Fluoro-Functionalization of Narrow-Bandgap pi-Conjugated Molecules. Journal of Physical Chemistry C 120, 21235-21241 (2016)."
2819,O=C1N(C(CCCC)CC)C(C2=CC=C(S2)C(S3)=CC(C3=C4C5=CC=C(C(CCCC)CC)S5)=C(C6=CC=C(C(CCCC)CC)S6)C7=C4C=C(C8=CC=C(C9=C%10C(C(N9C(CCCC)CC)=O)=C(C%11=CC=C(C%12=CC(C(F)(F)F)=CC(C(F)(F)F)=C%12)S%11)N(C(CCCC)CC)C%10=O)S8)S7)=C%13C1=C(C%14=CC=C(C%15=CC(C(F)(F)F)=CC(C(F)(F)F)=C%15)S%14)N(C(CCCC)CC)C%13=O,4,,,0.85,8.3,0.6,4.2,"	Furukawa S, Komiyama H, Yasuda T. Controlling Open-Circuit Voltage in Organic Solar Cells by Terminal Fluoro-Functionalization of Narrow-Bandgap pi-Conjugated Molecules. Journal of Physical Chemistry C 120, 21235-21241 (2016)."
2820,O=C1N(CCCCCCCCCC)C(C2=CC=CS2)=C3C1=C(C4=CC=C(C#CC5=CC=C(N6C7=CC=CC=C7C8=C6C=CC=C8)C=C5)S4)N(CCCCCCCCCC)C3=O,DPP5,,,0.94,2.5,0.45,1.1,"	Furukawa S, Komiyama H, Yasuda T. Controlling Open-Circuit Voltage in Organic Solar Cells by Terminal Fluoro-Functionalization of Narrow-Bandgap pi-Conjugated Molecules. Journal of Physical Chemistry C 120, 21235-21241 (2016)."
2821,O=C1N(CCCCCCCCCC)C(C2=CC=C(C#CC3=CC=C(N4C5=CC=CC=C5C6=C4C=CC=C6)C=C3)S2)=C7C1=C(C8=CC=C(C#CC9=CC=C(N%10C%11=CC=CC=C%11C%12=C%10C=CC=C%12)C=C9)S8)N(CCCCCCCCCC)C7=O,DPP6,,,0.98,8.19,0.58,4.65,"	Patil Y, Misra R, Chen FC, Sharma GD. Small molecule based N-phenyl carbazole substituted diketopyrrolopyrroles as donors for solution-processed bulk heterojunction organic solar cells. Physical Chemistry Chemical Physics 18, 22999-23005 (2016)."
2822,CCCCCCC(CC)CC1=CC=C(S1)C2=C(C3=C(S4)C=C(C5=CC=C(C6=C7C(C(N6CC(CC)CCCCCC)=O)=C(C8=CC=CS8)N(CC(CC)CCCCCC)C7=O)S5)S3)C4=C(C9=CC=C(CC(CC)CCCCCC)S9)C%10=C2SC%11=C%10SC(C%12=CC=C(C%13=C%14C(C(N%13CC(CC)CCCCCC)=O)=C(C%15=CC=CS%15)N(CC(CC)CCCCCC)C%14=O)S%12)=C%11,DT-BDT,,,0.98,9.58,0.61,5.73,"	Patil Y, Misra R, Chen FC, Sharma GD. Small molecule based N-phenyl carbazole substituted diketopyrrolopyrroles as donors for solution-processed bulk heterojunction organic solar cells. Physical Chemistry Chemical Physics 18, 22999-23005 (2016)."
2823,CCCCCCC(CC)CC1=CC=C(S1)C2=C(C=C3C4=CC=C(C5=C6C(C(N5CC(CC)CCCCCC)=O)=C(C7=CC=CS7)N(CC(CC)CCCCCC)C6=O)S4)C(S3)=C(C8=CC=C(CC(CC)CCCCCC)S8)C9=C2SC(C%10=CC=C(C%11=C%12C(C(N%11CC(CC)CCCCCC)=O)=C(C%13=CC=CS%13)N(CC(CC)CCCCCC)C%12=O)S%10)=C9,2T-BDT,,,0.848,9.76,0.48,3.98,"	Zhang X, Yao J, Zhan C. Boosting Organic Solar Cell Electrical Performance by Introducing Large Aromatics onto Small-Molecule Peripheral Side-Chains. Advanced Materials Interfaces 3,  (2016)."
2824,O=C1N(CC(CC)CCCCCC)C(C2=CC=CS2)=C(C(N3CC(CC)CCCCCC)=O)C1=C3C4=CC=C(S4)C5=CC6=C(C7=CC=C(C8=CSC(CC(CC)CCCCCC)=C8)S7)C9=C(C=C(C%10=CC=C(C%11=C%12C(C(N%11CC(CC)CCCCCC)=O)=C(C%13=CC=CS%13)N(CC(CC)CCCCCC)C%12=O)S%10)S9)C(C%14=CC=C(C%15=CSC(CC(CC)CCCCCC)=C%15)S%14)=C6S5,4T-BDT,,,0.837,11,0.558,5.15,"	Zhang X, Yao J, Zhan C. Boosting Organic Solar Cell Electrical Performance by Introducing Large Aromatics onto Small-Molecule Peripheral Side-Chains. Advanced Materials Interfaces 3,  (2016)."
2825,CC1=CC=C(C2=C(C3=CSC(C)=C3)SC(/C=C/C4=CC(C5=CC=C(C)S5)=C(C6=CSC(C)=C6)S4)=C2)S1,BSTV,,,0.799,12.17,0.621,6.04,"	Zhang X, Yao J, Zhan C. Boosting Organic Solar Cell Electrical Performance by Introducing Large Aromatics onto Small-Molecule Peripheral Side-Chains. Advanced Materials Interfaces 3,  (2016)."
2826,CC1=CC=C(C2=C(C3=CSC(C)=C3)SC(C4=CC=C(S4)/C=C/C5=CC=C(C6=CC(C7=CC=C(C)S7)=C(C8=CSC(C)=C8)S6)S5)=C2)S1,BOTV,,,0.65,5.27,0.58,1.99,"	Martinez F, et al. Classical or inverted photovoltaic cells: On the importance of the morphology of the organic layers on their power conversion efficiency. Dyes and Pigments 132, 185-193 (2016)."
2827,FC1=C(C2=CC([Si]3(CC(CC)CCCC)CC(CC)CCCC)=C(C4=C3C=C(C5=C(F)C=C(C6=CC=C(C7=CC=C(C(N(CCCCCCCC)C8=O)=O)C8=C7)S6)C9=NSN=C59)S4)S2)C%10=NSN=C%10C(C%11=CC=C(C%12=CC=C(C(N(CCCCCCCC)C%13=O)=O)C%13=C%12)S%11)=C1,DTS(FBT-Th-Pht-Oct)2,,,0.57,6.88,0.54,2.12,"	Martinez F, et al. Classical or inverted photovoltaic cells: On the importance of the morphology of the organic layers on their power conversion efficiency. Dyes and Pigments 132, 185-193 (2016)."
2828,FC1=C(C2=CC([Si]3(CC(CC)CCCC)CC(CC)CCCC)=C(C4=C3C=C(C5=C(F)C=C(C6=CC=C(C7=CC=C(C(N(CCCCCC)C8=O)=O)C8=C7)S6)C9=NSN=C59)S4)S2)C%10=NSN=C%10C(C%11=CC=C(C%12=CC=C(C(N(CCCCCC)C%13=O)=O)C%13=C%12)S%11)=C1,DTS(FBT-Th-Pht-Hex)2,,,0.867,1.7,0.47,0.7,"	San Juan RR, Payne A-J, Welch GC, Eftaiha AaF. Development of low band gap molecular donors with phthalimide terminal groups for use in solution processed organic solar cells. Dyes and Pigments 132, 369-377 (2016)."
2829,FC1=C(C2=CC=C(C3=CC=C(CCCCCC)S3)S2)C4=NN(CCCCCC)N=C4C(C5=CC([Si]6(CC(CC)CCCC)CC(CC)CCCC)=C(C7=C6C=C(C8=CC(F)=C(C9=CC=C(C%10=CC=C(CCCCCC)S%10)S9)C%11=NN(CCCCCC)N=C8%11)S7)S5)=C1.CC,K2,,,0.734,1.12,0.29,0.24,"	San Juan RR, Payne A-J, Welch GC, Eftaiha AaF. Development of low band gap molecular donors with phthalimide terminal groups for use in solution processed organic solar cells. Dyes and Pigments 132, 369-377 (2016)."
2830,CCCCCCN1N=C2C(C3=CC=C(C4=CC=C(CCCCCC)S4)S3)=CC(F)=C(C5=CC([Si]6(CC(CC)CCCC)CC(CC)CCCC)=C(C7=C6C=C(C8=C(F)C=C(C9=CC=C(C%10=CC=C(CCCCCC)S%10)S9)C%11=NN(CCCCCC)N=C8%11)S7)S5)C2=N1.CC,K3,,,0.83,11.68,0.62,6.01,"	Keshtov ML, et al. Design, synthesis and photophysical properties of D1-A-D2-A-D1-type small molecules based on fluorobenzotriazole acceptor and dithienosilole core donor for solution processed organic solar cells. Dyes and Pigments 132, 387-397 (2016)."
2831,O=C1N(CC(CCCC)CC)C(C2=CC=C(C3=CC4=C(C5=CC=C(C6=CC=C(S6)C7=C8C(C(N7CC(CCCC)CC)=O)=C(C9=CC=CS9)N(CC(CCCC)CC)C8=O)C=C5C4%10C%11=CC=C(C%12=CC=C(S%12)C%13=C%14C(C(N%13CC(CCCC)CC)=O)=C(C%15=CC=CS%15)N(CC(CCCC)CC)C%14=O)C=C%11C%16=C%10C=CC(C%17=CC=C(S%17)C%18=C%19C(C(N%18CC(CCCC)CC)=O)=C(C%20=CC=CS%20)N(CC(CCCC)CC)C%19=O)=C%16)C=C3)S2)=C%21C1=C(C%22=CC=CS%22)N(CC(CCCC)CC)C%21=O,SF(DPP)4,,,0.8,10.24,0.58,4.75,"	Keshtov ML, et al. Design, synthesis and photophysical properties of D1-A-D2-A-D1-type small molecules based on fluorobenzotriazole acceptor and dithienosilole core donor for solution processed organic solar cells. Dyes and Pigments 132, 387-397 (2016)."
2832,CCCCC(CC)COC1=C2C(C=C(C3CCC(C4=CC=C(C5=CC=C(CCCCCC)C=C5)S4)C6=NSN=C63)S2)=C(OCC(CC)CCCC)C7=C1C=C(C8CCC(C9=CC=C(C%10=CC=C(CCCCCC)C=C%10)S9)C%11=NSN=C%118)S7,BDT(PTBT)2,,,0.95,9.12,42.9,3.72,"	Dang D, et al. Spirobifluorene-cored small molecules containing four diketopyrrolopyrrole arms for solution-processed organic solar cells. Journal of Materials Science 51, 8018-8026 (2016)."
2833,O=C1C(C(C(N2CC(CCCC)CCC)=O)=C(C3=CC=CS3)N1CC(CC)CCCC)=C2C4=CC=C(S4)C5=CC=C(/C(C(N6CCCCCC)=O)=C7C(N(CCCCCC)C8=C\7C=CC(C9=CC=C(C%10=C%11C(C(N%10CC(CCCC)CCC)=O)=C(C%12=CC=CS%12)N(CC(CC)CCCC)C%11=O)S9)=C8)=O)C6=C5,DPP-Ii-DPP,,,1.22,2.88,0.81,0.52,"	Bagde SS, Park H, Lee SM, Lee SH. Influence of the terminal donor on the performance of 4,8-dialkoxybenzo 1,2-b:4,5 ' dithiophene based small molecules for efficient solution-processed organic solar cells. New J. Chem. 40, 2063-2070 (2016)."
2834,O=C(N(CC(CCCCCC)CCCC)C1=CC(C2=CC=CS2)=CC=C1/3)C3=C/C=C4C(N(CC(CCCCCC)CCCC)C5=C\4C=CC(C6=CC=CS6)=C5)=O,EBI-T,,,5.86,11.75,10.67,0.58,"	Jung JW. A low band gap conjugated small molecule based on isoindigo flanked with diketopyrrolopyrrole for efficient organic solar cells. Dyes and Pigments 137, 512-517 (2017)."
2835,O=C(N(CC(CCCCCC)CCCC)C1=CC(C2=CC=C(C3=CC=CS3)S2)=CC=C1/4)C4=C/C=C5C(N(CC(CCCCCC)CCCC)C6=C\5C=CC(C7=CC=C(C8=CC=CS8)S7)=C6)=O,EBI-2T,,,0.18,0.82,0.73,0.3,"	Le Borgne M, Quinn J, Martin J, Stingelin N, Li YN, Wantz G. New 3,3 '-(ethane-1,2-diylidene)bis(indolin-2-one) (EBI)-based small molecule semiconductors for organic solar cells. J. Mater. Chem. C 5, 5143-5153 (2017)."
2836,O=C(N(CC(CCCCCC)CCCC)C1=CC(C2=CC(C=CC=C3)=C3O2)=CC=C1/4)C4=C/C=C5C(N(CC(CCCCCC)CCCC)C6=C\5C=CC(C7=CC(C=CC=C8)=C8O7)=C6)=O,EBI-BF-C16,,,1.65,5.51,0.87,0.34,"	Le Borgne M, Quinn J, Martin J, Stingelin N, Li YN, Wantz G. New 3,3 '-(ethane-1,2-diylidene)bis(indolin-2-one) (EBI)-based small molecule semiconductors for organic solar cells. J. Mater. Chem. C 5, 5143-5153 (2017)."
2837,O=C1N(CC(CC)CCCC)C(C2=CC=C(C3=CC4=C(C(OCC(CC)CCCC)=C(C=CS5)C5=C4OCC(CC)CCCC)S3)S2)=C(C6=O)C1=C(N6CC(CC)CCCC)C7=CC=CS7,aBDT,,,0.06,0.87,0.23,0.27,"	Le Borgne M, Quinn J, Martin J, Stingelin N, Li YN, Wantz G. New 3,3 '-(ethane-1,2-diylidene)bis(indolin-2-one) (EBI)-based small molecule semiconductors for organic solar cells. J. Mater. Chem. C 5, 5143-5153 (2017)."
2838,O=C1N(CC(CC)CCCC)C(C2=CC=C(C3=CC4=C(C(OCC(CC)CCCC)=C(C=C(C5=CC=C(S5)C(N6CC(CC)CCCC)=C(C(N7CC(CC)CCCC)=O)C(C6=O)=C7C8=CC=CS8)S9)C9=C4OCC(CC)CCCC)S3)S2)=C(C%10=O)C1=C(N%10CC(CC)CCCC)C%11=CC=CS%11,BDT,,,0.4,1.74,0.81,0.27,"	Loser S, et al. Systematic evaluation of structure-property relationships in heteroacene - diketopyrrolopyrrole molecular donors for organic solar cells. J. Mater. Chem. A 5, 9217-9232 (2017)."
2839,O=C1N(CC(CC)CCCC)C(C2=CC=C(C3=CC4=C(C(OCC(CC)CCCC)=C(C=C(C5=CC=C(S5)C(N6CC(CC)CCCC)=C(C(N7CC(CC)CCCC)=O)C(C6=O)=C7C8=CC=CS8)O9)C9=C4OCC(CC)CCCC)O3)S2)=C(C%10=O)C1=C(N%10CC(CC)CCCC)C%11=CC=CS%11,BDF,,,3.6,8.67,0.85,0.49,"	Loser S, et al. Systematic evaluation of structure-property relationships in heteroacene - diketopyrrolopyrrole molecular donors for organic solar cells. J. Mater. Chem. A 5, 9217-9232 (2017)."
2840,O=C1N(CC(CC)CCCC)C(C2=CC=C(C(S3)=CC(C3=C4OCC(CC)CCCC)=CC5=C4C=C(C=C(C6=CC=C(S6)C(N7CC(CC)CCCC)=C(C(N8CC(CC)CCCC)=O)C(C7=O)=C8C9=CC=CS9)S%10)C%10=C5OCC(CC)CCCC)S2)=C(C%11=O)C1=C(N%11CC(CC)CCCC)C%12=CC=CS%12,NDT,,,3.7,8.97,0.83,0.5,"	Loser S, et al. Systematic evaluation of structure-property relationships in heteroacene - diketopyrrolopyrrole molecular donors for organic solar cells. J. Mater. Chem. A 5, 9217-9232 (2017)."
2841,O=C1N(CC(CC)CCCC)C(C2=CC=C(C3=CC4=CC(OCC(CC)CCCC)=C(C5=C(C=C6OCC(CC)CCCC)C=C(C7=CC=C(S7)C(N8CC(CC)CCCC)=C(C(N9CC(CC)CCCC)=O)C(C8=O)=C9C%10=CC=CS%10)S5)C6=C4S3)S2)=C(C%11=O)C1=C(N%11CC(CC)CCCC)C%12=CC=CS%12,zNDT,,,4.1,11.27,0.84,0.43,"	Loser S, et al. Systematic evaluation of structure-property relationships in heteroacene - diketopyrrolopyrrole molecular donors for organic solar cells. J. Mater. Chem. A 5, 9217-9232 (2017)."
2842,O=C1C2=C(C3=CC=C(C4=CC(SC(C=CC=C5)=C5N6CC(CCCC)CC)=C6C=C4)S3)N(CC(CCCC)CC)C(C2=C(C7=CC=C(C8=CC(SC9=CC=CC=C9N%10CC(CCCC)CC)=C%10C=C8)S7)N1CC(CCCC)CC)=O,DPP1,,,4.4,11.69,0.76,0.5,"	Loser S, et al. Systematic evaluation of structure-property relationships in heteroacene - diketopyrrolopyrrole molecular donors for organic solar cells. J. Mater. Chem. A 5, 9217-9232 (2017)."
2843,O=C1C2=C(C3=NC=C(C4=CC(SC(C=CC=C5)=C5N6CC(CCCC)CC)=C6C=C4)S3)N(CC(CCCC)CC)C(C2=C(C7=NC=C(C8=CC(SC9=CC=CC=C9N%10CC(CCCC)CC)=C%10C=C8)S7)N1CC(CCCC)CC)=O,DPP2,,,0.71,2.9,0.84,0.29,"	Maglione C, et al. Novel low bandgap phenothiazine functionalized DPP derivatives prepared by direct heteroarylation: Application in bulk heterojunction organic solar cells. Dyes Pigment. 141, 169-178 (2017)."
2844,CCCCCCCCCCC(CCCCCCCCCCCC)CN1C(C2=CC=C(C3=CC=CS3)S2)=C4C(N(CC(CCCCCCCCCCCC)CCCCCCCCC)C(C(S5)=CC=C5C6=CC=C(C7=CC=C(C(N(CC(CCCCCCCCCC)CCCCCCCCCCCC)C8=O)=C9C8=C(C%10=CC=C(C%11=CC=C(C%12=CC=CS%12)C=C%11C)S%10)N(CC(CCCCCCCCCCCC)CCCCCCCCCC)C9=O)S7)C=C6)=C4C1=O)=O,P(DPP-B70T30),,,0.7,3.1,0.73,0.31,"	Maglione C, et al. Novel low bandgap phenothiazine functionalized DPP derivatives prepared by direct heteroarylation: Application in bulk heterojunction organic solar cells. Dyes Pigment. 141, 169-178 (2017)."
2845,O=C1C(C(C(N2CC(CC)CCCC)=O)=C(C3=CC=CS3)N1CC(CC)CCCC)=C2C(S4)=CC=C4C5=CC6=C(C7=CC=C(/C=C/C8=CC=C(CC(CC)CCCC)[Se]8)[Se]7)C(SC(C9=CC=C(C%10=C%11C(C(N%10CC(CC)CCCC)=O)=C(C%12=CC=CS%12)N(CC(CC)CCCC)C%11=O)S9)=C%13)=C%13C(C%14=CC=C(/C=C/C%15=CC=C(CC(CC)CCCC)[Se]%15)[Se]%14)=C6S5,SeBDT©\DPP,,,5.1,12.22,0.75,0.56,"	Park S, et al. Effect of vacuum treatment in diketopyrrolopyrrole (DPP) based copolymer with ratio controlled toluene- and benzene- functional groups for efficient organic photovoltaic cells: Morphological and electrical contribution. Org. Electron. 46, 183-191 (2017)."
2846,CC(C)(C)C(C=C1)=CC2=C1N(C3=C2C=C(C(C)(C)C)C=C3)C4=CC=C(N(C5=CC=C(C6=CC7=NSN=C7N=C6)C=C5)C8=CC=C(C9=CC%10=NSN=C%10N=C9)C=C8)C=C4,CTDP,,,5.04,10.98,0.79,0.58,"	Shin Y, Song CE, Lee W-H, Lee SK, Shin WS, Kang I-N. Synthesis and Characterization of a Soluble A-D-A Molecule Containing a 2D Conjugated Selenophene-Based Side Group for Organic Solar Cells. Macromol. Rapid Commun. 38,  (2017)."
2847,CCCCC(CC)CC1(CC(CC)CCCC)C2=CC(C3=C4C=C(S3)C([Se]5)=CC=C5C6=C(F)C(F)=C(C7=CC=C(C8=CC9=C(C%10=C(C9(CC(CC)CCCC)CC(CC)CCCC)C=C(C%11=C%12C=C(C%13=CC=C(C%14=C(F)C(F)=C(C%15=CC=C(C%16=CC=C(CCCCCC)S%16)S%15)C%17=NSN=C%14%17)S%13)S%11)C(C%12(CC(CC)CCCC)CC(CC)CCCC)=C%10)S8)[Se]7)C%18=NSN=C6%18)=C(C4(CC(CC)CCCC)CC(CC)CCCC)C=C2C%19=C1C=C(C%20=CC=C(C%21=C(F)C(F)=C(C%22=CC=C(C%23=CC=C(CCCCCC)S%23)S%22)C%24=NSN=C%21%24)S%20)S%19,Th6FSe,,,1.5,4.55,0.97,0.34,"	Paramasivam M, Gupta A, Babu NJ, Bhanuprakash K, Bhosale SV, Rao VJ. Funnel shaped molecules containing benzo/pyrido 1,2,5 thiadiazole functionalities as peripheral acceptors for organic photovoltaic applications. RSC Adv. 6, 66978-66989 (2016)."
2848,CCCCC(CC)CC1(CC(CC)CCCC)C2=CC(C3=C4C=C(S3)C(S5)=CC=C5C6=C(F)C(F)=C(C7=CC=C(C8=CC9=C(C%10=C(C9(CC(CC)CCCC)CC(CC)CCCC)C=C(C%11=C%12C=C(C%13=CC=C(C%14=C(F)C(F)=C(C%15=CC=C(C%16=CC=C(CCCCCC)S%16)S%15)C%17=NSN=C%14%17)[Se]%13)S%11)C(C%12(CC(CC)CCCC)CC(CC)CCCC)=C%10)S8)S7)C%18=NSN=C6%18)=C(C4(CC(CC)CCCC)CC(CC)CCCC)C=C2C%19=C1C=C(C%20=CC=C(C%21=C(F)C(F)=C(C%22=CC=C(C%23=CC=C(CCCCCC)S%23)S%22)C%24=NSN=C%21%24)[Se]%20)S%19,Se6FTh,,,6.84,11.78,0.87,0.67,"	Wang JL, et al. Donor End-Capped Hexafluorinated Oligomers for Organic Solar Cells with 9.3% Efficiency by Engineering the Position of pi-Bridge and Sequence of Two-Step Annealing. Chem. Mat. 29, 1036-1046 (2017)."
2849,CC(C)(C)C1=CC2=C(C=C1)C3=C(C=C(C(C)(C)C)C=C3)C42C5=C(SC(C6=CC(CCCCCCCC)=C(C7=CC=C(C8=C(CCCCCCCC)C=C(/C=C9C(C(C=CC=C%10)=C%10C/9=O)=O)S8)S7)S6)=C5)C%11=C4C=C(C%12=CC(CCCCCCCC)=C(C%13=CC=C(C%14=C(CCCCCCCC)C=C(/C=C%15C(C(C=CC=C%16)=C%16C/%15=O)=O)S%14)S%13)S%12)S%11,STFYT,,,8.95,14.3,0.87,0.72,"	Wang JL, et al. Donor End-Capped Hexafluorinated Oligomers for Organic Solar Cells with 9.3% Efficiency by Engineering the Position of pi-Bridge and Sequence of Two-Step Annealing. Chem. Mat. 29, 1036-1046 (2017)."
2850,CC(C)(C)C1=CC2=C(C=C1)C3=C(C=C(C(C)(C)C)C=C3)C42C5=C(SC(C6=CC(CCCCCCCC)=C(C7=CC=C(C8=C(CCCCCCCC)C=C(/C=C9SC(N(CC)C/9=O)=S)S8)S7)S6)=C5)C%10=C4C=C(C%11=CC(CCCCCCCC)=C(C%12=CC=C(C%13=C(CCCCCCCC)C=C(/C=C%14SC(N(CC)C/%14=O)=S)S%13)S%12)S%11)S%10,STFRDN,,,6.68,12.88,0.79,0.66,"	Wang WG, et al. Development of Spiro cyclopenta 1,2-b:5,4-b ' dithiophene-4,9 '-fluorene -Based A-pi-D-pi-A Small Molecules with Different Acceptor Units for Efficient Organic Solar Cells. Acs Applied Materials & Interfaces 9, 4614-4625 (2017)."
2851,CC(C)(C)C1=CC2=C(C=C1)C3=C(C=C(C(C)(C)C)C=C3)C42C5=C(SC(C6=CC(CCCCCCCC)=C(C7=CC=C(C8=C(CCCCCCCC)C=C(/C=C9S/C(N(CC)C/9=O)=C(C#N)/C#N)S8)S7)S6)=C5)C%10=C4C=C(C%11=CC(CCCCCCCC)=C(C%12=CC=C(C%13=C(CCCCCCCC)C=C(/C=C%14S/C(N(CC)C/%14=O)=C(C#N)/C#N)S%13)S%12)S%11)S%10,STFRCN,,,3.3,7.21,0.87,0.53,"	Wang WG, et al. Development of Spiro cyclopenta 1,2-b:5,4-b ' dithiophene-4,9 '-fluorene -Based A-pi-D-pi-A Small Molecules with Different Acceptor Units for Efficient Organic Solar Cells. Acs Applied Materials & Interfaces 9, 4614-4625 (2017)."
2852,CC(C)(C)C1=CC2=C(C=C1)N(C3=C2C=C(C(C)(C)C)C=C3)C(C=C4)=CC=C4N(C5=CC=C(N(C6=C7C=C(C(C)(C)C)C=C6)C8=C7C=C(C(C)(C)C)C=C8)C=C5)C9=CC=C(C%10=CC%11=NSN=C%11C=C%10)C=C9,DCTB,,,4.33,10.08,0.88,0.49,"	Wang WG, et al. Development of Spiro cyclopenta 1,2-b:5,4-b ' dithiophene-4,9 '-fluorene -Based A-pi-D-pi-A Small Molecules with Different Acceptor Units for Efficient Organic Solar Cells. Acs Applied Materials & Interfaces 9, 4614-4625 (2017)."
2853,O=C1C(C(C(N2CC(CC)CCCC)=O)=C(C3=CC=CS3)N1CC(CC)CCCC)=C2C4=CC=C(S4)C#CC5=CC6=C(C(C=CC7=CC(C#CC8=CC=C(S8)C9=C(C(N%10CC(CC)CCCC)=O)C(C(N9CC(CC)CCCC)=O)=C%10C%11=CC=CS%11)=C%12)=C5)C7=C%12C=C6,PyrA(EH-DPP)2,,,1.06,3.8,0.87,0.32,"	Paramasivam M, Gupta A, Babu NJ, Bhanuprakash K, Bhosale SV, Rao VJ. Funnel shaped molecules containing benzo/pyrido 1,2,5 thiadiazole functionalities as peripheral acceptors for organic photovoltaic applications. RSC Adv. 6, 66978-66989 (2016)."
2854,CCC(CCCC)CC1=C(CCCCCC)C=C(S1)C2=C3C(SC(C4=CC(CCCCCC)=C(C5=CC(CCCCCC)=C(C6=CC=C(/C=C7C(N(CCCCCC)C(S\7)=O)=O)S6)S5)S4)=C3)=C(C8=CC(CCCCCC)=C(CC(CC)CCCC)S8)C9=C2SC(C%10=CC(CCCCCC)=C(C%11=CC(CCCCCC)=C(C%12=CC=C(/C=C%13C(N(CCCCCC)C(S\%13)=O)=O)S%12)S%11)S%10)=C9,BTR,,,2.73,6.31,0.85,0.51,"	Xu J-Q, et al. ADA small molecule donors based on pyrene and diketopyrrolopyrrole for organic solar cells. Sci. China Chem. 60, 561-569 (2017)."
2855,CC(C)(C)C1=CC2=C(C=C1)N(C3=C2C=C(C(C)(C)C)C=C3)C(C=C4)=CC=C4N(C5=CC=C(N(C6=C7C=C(C(C)(C)C)C=C6)C8=C7C=C(C(C)(C)C)C=C8)C=C5)C9=CC=C(C%10=CC%11=NSN=C%11N=C%10)C=C9,DCTP,,,10.1,17.1,0.782,0.75,"	Zhang GC, et al. High-Performance Ternary Organic Solar Cell Enabled by a Thick Active Layer Containing a Liquid Crystalline Small Molecule Donor. J. Am. Chem. Soc. 139, 2387-2395 (2017)."
2856,FC1=C(C(S2)=CC3=C2C4=C(C=C(C5=C(F)C=C(C6=CC=C(C7=CC=C(CCCCCC)S7)S6)C8=NSN=C85)S4)[Si]3(CC(CCCC)CC)CC(CC)CCCC)C9=NSN=C9C(C%10=CC=C(C%11=CC=C(CCCCCC)S%11)S%10)=C1,p©\DTS(FBTTH2)2,,,2.21,6.75,0.87,0.38,"	Paramasivam M, Gupta A, Babu NJ, Bhanuprakash K, Bhosale SV, Rao VJ. Funnel shaped molecules containing benzo/pyrido 1,2,5 thiadiazole functionalities as peripheral acceptors for organic photovoltaic applications. RSC Adv. 6, 66978-66989 (2016)."
2857,S=C(N(CC)C/1=O)SC1=C/C2=CC(CCCCCCCC)=C(C3=CC=C(C4=C(CCCCCCCC)C=C(C5=CC(C6(CCCCCC)CCCCCC)=C(C7=C6C=C(C8=CC(CCCCCCCC)=C(C9=CC=C(C%10=C(CCCCCCCC)C=C(/C=C(S%11)/C(N(CC)C%11=S)=O)S%10)S9)S8)S7)S5)S4)S3)S2,DR3TDTC-C6,,,10.78,21.67,0.74,0.67,"	Zhang JQ, et al. Enhancing Performance of Large-Area Organic Solar Cells with Thick Film via Ternary Strategy. Small 13, 8 (2017)."
2858,S=C(N(CC)C/1=O)SC1=C/C2=CC(CCCCCCCC)=C(C3=CC=C(C4=C(CCCCCCCC)C=C(C5=CC(C6(CCCCCCCC)CCCCCCCC)=C(C7=C6C=C(C8=CC(CCCCCCCC)=C(C9=CC=C(C%10=C(CCCCCCCC)C=C(/C=C(S%11)/C(N(CC)C%11=S)=O)S%10)S9)S8)S7)S5)S4)S3)S2,DR3TDTC-C8,,,4.04,8.7,0.8,0.57,"	Zhang YM, et al. Effects of alkyl chains on intermolecular packing and device performance in small molecule based organic solar cells. Dyes Pigment. 141, 262-268 (2017)."
