Repository: JinYSun/TeLLAgent

# 🤖**TeLLAgent**👑

------

### **<u>** TeLLAgent: A Tool-Enhanced Large Language Model-based Agent for Autonomous Design and Discovery of High-Performance Molecules</u>

## 😀Motivation

Large language model (LLM) agents have demonstrated significantly enhanced capabilities compared to individual LLMs. However, their application in the chemistry domain remains constrained by limited multimodal synergy, restricted toolsets, static knowledge bases, and insufficient multi-step reasoning and tool-calling capabilities.

File: tool/dataset.csv (part 31 of 48)
ID,SMILES,Name,HOMO,LUMO,Voc (V),Jsc (mA cm^2),FF,PCE(%),ref
2859,S=C(N(CC)C/1=O)SC1=C/C2=CC(CCCCCCCC)=C(C3=CC=C(C4=C(CCCCCCCC)C=C(C5=CC(C6(CC(CC)CCCC)CC(CC)CCCC)=C(C7=C6C=C(C8=CC(CCCCCCCC)=C(C9=CC=C(C%10=C(CCCCCCCC)C=C(/C=C(S%11)/C(N(CC)C%11=S)=O)S%10)S9)S8)S7)S5)S4)S3)S2,DR3TDTC,,,4.11,8.86,0.8,0.58,"	Zhang YM, et al. Effects of alkyl chains on intermolecular packing and device performance in small molecule based organic solar cells. Dyes Pigment. 141, 262-268 (2017)."
2860,O=C1C(C(C(N2CC(CCCCCC)CCCCCCCC)=O)=C(C3=CC=CS3)N1CC(CCCCCC)CCCCCCCC)=C2C4=CC=C(S4)C5=CC6=C(C(C=CC7=CC(C8=CC=C(C9=C%10C(C(N9CC(CCCCCC)CCCCCCCC)=O)=C(C%11=CC=CS%11)N(CC(CCCCCC)CCCCCCCC)C%10=O)S8)=C%12)=C5)C7=C%12C=C6,Pyr(HD-DPP)2,,,0.75,2.85,0.85,0.31,"	Zhang YM, et al. Effects of alkyl chains on intermolecular packing and device performance in small molecule based organic solar cells. Dyes Pigment. 141, 262-268 (2017)."
2861,O=C1C(C(C(N2CC(CC)CCCC)=O)=C(C3=CC=CS3)N1CC(CC)CCCC)=C2C4=CC=C(S4)C5=CC6=C(C(C=CC7=CC(C8=CC=C(C9=C%10C(C(N9CC(CC)CCCC)=O)=C(C%11=CC=CS%11)N(CC(CC)CCCC)C%10=O)S8)=C%12)=C5)C7=C%12C=C6,Pyr(EH-DPP)2,,,1.04,3.49,0.82,0.36,"	Xu J-Q, et al. ADA small molecule donors based on pyrene and diketopyrrolopyrrole for organic solar cells. Sci. China Chem. 60, 561-569 (2017)."
2862,CCCCC(CC)COC1=C2C(C=C(C3CCC(C4=CC=C(C5=CC=C(CCCCCC)S5)S4)C6=NSN=C63)S2)=C(OCC(CC)CCCC)C7=C1C=C(C8CCC(C9=CC=C(C%10=CC=C(CCCCCC)S%10)S9)C%11=NSN=C%118)S7,BDT(TTBT)2,,,4.16,8.67,0.85,0.57,"	Xu J-Q, et al. ADA small molecule donors based on pyrene and diketopyrrolopyrrole for organic solar cells. Sci. China Chem. 60, 561-569 (2017)."
2863,O=C1C(C2=C(C3=CC=C(C4=CC=C5C(OC(C=CC=C6)=C6N5CCCCCC)=C4)S3)N1CCCCCCCCCC)=C(C7=CC=C(C8=CC=C9C(OC(C=CC=C%10)=C%10N9CCCCCC)=C8)S7)N(CCCCCCCCCC)C2=O,CSDPP5,,,1.73,4.75,0.81,0.45,"	Bagde SS, Park H, Lee SM, Lee SH. Influence of the terminal donor on the performance of 4,8-dialkoxybenzo 1,2-b:4,5 ' dithiophene based small molecules for efficient solution-processed organic solar cells. New J. Chem. 40, 2063-2070 (2016)."
2864,O=C1C(C2=C(C3=CC=C(C4=CC=C5C(OC(C=CC=C6)=C6N5CCCCCC)=C4)S3)N1CC(CCCC)CC)=C(C7=CC=C(C8=CC=C9C(OC(C=CC=C%10)=C%10N9CCCCCC)=C8)S7)N(CC(CCCC)CC)C2=O,CSDPP6,,,2.97,7.88,0.84,0.47,"	Reddy MA, Kumar CP, Ashok A, Sharma A, Sharma GD, Chandrasekharam M. Hetero aromatic donors as effective terminal groups for DPP based organic solar cells. RSC Adv. 6, 9023-9036 (2016)."
2865,O=C1C(C2=C(C3=CC=C(C4=CC=C(N(CCCCCC)C5=C6C=CC=C5)C6=C4)S3)N1CCCCCCCCCC)=C(C7=CC=C(C8=CC=C(N(CCCCCC)C9=C%10C=CC=C9)C%10=C8)S7)N(CCCCCCCCCC)C2=O,CSDPP7,,,4.69,10.48,0.8,0.56,"	Reddy MA, Kumar CP, Ashok A, Sharma A, Sharma GD, Chandrasekharam M. Hetero aromatic donors as effective terminal groups for DPP based organic solar cells. RSC Adv. 6, 9023-9036 (2016)."
2866,O=C1C(C2=C(C3=CC=C(C4=CC=C(N(CCCCCC)C5=C6C=CC=C5)C6=C4)S3)N1CC(CC)CCCC)=C(C7=CC=C(C8=CC=C(N(CCCCCC)C9=C%10C=CC=C9)C%10=C8)S7)N(CC(CCCC)CC)C2=O,CSDPP8,,,2.42,6.34,0.91,0.42,"	Reddy MA, Kumar CP, Ashok A, Sharma A, Sharma GD, Chandrasekharam M. Hetero aromatic donors as effective terminal groups for DPP based organic solar cells. RSC Adv. 6, 9023-9036 (2016)."
2867,CCCCCCC1=CC=C(S1)C(S2)=C(CCCCCC)C=C2C3=CC(F)=C(C(S4)=CC5=C4C(SC(C6=C(F)C=C(C7=CC(CCCCCC)=C(C8=CC=C(CCCCCC)S8)S7)C9=NSN=C69)=C%10)=C%10C5(CC(CC)CCCC)CCCCCCCC)C%11=NSN=C%113,CPDT(FBTTh2)2,,,4.14,8.92,0.86,0.52,"	Reddy MA, Kumar CP, Ashok A, Sharma A, Sharma GD, Chandrasekharam M. Hetero aromatic donors as effective terminal groups for DPP based organic solar cells. RSC Adv. 6, 9023-9036 (2016)."
2868,CCCCCCC1=CC=C(S1)C(S2)=C(CCCCCC)C=C2C3=CC(F)=C(C(S4)=CC5=C4C(SC(C6=C(F)C=C(C7=CC(CCCCCC)=C(C8=CC=C(CCCCCC)S8)S7)C9=NSN=C69)=C%10)=C%10N5C(C(CCCC)CC)=O)C%11=NSN=C%113,DTP(FBTTh2)2,,,2.83,8.39,0.85,0.4,"	Verstappen P, et al. Impact of structure and homo-coupling of the central donor unit of small molecule organic semiconductors on solar cell performance. RSC Adv. 6, 32298-32307 (2016)."
2869,CCCCCCC1=CC=C(S1)C(S2)=C(CCCCCC)C=C2C3=CC(F)=C(C(S4)=CC5=C4C=C(C6=C(F)C=C(C7=CC(CCCCCC)=C(C8=CC=C(CCCCCC)S8)S7)C9=NSN=C69)S5)C%10=NSN=C%103,TT(FBTTh2)2,,,2.56,8.37,0.67,0.44,"	Verstappen P, et al. Impact of structure and homo-coupling of the central donor unit of small molecule organic semiconductors on solar cell performance. RSC Adv. 6, 32298-32307 (2016)."
2870,CCN1C(/C(SC1=S)=C/C2=CC(OCCCCCC)=C(C3=C(C=C4)N(C4C(C5CC(OCCCCCCCCCCCC)CC(OCCCCCCCCCCCC)C5)=C(C=C6)N7C6=C(C8=C(OCCCCCC)C=C(C(OCCCCCC)=C8)/C=C(S9)/C(N(CC)C9=S)=O)C%10C=C%11)[Zn]7(N%10C%11=C%12C%13CC(OCCCCCCCCCCCC)CC(OCCCCCCCCCCCC)C%13)N%14C%12=CC=C%143)C=C2OCCCCCC)=O,4a,,,2.63,9.13,0.79,0.36,"	Verstappen P, et al. Impact of structure and homo-coupling of the central donor unit of small molecule organic semiconductors on solar cell performance. RSC Adv. 6, 32298-32307 (2016)."
2871,CCN1C(/C(SC1=S)=C/C2=CC(OCCCCCC)=C(C3=C(C=C4)N(C4C(C5CCC(OCCCCCCCCCCCC)CC5)=C(C=C6)N7C6=C(C8=C(OCCCCCC)C=C(C(OCCCCCC)=C8)/C=C(S9)/C(N(CC)C9=S)=O)C%10C=C%11)[Zn]7(N%10C%11=C%12C%13CCC(OCCCCCCCCCCC)CC%13)N%14C%12=CC=C%143)C=C2OCCCCCC)=O,4b,,,3.21,7.2,0.9,0.48,"	Wang HD, et al. Structural engineering of porphyrin-based small molecules as donors for efficient organic solar cells. Chem. Sci. 7, 4301-4307 (2016)."
2872,CC1N(C=C2C(CCCCCCCC)CCCCCC)[Zn]34N5C2=CC=C5C(C6=C(OCCCCCC)C=C(C(OCCCCCC)=C6)/C=C(S7)/C(N(CC)C7=S)=O)=C(C=C8)N3C8C(C(CCCCCC)CCCCCCCC)=C(C=C9)N4C9=C1C%10=C(OCCCCCC)C=C(C(OCCCCCC)=C%10)/C=C(S%11)/C(N(CC)C%11=S)=O,4c,,,5.07,10.14,0.9,0.56,"	Wang HD, et al. Structural engineering of porphyrin-based small molecules as donors for efficient organic solar cells. Chem. Sci. 7, 4301-4307 (2016)."
2873,CCCCC(CC)CN(C1=C2SC(/C=C(C#N)\C#N)=C1)C3=C2SC4=C3N(CC(CC)CCCC)C5=C4SC(/C=C(C#N)\C#N)=C5,DTPT,,,7.7,13.32,0.91,0.64,"	Wang HD, et al. Structural engineering of porphyrin-based small molecules as donors for efficient organic solar cells. Chem. Sci. 7, 4301-4307 (2016)."
2874,CC(C=C1C)=CC(C)=C1/C2=C3N4/C(C=C/3)=C(C#CC5=CC6=C(C(SC(/C=C7SC(N(CC)C\7=O)=S)=C8)=C8C6(CCCCCC)CCCCCC)S5)\C9=N/C(C=C9)=C(C%10=C(C)C=C(C)C=C%10C)\C(N%11[Zn]4)=CC=C%11/C(C#CC%12=CC%13=C(C(SC(/C=C%14SC(N(CC)C\%14=O)=S)=C%15)=C%15C%13(CCCCCC)CCCCCC)S%12)=C%16C=CC2=N/%16,SA1,,,3.01,6.96,1.03,0.41,"	Chung CL, et al. A-D-A type organic donors employing coplanar heterocyclic cores for efficient small molecule organic solar cells. Org. Electron. 28, 229-238 (2016)."
2875,CCCCC(CC)CN(C1=C2SC(/C=C(C#N)/C#N)=C1)C3=C2SC4=C3SC5=C4N(CC(CC)CCCC)C6=C5SC(/C=C(C#N)/C#N)=C6,DTPTT,,,6.71,13.38,0.85,0.59,"	Arrechea S, Aljarilla A, de la Cruz P, Singh MK, Sharma GD, Langa F. New cyclopentadithiophene (CDT) linked porphyrin donors with different end-capping acceptors for efficient small molecule organic solar cells. J. Mater. Chem. C 5, 4742-4751 (2017)."
2876,CC(C=C1C)=CC(C)=C1/C2=C3N4/C(C=C/3)=C(C#CC5=CC6=C(C(SC(/C=C(C#N)/C#N)=C7)=C7C6(CCCCCC)CCCCCC)S5)\C8=N/C(C=C8)=C(C9=C(C)C=C(C)C=C9C)\C(N%10[Zn]4)=CC=C%10/C(C#CC%11=CC%12=C(C(SC(/C=C(C#N)\C#N)=C%13)=C%13C%12(CCCCCC)CCCCCC)S%11)=C%14C=CC2=N/%14,SA2,,,1.7,5.25,1.02,0.31,"	Chung CL, et al. A-D-A type organic donors employing coplanar heterocyclic cores for efficient small molecule organic solar cells. Org. Electron. 28, 229-238 (2016)."
2877,CCCCC(CC)CC(S1)=CC=C1C2=C3C(C=C(C4=CC=C(C5=C(F)C(F)=C(C6=CC=C(/C=C(C(OCC(CCCC)CC)=O)\C#N)S6)C7=NN(CC(CCCCCC)CCCCCCCC)N=C57)S4)S3)=C(C8=CC=C(CC(CC)CCCC)S8)C9=C2C=C(C%10=CC=C(C%11=C(F)C(F)=C(C%12=CC=C(/C=C(C(OCC(CCCC)CC)=O)\C#N)S%12)C%13=NN(CC(CCCCCC)CCCCCCCC)N=C%11%13)S%10)S9,H11,,,7.93,13.84,0.91,0.63,"	Arrechea S, Aljarilla A, de la Cruz P, Singh MK, Sharma GD, Langa F. New cyclopentadithiophene (CDT) linked porphyrin donors with different end-capping acceptors for efficient small molecule organic solar cells. J. Mater. Chem. C 5, 4742-4751 (2017)."
2878,CCCCC(CC)COC1=C2C(C=C(C3=CC=C(C4=C(F)C(F)=C(C5=CC=C(/C=C(C(OCC(CCCC)CC)=O)\C#N)S5)C6=NN(CC(CCCCCC)CCCCCCCC)N=C46)S3)S2)=C(OCC(CC)CCCC)C7=C1C=C(C8=CC=C(C9=C(F)C(F)=C(C%10=CC=C(/C=C(C(OCC(CCCC)CC)=O)\C#N)S%10)C%11=NN(CC(CCCCCC)CCCCCCCC)N=C9%11)S8)S7,H12,,,9.73,15.21,0.977,0.65,"	Bin HJ, et al. 9.73% Efficiency Nonfullerene All Organic Small Molecule Solar Cells with Absorption-Complementary Donor and Acceptor. J. Am. Chem. Soc. 139, 5085-5094 (2017)."
2879,CC(C)(C)C(C=C1)=CC=C1N2C3=C(C=CC=C3)C4=CC(C5=CC=C(C6=CC=C(/C=C(C#N)\C#N)C=C6)S5)=CC=C42,F1,,,5.51,10.51,0.955,0.55,"	Bin HJ, et al. 9.73% Efficiency Nonfullerene All Organic Small Molecule Solar Cells with Absorption-Complementary Donor and Acceptor. J. Am. Chem. Soc. 139, 5085-5094 (2017)."
2880,CC(C)(C)C(C=C1)=CC=C1N2C3=C(C=CC=C3)C4=CC(C5=CC=C(C6=CC=C(/C=C7C(C(C=CC=C8)=C8C\7=O)=O)C=C6)S5)=CC=C42,F2,,,4.93,9.61,1.02,0.51,"	Chang YJ, et al. Carbazole-based small molecules for vacuum-deposited organic photovoltaic devices with open-circuit voltage exceeding 1 V. Org. Electron. 47, 162-173 (2017)."
2881,CC(C)(C)C(C=C1)=CC=C1N2C3=C(C=CC=C3)C4=CC(C5=CC=C(C6=CC=C(/C=C/C7=C/C(C=C(C)O7)=C(C#N)/C#N)C=C6)S5)=CC=C42,F3,,,2.17,5.13,0.97,0.44,"	Chang YJ, et al. Carbazole-based small molecules for vacuum-deposited organic photovoltaic devices with open-circuit voltage exceeding 1 V. Org. Electron. 47, 162-173 (2017)."
2882,CC(C)(C)C(C=C1)=CC=C1N2C3=C(C=CC=C3)C4=CC(C5=CC=C(C6=CC=C(/C=C/C(OC(C)=C/7)=CC7=C8C(C(C=CC=C9)=C9C/8=O)=O)C=C6)S5)=CC=C42,F4,,,2.09,5,0.92,0.45,"	Chang YJ, et al. Carbazole-based small molecules for vacuum-deposited organic photovoltaic devices with open-circuit voltage exceeding 1 V. Org. Electron. 47, 162-173 (2017)."
2883,CCCCC(CC)CC(S1)=CC=C1C2=C3C(SC(C4=CC(CCCCCCCC)=C(C5=CC=C(C6=C(CCCCCCCC)C=C(/C=C/C7=NC(C#N)=C(C#N)N7CCCCCCCC)S6)S5)S4)=C3)=C(C8=CC=C(CC(CC)CCCC)S8)C9=C2SC(C%10=CC(CCCCCCCC)=C(C%11=CC=C(C%12=C(CCCCCCCC)C=C(/C=C/C%13=NC(C#N)=C(C#N)N%13CCCCCCCC)S%12)S%11)S%10)=C9,V-BDT,,,1.42,4.32,0.86,0.38,"	Chang YJ, et al. Carbazole-based small molecules for vacuum-deposited organic photovoltaic devices with open-circuit voltage exceeding 1 V. Org. Electron. 47, 162-173 (2017)."
2884,O=C1OC2=CC(N(CC)CC)=CC=C2C=C1C3=NC4=C(C=CC=C4)N3,Coumarin7,,,3.73,6.88,0.89,0.61,"	Chen M, et al. Vinazene end-capped acceptor-donor-acceptor type small molecule for solution-processed organic solar cells. Org. Electron. 44, 11-19 (2017)."
2885,CCCCCCC1(CCCCCC)C2=C(SC(/C=C/C3=C(CCCCCC)C(CCCCCC)=C(/C=C(C#N)/C#N)S3)=C2)C4=C1C=C(/C=C/C5=C(CCCCCC)C(CCCCCC)=C(/C=C(C#N)/C#N)S5)S4,1,,,10.28,18.72,0.73,0.75,"	Chen X, et al. Ternary Organic Solar Cells with Coumarin7 as the Donor Exhibiting over 10% Power Conversion Efficiency and a High Fill Factor of 75. ACS applied materials & interfaces,  (2017)."
2886,CCCCCCC1(CCCCCC)C2=C(SC(/C=C/C3=C(CCCCCC)C=C(/C=C(C#N)/C#N)S3)=C2)C4=C1C=C(/C=C/C5=C(CCCCCC)C=C(/C=C(C#N)/C#N)S5)S4,2,,,4,7.76,0.89,0.57,"	Dominguez R, Schulz GL, de la Cruz P, Bauerle P, Langa F. Cyclopentadithiophene-based co-oligomers for solution-processed organic solar cells. Dyes Pigment. 143, 112-122 (2017)."
2887,CCCCCCC1(CCCCCC)C2=C(SC(/C=C/C3=CC=C(/C=C(C#N)/C#N)S3)=C2)C4=C1C=C(/C=C/C5=CC=C(/C=C(C#N)/C#N)S5)S4,3,,,3.6,6.06,0.94,0.63,"	Dominguez R, Schulz GL, de la Cruz P, Bauerle P, Langa F. Cyclopentadithiophene-based co-oligomers for solution-processed organic solar cells. Dyes Pigment. 143, 112-122 (2017)."
2888,CCCCCCC1=C(SC(/C=C(C#N)\C#N)=C1CCCCCC)/C=C/C(S2)=CC3=C2C=C(/C=C/C4=C(CCCCCC)C(CCCCCC)=C(/C=C(C#N)\C#N)S4)S3,4,,,3,7.3,0.84,0.48,"	Dominguez R, Schulz GL, de la Cruz P, Bauerle P, Langa F. Cyclopentadithiophene-based co-oligomers for solution-processed organic solar cells. Dyes Pigment. 143, 112-122 (2017)."
2889,C1(C2=CC=C3C1=C(C4=C3C(C5=CC=CC=C5)=C(C=CC=C6)C6=C4C7=CC=CC=C7)C=C8)=C8C9=C%10C2=CC=C(C%11=C%12C(C%13=CC=CC=C%13)=C(C=CC=C%14)C%14=C%11C%15=CC=CC=C%15)C%10=C%12C=C9,DBP,,,1.7,3.01,1.06,0.54,"	Dominguez R, Schulz GL, de la Cruz P, Bauerle P, Langa F. Cyclopentadithiophene-based co-oligomers for solution-processed organic solar cells. Dyes Pigment. 143, 112-122 (2017)."
2890,CCCCCCCCCCCCC1=C(C2=CC(CCCCCCCCCCCC)=C(C3=NC(C=C(SC(C4=C(CCCCCCCCCCCC)C=C(C5=CC=CC=C5)S4)=N6)C6=C7)=C7S3)S2)SC(C8=CC=C9C(N(CC(CCCCCC)CCCCCCCC)C(/C9=C%10C(SC(C%11=CC(CCCCCCCCCCCC)=C(C%12=CC=CC=C%12)S%11)=C%13)=C%13N(CC(CCCCCC)CCCCCCCC)C\%10=O)=O)=C8)=C1,BT2,,,3.32,6.11,0.86,0.63,"	Gao YA, et al. Cooperative plasmon enhanced organic solar cells with thermal coevaporated Au and Ag nanoparticles. Org. Electron. 48, 336-341 (2017)."
2891,CCCCCCCCCCCCC1=C(C2=CC(CCCCCCCCCCCC)=C(C3=NC(C=C(SC(C4=C(CCCCCCCCCCCC)C=C(C5=CC=CC=C5)S4)=N6)C6=C7)=C7S3)S2)SC(C8=CC=C9C(N(CC(CCCCCC)CCCCCCCC)C(/C9=C%10C(SC(C%11=CC(CCCCCCCCCCCC)=C(C%12=CC=CC=C%12)S%11)=C%13)=C%13N(CC(CCCCCC)CCCCCCCC)C\%10=O)=O)=C8F)=C1,F-BT2,,,4.18,10.07,0.62,0.67,"	Ide M, Saeki A. Fluorinated Benzothienoisoindigo Copolymers for Organic Solar Cells: A Comparative Study on Polymer Orientation and Device Performance. Chem. Lett. 46, 1133-1136 (2017)."
2892,C1(/C=C2S/C(C=C\2)=C\C=C(S/3)\C=CC3=C\C(S4)=CC=C4/C=C\5)=CC=C5S1,TTA,,,1.66,4.48,0.64,0.57,"	Ide M, Saeki A. Fluorinated Benzothienoisoindigo Copolymers for Organic Solar Cells: A Comparative Study on Polymer Orientation and Device Performance. Chem. Lett. 46, 1133-1136 (2017)."
2893,O=C1N(CC(CC)CCCC)C(C2=CC=C(C3=CC=C(/C=C4C(N(CC)C(S/4)=S)=O)S3)O2)=C5C1=C(C6=CC=C(C7=CC=C(/C=C8C(N(CC)C(S/8)=S)=O)S7)O6)N(CC(CC)CCCC)C5=O,DPPFT-RH,,,0.16,3.1,46,0.23,"	Xi H, Wei Z, Xu W, Bo Z, Hu W, Zhu D. Organic photovoltaic cells based on tetrathia 22 annulene 2,1,2,1 /PCBM heterojunction (vol 484, pg 41, 2009). Chemical Physics Letters 485, 263-263 (2010)."
2894,CCCCCCCCC(S1)=CC=C1C2=CC=C(C3=CC4=C(C(OCC(CC)CCCC)=C5C(SC(C6=CC=C(C7=CC=C(CCCCCCCC)S7)C8=C6N=C(C9=CC=C(C%10=CC=C(N(C%11=CC=CC=C%11)C%12=CC=CC=C%12)C=C%10)C=C9)C(C%13=CC=C(C%14=CC=C(N(C%15=CC=CC=C%15)C%16=CC=CC=C%16)C=C%14)C=C%13)=N8)=C5)=C4OCC(CC)CCCC)S3)C%17=C2N=C(C%18=CC=C(C%19=CC=C(N(C%20=CC=CC=C%20)C%21=CC=CC=C%21)C=C%19)C=C%18)C(C%22=CC=C(C%23=CC=C(N(C%24=CC=CC=C%24)C%25=CC=CC=C%25)C=C%23)C=C%22)=N%17,DTPA-Q-BDT-Q-DTPA,,,0.83,6.36,33,1.77,"	Lim E. Rational design of p-bridges for ambipolar DPP-RH-based small molecules in organic photovoltaic cells. Journal of Industrial and Engineering Chemistry 45, 338-348 (2017)."
2895,O=C1C(C2=C(C3=CSC(C4=CC=C(C5=CC=C(CCCCCC)S5)S4)=C3)N1C(OC(C)(C)C)=O)=C(C6=CC=C(C7=CC=C(C8=CC=C(CCCCCC)S8)S7)S6)N(C(OC(C)(C)C)=O)C2=O,"a,a-DH6TDPP",,,0.64,6.1,31,1.22,"	Yu J, Zhu W, Tan H, Peng Q. A novel D2-A-D1-A-D2-type donor-acceptor conjugated small molecule based on a benzo 1,2-b:4,5-b ' dithiophene core for solution processed organic photovoltaic cells. Chemical Physics Letters 667, 254-259 (2017)."
2896,C1(C2=CC=C(C3=CC=C(C4=CC=CS4)S3)S2)=C(C5=CC=C(C6=CC=CS6)S5)SC(C7=CC=C(C8=CC=CS8)S7)=C1C9=CC=C(C%10=CC=C(C%11=CC=CS%11)S%10)S9,11T,,,0.67,8.42,45,2.33,"	Tamayo AB, Walker B, Nguyen T-Q. A low band gap, solution processable oligothiophene with a diketopyrrolopyrrole core for use in organic solar cells. Journal of Physical Chemistry C 112, 11545-11551 (2008)."
2897,C1(C2=CC=C(C3=CC=C(N4C(C=C(C5=CC=C(N(C6=CC=CC=C6)C7=CC=CC=C7)C=C5)C=C8)=C8C9=C4C=CC(C%10=CC=C(N(C%11=CC=CC=C%11)C%12=CC=CC=C%12)C=C%10)=C9)S3)S2)=CC=C(C%13=CC=C(C%14=CC=C(N%15C(C=C(C%16=CC=C(N(C%17=CC=CC=C%17)C%18=CC=CC=C%18)C=C%16)C=C%19)=C%19C%20=C%15C=CC(C%21=CC=C(N(C%22=CC=CC=C%22)C%23=CC=CC=C%23)C=C%21)=C%20)S%14)S%13)C%24=NSN=C1%24,G2©\OT(4)BTD©\G2,,,0.54,0.93,31,0.16,"	Ya-Nan W, et al. X-shape oligo(thiophene)s as donor materials for vacuum-deposited organic photovoltaic cells. Chinese Physics B 17, 1448-1453 (2008)."
2898,C1(C2=CC=C(S2)C3=CC=C(C4=CC=C(N5C(C=C(C6=CC=C(N(C7=CC=CC=C7)C8=CC=CC=C8)C=C6)C=C9)=C9C%10=C5C=CC(C%11=CC=C(N(C%12=CC=CC=C%12)C%13=CC=CC=C%13)C=C%11)=C%10)S4)S3)=CC=C(C(S%14)=CC=C%14C%15=CC=C(C%16=CC=C(N%17C(C=C(C%18=CC=C(N(C%19=CC=CC=C%19)C%20=CC=CC=C%20)C=C%18)C=C%21)=C%21C%22=C%17C=CC(C%23=CC=C(N(C%24=CC=CC=C%24)C%25=CC=CC=C%25)C=C%23)=C%22)S%16)S%15)C%26=NSN=C1%26,G2©\OT(6)BTD©\G2,,,0.86,1.23,26,0.27,"	Xia PF, Lu J, Kwok CH, Fukutani H, Wong MS, Tao Y. Synthesis and Properties of Monodisperse Multi-Triarylamine-Substituted Oligothiophenes and 4,7-Bis(2 '-oligothienyl)-2,1,3-benzothiadiazoles for Organic Solar Cell Applications. Journal of Polymer Science Part a-Polymer Chemistry 47, 137-148 (2009)."
2899,ClB1N2/C(C3=CC4=C(C=CC=C4)C=C3C2=N5)=N\C(C6=CC(C=CC=C7)=C7C=C6/8)=NC8=N/C9=C(C=C(C=CC=C%10)C%10=C%11)C%11=C5N19,SubNc,,,0.75,1.5,29,0.32,"	Xia PF, Lu J, Kwok CH, Fukutani H, Wong MS, Tao Y. Synthesis and Properties of Monodisperse Multi-Triarylamine-Substituted Oligothiophenes and 4,7-Bis(2 '-oligothienyl)-2,1,3-benzothiadiazoles for Organic Solar Cell Applications. Journal of Polymer Science Part a-Polymer Chemistry 47, 137-148 (2009)."
2900,CCCCCCC1=CC2=C(C3=CC(CCCCCC)=C(C4=CC(CCCCCC)=C(C5=CC(CCCCCC)=C(C6=CC(CCCCCC)=C(C7=CC(CCCCCC)=C(C8=CC(CCCCCC)=C(C9=CC(CCCCCC)=C(C%10=CC(CCCCCC)=C([H])S%10)S9)S8)S7)S6)S5)S4)S3)SC(C%11=CC(CCCCCC)=C(C%12=CC(CCCCCC)=C(C%13=CC(CCCCC)=C(C%14=CC(CCCCCC)=C(C%15=CC(CCCCCC)=C(C%16=CC(CCCCCC)=C(C%17=CC(CCCCCC)=C(C%18=CC(CCCCCC)=C([H])S%18)S%17)S%16)S%15)S%14)S%13)S%12)S%11)=C2S1,MF,,,0.79,6.1,49,2.5,"	Verreet B, et al. The characterization of chloroboron (III) subnaphthalocyanine thin films and their application as a donor material for organic solar cells. Journal of Materials Chemistry 19, 5295-5297 (2009)."
2901,C=CC(C=C1)=CC=C1N(C2=CC=C(/C=C/C3=CC=C(/C=C/C4=C/C(C=C(/C=C/C5=CC=C(/C=C/C6=CC=C(N(C7=CC=CC=C7)C8=CC=CC=C8)C=C6)C=C5)O4)=C(C#N)\C#N)C=C3)C=C2)C9=CC=C(/C=C/C%10=CC=C(/C=C/C%11=C/C(C=C(/C=C/C%12=CC=C(/C=C/C%13=CC=C(N(C%14=CC=CC=C%14)C%15=CC=CC=C%15)C=C%13)C=C%12)O%11)=C(C#N)\C#N)C=C%10)C=C9,B(TPA-DCM-TPA),,,0.54,7.42,36,1.46,"	Liang Y, et al. Regioregular Oligomer and Polymer Containing Thieno 3,4-b thiophene Moiety for Efficient Organic Solar Cells. Macromolecules 42, 1091-1098 (2009)."
2902,N(C1=CC=C(C2=CC=C(C3=CC=CC=C3)S2)C=C1)(C4=CC=C(C5=CC=C(C6=CC=CC=C6)S5)C=C4)C7=CC=C(C8=CC=C(C9=CC=CC=C9)S8)C=C7,TPTPA,,,0.77,2.37,40,0.73,"	Zhao G, et al. Solution-Processable Multiarmed Organic Molecules Containing Triphenylamine and DCM Moieties: Synthesis and Photovoltaic Properties. Journal of Physical Chemistry C 113, 2636-2642 (2009)."
2903,CCCCCCC1=C(C2=C(CCCCCC)C=C(C3=CC=C(C4=CC=C(N5C(C=C(C6=CC=C(N(C7=CC=CC=C7)C8=CC=CC=C8)C=C6)C=C9)=C9C%10=C5C=CC(C%11=CC=C(N(C%12=CC=CC=C%12)C%13=CC=CC=C%13)C=C%11)=C%10)S4)S3)S2)SC(C%14=CC=C(C%15=CC=C(N%16C(C=C(C%17=CC=C(N(C%18=CC=CC=C%18)C%19=CC=CC=C%19)C=C%17)C=C%20)=C%20C%21=C%16C=CC(C%22=CC=C(N(C%23=CC=CC=C%23)C%24=CC=CC=C%24)C=C%22)=C%21)S%15)S%14)=C1,G2©\OT(6)©\G2,,,0.92,2.6,71,1.7,"	Kageyama H, Ohishi H, Tanaka M, Ohmori Y, Shirota Y. High performance organic photovoltaic devices using amorphous molecular materials with high charge-carrier drift mobilities. Applied Physics Letters 94,  (2009)."
2904,CCCCCCC1=C(C(S2)=CC=C2C3=C(CCCCCC)C=C(C4=CC=C(C5=CC=C(N6C(C=C(C7=CC=C(N(C8=CC=CC=C8)C9=CC=CC=C9)C=C7)C=C%10)=C%10C%11=C6C=CC(C%12=CC=C(N(C%13=CC=CC=C%13)C%14=CC=CC=C%14)C=C%12)=C%11)S5)S4)S3)SC(C%15=CC=C(C%16=CC=C(N%17C(C=C(C%18=CC=C(N(C%19=CC=CC=C%19)C%20=CC=CC=C%20)C=C%18)C=C%21)=C%21C%22=C%17C=CC(C%23=CC=C(N(C%24=CC=CC=C%24)C%25=CC=CC=C%25)C=C%23)=C%22)S%16)S%15)=C1,G2©\OT(7)©\G2,,,0.63,1.55,29,0.28,"	Xia PF, Lu J, Kwok CH, Fukutani H, Wong MS, Tao Y. Synthesis and Properties of Monodisperse Multi-Triarylamine-Substituted Oligothiophenes and 4,7-Bis(2 '-oligothienyl)-2,1,3-benzothiadiazoles for Organic Solar Cell Applications. Journal of Polymer Science Part a-Polymer Chemistry 47, 137-148 (2009)."
2905,CCCCCCC1=C(C(S2)=CC=C2C(S3)=CC=C3C4=C(CCCCCC)C=C(C5=CC=C(C6=CC=C(N7C(C=C(C8=CC=C(N(C9=CC=CC=C9)C%10=CC=CC=C%10)C=C8)C=C%11)=C%11C%12=C7C=CC(C%13=CC=C(N(C%14=CC=CC=C%14)C%15=CC=CC=C%15)C=C%13)=C%12)S6)S5)S4)SC(C%16=CC=C(C%17=CC=C(N%18C(C=C(C%19=CC=C(N(C%20=CC=CC=C%20)C%21=CC=CC=C%21)C=C%19)C=C%22)=C%22C%23=C%18C=CC(C%24=CC=C(N(C%25=CC=CC=C%25)C%26=CC=CC=C%26)C=C%24)=C%23)S%17)S%16)=C1,G2©\OT(8)©\G2,,,0.61,1.64,29,0.29,"	Xia PF, Lu J, Kwok CH, Fukutani H, Wong MS, Tao Y. Synthesis and Properties of Monodisperse Multi-Triarylamine-Substituted Oligothiophenes and 4,7-Bis(2 '-oligothienyl)-2,1,3-benzothiadiazoles for Organic Solar Cell Applications. Journal of Polymer Science Part a-Polymer Chemistry 47, 137-148 (2009)."
2906,FC1=C(F)C(F)=C(F)C2=C3N([Cu]N4/C5=N\C6=N/C(C7=C6C(F)=C(F)C(F)=C7F)=N\3)C(/N=C8N=C(/N=C4/C9=C5C(F)=C(F)C(F)=C9F)C%10=C\8C(F)=C(F)C(F)=C%10F)=C21,F16CuPc,,,0.65,1.43,28,0.26,"	Xia PF, Lu J, Kwok CH, Fukutani H, Wong MS, Tao Y. Synthesis and Properties of Monodisperse Multi-Triarylamine-Substituted Oligothiophenes and 4,7-Bis(2 '-oligothienyl)-2,1,3-benzothiadiazoles for Organic Solar Cell Applications. Journal of Polymer Science Part a-Polymer Chemistry 47, 137-148 (2009)."
2907,Cl[Sn]1(Cl)N2C(/N=C3N=C4C5=C\3C=CC=C5)=C(C=CC=C6)C6=C2/N=C7C(C=CC=C8)=C8C(/N=C(C9=C/%10C=CC=C9)\N1C%10=N/4)=N/7,SnCl2Pc,,,0.78,2.89,37,0.83,"	Yu B, Zhu F, Wang H, Li G, Yan D. All-organic tunnel junctions as connecting units in tandem organic solar cell. Journal of Applied Physics 104,  (2008)."
2908,CCCCCCC1=CC=C(S1)C(S2)=CC=C2/C=C/C3=C(/C=C/C4=CC=C(C5=CC=C(CCCCCC)S5)S4)C=C(/C=C/C6=CC=C(C7=CC=C(CCCCCC)S7)S6)C(/C=C/C8=CC=C(C9=CC=C(CCCCCC)S9)S8)=C3,4(HPBT),,,0.88,2.85,55,1.38,"	Yu B, Zhu F, Wang H, Li G, Yan D. All-organic tunnel junctions as connecting units in tandem organic solar cell. Journal of Applied Physics 104,  (2008)."
2909,CC(C)[Si](C(C)C)(C(C)C)C#CC1=C2C(C=C(C=CC=C3)C3=C2)=C(C#C[Si](C(C)C)(C(C)C)C(C)C)C4=CC5=CC=CC=C5C=C41,TIPS,,,3.21,0.42,31,0.43,"	Lee TW, et al. Bulk heterojunction organic photovoltaic cell fabricated with a p-type conjugated star-shaped molecule. Chemistry Letters 37, 866-867 (2008)."
2910,CC(C)[Si](C(C)C)(C(C)C)C#CC1=C2C(C=C(C=C(OCO3)C3=C4)C4=C2)=C(C#C[Si](C(C)C)(C(C)C)C(C)C)C5=CC6=CC7=C(OCO7)C=C6C=C51,TP-5,,,0.9,1.42,33,0.42,"	Palilis LC, Lane PA, Kushto GP, Purushothaman B, Anthony JE, Kafafi ZH. Organic photovoltaic cells with high open circuit voltages based on pentacene derivatives. Organic Electronics 9, 747-752 (2008)."
2911,CC(C)[Si](C(C)C)(C(C)C)C#CC1=C2C(C=C(C=C(OC(CC)(CC)O3)C3=C4)C4=C2)=C(C#C[Si](C(C)C)(C(C)C)C(C)C)C5=CC6=CC7=C(OC(CC)(CC)O7)C=C6C=C51,EtTP-5,,,0.57,2.32,37,0.5,"	Palilis LC, Lane PA, Kushto GP, Purushothaman B, Anthony JE, Kafafi ZH. Organic photovoltaic cells with high open circuit voltages based on pentacene derivatives. Organic Electronics 9, 747-752 (2008)."
2912,N(C1=CC=C(/C=C2SC(C=CC=C3)=C3S/2)C=C1)(C4=CC=C(/C=C5SC(C=CC=C6)=C6S/5)C=C4)C7=CC=C(/C=C8SC(C=CC=C9)=C9S/8)C=C7,1,,,0.69,1.68,29,0.34,"	Palilis LC, Lane PA, Kushto GP, Purushothaman B, Anthony JE, Kafafi ZH. Organic photovoltaic cells with high open circuit voltages based on pentacene derivatives. Organic Electronics 9, 747-752 (2008)."
2913,CCCCCCC1=CSC(C2=CC=C(C3=NSN=C32)/C=C/C(C=C4)=CC=C4N(C5=CC=C(/C=C/C6=CC=C(C7=CC(CCCCCC)=CS7)C8=NSN=C68)C=C5)C9=CC=C(/C=C/C%10=CC=C(C%11=CC(CCCCCC)=CS%11)C%12=NSN=C%10%12)C=C9)=C1,P(InCzTh2BTD),,,0.4,0.87,32,0.11,"	Aleveque O, Leriche P, Cocherel N, Frere P, Cravino A, Roncali J. Star-shaped conjugated systems derived from dithiafulvenyl-derivatized triphenylamines as active materials for organic solar cells. Solar Energy Materials and Solar Cells 92, 1170-1174 (2008)."
2914,C1(/C=C/C2=CC=C(N(C3=CC=CC=C3)C4=CC=CC=C4)C=C2)=CC=C(/C=C/C5=CC=C(N(C6=CC=CC=C6)C7=CC=CC=C7)C=C5)C8=NSN=C18,7T,,,0.85,8.58,32.7,2.39,"	Zhang J, Yang Y, He C, He Y, Zhao G, Li Y. Solution-Processable Star-Shaped Photovoltaic Organic Molecule with Triphenylamine Core and Benzothiadiazole-Thiophene Arms. Macromolecules 42, 7619-7622 (2009)."
2915,C1(C2=CC=C(C3=CC=CS3)S2)=C(C4=CC=CS4)SC(C5=CC=CS5)=C1C6=CC=C(C7=CC=CS7)S6,p-OXA-X,,,0.84,1.25,34,0.35,"	He C, et al. Improving the efficiency of solution processable organic photovoltaic devices by a star-shaped molecular geometry. Journal of Materials Chemistry 18, 4085-4090 (2008)."
2916,CC(C(OCCCCCCCC)=C1)=CC(OCCCCCCCC)=C1/C=C/C(C=C2)=CC=C2/C=C/C3=CC(/C=C/C4=CC=C(/C=C/C5=CC=C(C6=NN=C(C7=CC=C(C)C=C7)O6)C=C5)C=C4)=C(/C=C/C8=CC=C(/C=C/C9=C(OCCCCCCCC)C=C(C)C(OCCCCCCCC)=C9)C=C8)C=C3/C=C/C%10=CC=C(/C=C/C%11=CC=C(C%12=NN=C(C%13=CC=C(C)C=C%13)O%12)C=C%11)C=C%10,DDBTD,,,1.18,0.63,24,0.18,"	Ya-Nan W, et al. X-shape oligo(thiophene)s as donor materials for vacuum-deposited organic photovoltaic cells. Chinese Physics B 17, 1448-1453 (2008)."
2917,CCCCCCCCC1(CCCCCCCC)C2=CC(N(C3=CC=CC=C3)C4=CC=CC=C4)=CC=C2C5=C1C=C(C=C5)C6=CC=C(S6)C7=CC=C(C8=CC=C(C9=CC%10=C(C%11=CC=C(N(C%12=CC=CC=C%12)C%13=CC=CC=C%13)C=C%11C%10(CCCCCCCC)CCCCCCCC)C=C9)S8)C%14=NSN=C%147,P6,,,0.74,1.48,51,0.57,"	Kim Y-G, et al. P-OXA-X: A new Oligo photosensitizer for organic solar cells. Solar Energy Materials and Solar Cells 92, 307-312 (2008)."
2918,C1(C2=NC3=C(C=CC=C3)N2C4=CC=CC=C4)=CC(C5=NC6=C(C=CC=C6)N5C7=CC=CC=C7)=CC(C8=NC9=C(C=CC=C9)N8C%10=CC=CC=C%10)=C1,F16CuPc,,,0.7,1.59,22.3,0.22,"	Sun M, Wang L, Du B, Xiong Y, Liu R, Cao Y. Narrow band-gap oligomer for solution-processed heterojunction organic solar cells. Synthetic Metals 158, 125-129 (2008)."
2919,CCCCCCC1=C(C2=CC=C(C(S3)=C(CCCCCC)C=C3C4=CC(CCCCCC)=C(C5=CC=C(C(S6)=C(CCCCCC)C=C6C7=CC(CCCCCC)=C(C8=CC=C(C(S9)=C(CCCCCC)C=C9C%10=CC(CCCCCC)=C(C%11=CC=C(C(S%12)=C(CCCCCC)C=C%12C%13=CC(CCCCCC)=C(C%14=CC=C(C)S%14)S%13)S%11)S%10)S8)S7)S5)S4)S2)SC(C%15=CC(CCCCCC)=C(C%16=CC=C(C%17=C(CCCCCC)C(C(C%18=CC(C(SC(C)=C%19CCCCCC)=C%19C%20=O)=C%20C=C%18%21)=O)=C%21S%17)S%16)S%15)=C1,2,,,0.35,2.08,31,0.25,"	Tripathi V, Datta D, Samal GS, Awasthi A, Kumar S. Role of exciton blocking layers in improving efficiency of copper phthalocyanine based organic solar cells. Journal of Non-Crystalline Solids 354, 2901-2904 (2008)."
2920,O=C1C2=C(SC(C)=C2CCCCCC)C3=C1C=C(C(S4)=C(C5=O)C(CCCCCC)=C4C6=CC=C(C7=C(CCCCCC)C(C8=O)=C(S7)C9=C8C=C(C(S%10)=C(C%11=O)C(CCCCCC)=C%10C%12=CC=C(C(S%13)=C(CCCCCC)C=C%13C%14=CC(CCCCCC)=C(C%15=CC=C(C(S%16)=C(CCCCCC)C=C%16C%17=CC(CCCCCC)=C(C%18=CC=C(C(S%19)=C(CCCCCC)C=C%19C%20=CC(CCCCCC)=C(C%21=CC=C(C(S%22)=C(CCCCCC)C=C%22C%23=CC(CCCCCC)=C(C%24=CC=C(C(S%25)=C(CCCCCC)C=C%25C%26=CC(CCCCCC)=C(C%27=CC=C(C)S%27)S%26)S%24)S%23)S%21)S%20)S%18)S%17)S%15)S%14)S%12)C%11=C9)S6)C5=C3,3,,,0.62,1.02,0.26,0.33,"	Zhao C, Chen X, Zhang Y, Ng M-K. 4,9-dihydro-s-indaceno 1,2-b : 5,6-b' dithiophene-4,9-dione functionalized copolymers for organic photovoltaic devices. Journal of Polymer Science Part a-Polymer Chemistry 46, 2680-2688 (2008)."
2921,O=C(C1=C(CC(CC)CCCC)SC(CC(CC)CCCC)=C12)C3=C(C4=CC(CCCCCCCC)=C(C5=CC=C(C6=C(CCCCCCCC)C=C(/C=C7SC(N(CC)C/7=O)=S)S6)S5)S4)SC(C8=CC(CCCCCCCC)=C(C9=CC=C(C%10=C(CCCCCCCC)C=C(/C=C%11SC(N(CC)C/%11=O)=S)S%10)S9)S8)=C3C2=O,DR3TBDD,,,0.54,0.72,0.33,0.26,"	Zhao C, Chen X, Zhang Y, Ng M-K. 4,9-dihydro-s-indaceno 1,2-b : 5,6-b' dithiophene-4,9-dione functionalized copolymers for organic photovoltaic devices. Journal of Polymer Science Part a-Polymer Chemistry 46, 2680-2688 (2008)."
2922,O=C1C(C2=C(C3=CC=C(C4=C(C=C(C5=CC=C(C(N(CC(CCCCCC)CCCCCCCC)C6=O)=C7C6=C(C8=CSC(C9=CC%10=C(C(C(C=C%11)=CC=C%12)=C%12C=C%10)C%11=C9)=C8)N(CC(CCCCCC)CCCCCCCC)C7=O)S5)C(OC)=C4)OC)S3)N1CC(CCCCCC)CCCCCCCC)=C(N(CC(CC)CCCCCC)C2=O)C(S%13)=CC=C%13C%14=CC%15=C%16C%17=C(C=CC%16=C%14)C=CC=C%17C=C%15,SM1,,,0.96,14.59,66,9.23,"	Zhang H, et al. Developing high-performance small molecule organic solar cells via a large planar structure and an electron-withdrawing central unit. Chemical Communications 53, 451-454 (2017)."
2923,CCCCCCCCC1=C(CCCCCCCC)C(C(C(SC2=C3C4=C(SC(CCCCCCCC)=C4CCCCCCCC)C5=C2SC(C6=CC=C(C7=CC=C(N(CCCCCCCC)C8=C9C=CC=C8)C9=C7)C%10=NSN=C6%10)=C5)=C3S%11)=C%11C%12=C%13C=C(C%14=CC=C(C%15=CC=C(N(CCCCCCCC)C%16=C%17C=CC=C%16)C%17=C%15)C%18=NSN=C%14%18)S%12)=C%13S1,FT3,,,0.68,14.5,55,5.47,"	Qiu Z, et al. Tuning the central donor core via intramolecular noncovalent interactions based on D(A-Ar)2 type small molecules for high performance organic solar cells. Solar Energy 161, 138-147 (2018)."
2924,CCCCCCCCC1=C(CCCCCCCC)C(C(C=C(C(S2)=CC3=C2C(SC(C4=CC=C(C5=CC=C(N(CCCCCCCC)C6=C7C=CC=C6)C7=C5)C8=NSN=C48)=C9)=C9C%10=C3C(CCCCCCCC)=C(CCCCCCCC)S%10)S%11)=C%11C%12=C%13C=C(C%14=CC=C(C%15=CC=C(N(CCCCCCCC)C%16=C%17C=CC=C%16)C%17=C%15)C%18=NSN=C%14%18)S%12)=C%13S1,FT4,,,0.61,5.67,61.41,2.13,"	Zhi Y, et al. Strain-released method to enhance the photovoltaic performance in solution-processed organic solar cells. Dyes and Pigments 145, 263-269 (2017)."
2925,O=C1C(C2=C(C3=CC=C(C4=C(C=C(C5=CC=C(C(N(CC(CCCCCC)CCCCCCCC)C6=O)=C7C6=C(C8=CSC(C9=CC%10=C(C(C(C=C%11)=CC=C%12)=C%12C=C%10)C%11=C9)=C8)N(CC(CCCCCC)CCCCCCCC)C7=O)S5)C(F)=C4)F)S3)N1CC(CCCC)CCCCCCCC)=C(N(CC(CCCCCCCC)CCCCCC)C2=O)C(S%13)=CC=C%13C%14=CC%15=C%16C%17=C(C=CC%16=C%14)C=CC=C%17C=C%15,SM2,,,0.64,8.23,58.62,3.07,"	Zhi Y, et al. Strain-released method to enhance the photovoltaic performance in solution-processed organic solar cells. Dyes and Pigments 145, 263-269 (2017)."
2926,O=C(N(CC)C(N(CC)C/1=O)=S)C1=C\C2=C(CCCCCC)C=C(C3=CC(CCCCCC)=C(/C=C/C4=CC=C(N(C5=CC=C(/C=C/C6=C(CCCCCC)C=C(C7=CC(CCCCCC)=C(/C=C8C(N(CC)C(N(CC)C/8=O)=S)=O)S7)S6)C=C5)C9=CC=C(/C=C/C%10=C(CCCCCC)C=C(C%11=CC(CCCCCC)=C(/C=C(C%12=O)\C(N(C(N%12CC)=S)CC)=O)S%11)S%10)C=C9)C=C4)S3)S2,TPA-bHTV-DT,,,0.77,15.3,64,7.54,"	Qiu Z, et al. Tuning the central donor core via intramolecular noncovalent interactions based on D(A-Ar)2 type small molecules for high performance organic solar cells. Solar Energy 161, 138-147 (2018)."
2927,O=C(N1CC(CC)CCCC)C(C2=C1C3=CC=CS3)=C(C4=CC=C(C5=CC=C(/C(C(N6CCCCCC)=O)=C7C(N(CCCCCC)C8=C\7C=CC(C(S9)=CC=C9C%10=C(C(N%11CC(CC)CCCC)=O)C(C(N%10CC(CC)CCCC)=O)=C%11C%12=CC=CS%12)=C8)=O)C6=C5)S4)N(CC(CC)CCCC)C2=O,DPP-Li-DPP,,,0.92,7.87,42.4,3.07,"	Zhang J, et al. A star-shaped photovoltaic organic molecule based on 1,3-diethyl-2-thiobarbituric acid reaches a power conversion efficiency of 3.07%. Thin Solid Films 645, 129-133 (2018)."
2928,CC1(C)C2=C(C=CC(/C=C(N=C)/N=C)=C2)C3=CC=C(N(C4=CC=CC=C4)C5=CC=CC=C5)C=C31,FCN,,,0.86,11.75,58,5.86,"	Jung JW. A low band gap conjugated small molecule based on isoindigo flanked with diketopyrrolopyrrole for efficient organic solar cells. Dyes and Pigments 137, 512-517 (2017)."
2929,CC1(C)C2=C(C=CC(/C=C3SC(N(CC)C\3=O)=S)=C2)C4=CC=C(N(C5=CC=CC=C5)C6=CC=CC=C6)C=C41,SCN,,,0.86,3.17,33,1.07,"	Dalinot C, Szal¨®ki G, Dindault C, Segut O, Sanguinet L, Leriche P. Spirobifluorene based small push-pull molecules for organic photovoltaic applications. Dyes and Pigments 140, 62-69 (2017)."
2930,CCN1C(S/C(C1=O)=C\C2=CC=C(C3=CC=C(C(N(CC(CC)CCCC)C4=O)=C5C4=C(C6=CC=C(C7=CC=C(/C=C8C(N(CC)C(S/8)=S)=O)S7)S6)N(CC(CCCC)CC)C5=O)S3)S2)=S,DPP2T-RH,,,0.73,5.35,35.7,1.67,"	Dalinot C, Szal¨®ki G, Dindault C, Segut O, Sanguinet L, Leriche P. Spirobifluorene based small push-pull molecules for organic photovoltaic applications. Dyes and Pigments 140, 62-69 (2017)."
2931,C=N/C(N=C)=C\C1=CC2=C(C=C1)C3=CC=C(N(C4=CC=CC=C4)C5=CC=CC=C5)C=C3C26C7=C(C=CC(/C=C(N=C)/N=C)=C7)C8=CC=C(N(C9=CC=CC=C9)C%10=CC=CC=C%10)C=C86,FRh,,,0.61,3.94,63,1.28,"	Eom Y, Song CE, Shin WS, Lee SK, Lim E. Rational design of ¦Ð-bridges for ambipolar DPP-RH-based small molecules in organic photovoltaic cells. Journal of Industrial and Engineering Chemistry 45, 338-348 (2017)."
2932,O=C(/C(S1)=C/C2=CC3=C(C=C2)C4=CC=C(N(C5=CC=CC=C5)C6=CC=CC=C6)C=C4C37C8=CC(N(C9=CC=CC=C9)C%10=CC=CC=C%10)=CC=C8C%11=C7C=C(/C=S(C(N(CC)C%12=O)=S)/C%12=C)C=C%11)N(CC)C1=S,SRh,,,0.79,1.94,32.3,0.59,"	Dalinot C, Szal¨®ki G, Dindault C, Segut O, Sanguinet L, Leriche P. Spirobifluorene based small push-pull molecules for organic photovoltaic applications. Dyes and Pigments 140, 62-69 (2017)."
2933,O=C(C1=C(C/2=O)C=CC=C1)C2=C\C3=CC(CC(CCCC)CC)=C(C4=CC5=C(C(SC(C(S6)=C(CC(CCCC)CC)C=C6/C=C(C7=O)\C(C8=C7C=CC=C8)=O)=C9)=C9[Si]5(CCCCCCCC)CCCCCCCC)S4)S3,DINDTS,,,0.65,3.08,31.3,0.75,"	Dalinot C, Szal¨®ki G, Dindault C, Segut O, Sanguinet L, Leriche P. Spirobifluorene based small push-pull molecules for organic photovoltaic applications. Dyes and Pigments 140, 62-69 (2017)."
2934,O=C(C(/C1=C(C#N)/C#N)=C\C2=CC(CC(CCCC)CC)=C(C3=CC4=C(C(SC(C(S5)=C(CC(CCCC)CC)C=C5/C=C(/C6=C(C#N)\C#N)C(C7=C6C=CC=C7)=O)=C8)=C8[Si]4(CCCCCCCC)CCCCCCCC)S3)S2)C9=C1C=CC=C9,DINCNDTS,,,0.799,13.5,61.2,6.6,"	Chen X, et al. Impact of end-capped groups on the properties of dithienosilole-based small molecules for solution-processed organic solar cells. Dyes and Pigments 147, 183-189 (2017)."
2935,N#C/C(C#N)=C\C1=CC(SC(C=C(C2=CC(C(OCC(CCCC)CC)=C(SC(C(C=C3)=CC4=C3N(CC(CCCC)CC)C5=C(S4)C=C(/C=C(C#N)\C#N)C=C5)=C6)C6=C7OCC(CCCC)CC)=C7S2)C=C8)=C8N9CC(CCCC)CC)=C9C=C1,SM1,,,0.857,1.82,37.3,0.58,"	Chen X, et al. Impact of end-capped groups on the properties of dithienosilole-based small molecules for solution-processed organic solar cells. Dyes and Pigments 147, 183-189 (2017)."
2936,CCC(CCCC)CN1C2=C(C=C(C3=CC(C(OCC(CCCC)CC)=C(SC(C(C=C4)=CC5=C4N(CC(CCCC)CC)C6=C(S5)C=C(/C=C7C(C(C=CC=C8)=C8C\7=O)=O)C=C6)=C9)C9=C%10OCC(CCCC)CC)=C%10S3)C=C2)SC%11=C1C=CC(/C=C%12C(C(C=CC=C%13)=C%13C\%12=O)=O)=C%11,SM2,,,0.99,11.18,56,6.2,"	Revoju S, Biswas S, Eliasson B, Sharma GD. Effect of acceptor strength on optical, electrochemical and photovoltaic properties of phenothiazine-based small molecule for bulk heterojunction organic solar cells. Dyes and Pigments 149, 830-842 (2018)."
2937,CCN1C(/C(SC1=S)=C/C2=CC=C(C3=CC(N(C(CCCCCC)CCCCCCCC)C4=C5C=CC(C6=CC7=C(C(C8=CC=C(C(CC)CCCC)S8)=C(C=C(C(C=C9)=CC%10=C9C(S%11)=C(N%10C(CCCCCC)CCCCCCCC)C=C%11C%12=CC=C(/C=C(S%13)/C(N(CC)C%13=S)=O)S%12)S%14)C%14=C7C%15=CC=C(C(CC)CCCC)S%15)S6)=C4)=C5S3)S2)=O,BDT-TITRH,,,1.04,12.06,60,7.45,"	Revoju S, Biswas S, Eliasson B, Sharma GD. Effect of acceptor strength on optical, electrochemical and photovoltaic properties of phenothiazine-based small molecule for bulk heterojunction organic solar cells. Dyes and Pigments 149, 830-842 (2018)."
2938,CCN1C(/C(SC1=S)=C/C2=CC=C(C3=CC(N(C(CCCCCC)CCCCCCCC)C4=C5C=CC(C6=CC=C(C7=CC8=C(C(C9=CC=C(C(CC)CCCC)S9)=C(C=C(C%10=CC=C(C(C=C%11)=CC%12=C%11C(S%13)=C(N%12C(CCCCCC)CCCCCCCC)C=C%13C%14=CC=C(/C=C(S%15)/C(N(CC)C%15=S)=O)S%14)S%10)S%16)C%16=C8C%17=CC=C(C(CC)CCCC)S%17)S7)S6)=C4)=C5S3)S2)=O,BDT-TI2TRH,,,0.8,13.05,33.8,3.52,"	Zhou X, et al. Thieno[3,2-b]indole (TI) bridged A-¦Ð?D-¦Ð?A small molecules: Synthesis, characterizations and organic solar cell applications. Dyes and Pigments 160, 16-24 (2019)."
2939,O=C1N(CC)C(S/C1=C\C2=CC=C(C3=CC(SC(C4=CC=C(C5=CC6=C(C(C7=CC=CS7)=C(C=C(C(S8)=CC=C8C9=CC(S%10)=C(S9)C=C%10C%11=CC=C(/C=C(C(N%12CC)=O)\SC%12=S)S%11)S%13)C%13=C6C%14=CC=CS%14)S5)S4)=C%15)=C%15S3)S2)=S,BTTR,,,0.85,13.23,37.3,4.19,"	Zhou X, et al. Thieno[3,2-b]indole (TI) bridged A-¦Ð?D-¦Ð?A small molecules: Synthesis, characterizations and organic solar cell applications. Dyes and Pigments 160, 16-24 (2019)."
2940,CCCCCCC1=C(C2=CC3=C(C(C4=CC=C(CCCCCC)S4)=C(C=C(C5=C(CCCCCC)C=C(C6=CC=CC7=NSN=C76)S5)S8)C8=C3C9=CC=C(CCCCCC)S9)S2)SC(C%10=CC=CC%11=NSN=C%11%10)=C1,BDT-HTH-BT,,,0.93,13.2,65.4,8,"	Ye C, et al. High-performance organic solar cells based on a small molecule with thieno[3,2-b]thiophene as ¦Ð-bridge. Organic Electronics 53, 273-279 (2018)."
2941,CCCCCCC(S1)=CC=C1C2=C3C(C=C(C4=CC=C(C5=CC(CCCCCC)=CS5)C6=NSN=C64)S3)=C(C7=CC=C(CCCCCC)S7)C8=C2C=C(C9=CC=C(C%10=CC(CCCCCC)=CS%10)C%11=NSN=C%119)S8,BDT-BT-HTH,,,1,2.12,17.5,0.37,"	Zhang J, et al. Impact of benzothiadiazole position on the photovoltaic properties of solution-processable organic molecule materials. Synthetic Metals 234, 47-52 (2017)."
2942,N12C3N=C(C4=C5C=CC=C4)N(Cl2N67)C5=NC6=C(C=CC=C8)C8=C7N=C1C9=C3C=CC=C9,CL-BsubPc,,,0.815,6.85,61.8,3.45,"	Zhang J, et al. Impact of benzothiadiazole position on the photovoltaic properties of solution-processable organic molecule materials. Synthetic Metals 234, 47-52 (2017)."
2943,CCN1C(/C(SC1=O)=C/C2=CC=C(C(N(CC(CC)CCCC)C3=O)=C4C3=C(C5=CC=C(/C=C(SC(N6CC)=O)/C6=S)S5)N(CC(CCCC)CC)C4=O)S2)=S,DPPT-RH,,,1.09,3.83,57,2.3,"	Garner RK, et al. Boron subphthalocyanines as electron donors in outdoor lifetime monitored organic photovoltaic cells. Solar Energy Materials and Solar Cells 176, 331-335 (2018)."
2944,N#CC(C1=NSN=C12)=CC=C2C3=CC4=C(C5=C([Si]4(CCCCCCCC)CCCCCCCC)C=C(C6=CC=C(C#N)C7=NSN=C67)S5)S3,BCNDTS,,,0.41,3.56,52,0.77,"	Eom Y, Song CE, Shin WS, Lee SK, Lim E. Rational design of ¦Ð-bridges for ambipolar DPP-RH-based small molecules in organic photovoltaic cells. Journal of Industrial and Engineering Chemistry 45, 338-348 (2017)."
2945,N#CC(C1=NSN=C12)=CC=C2C3=CC4=C(C5=C(C4(CCCCCCCC)CCCCCCCC)C=C(C6=CC=C(C#N)C7=NSN=C67)S5)S3,CBC,,,1.01,8.26,47,3.92,"	Chen K-W, et al. Fluorination effects of A-D-A-type small molecules on physical property and the performance of organic solar cell. Organic Electronics 52, 342-349 (2018)."
2946,N#CC(C1=NSN=C12)=CC(F)=C2C3=CC4=C(C5=C(C4(CCCCCCCC)CCCCCCCC)C=C(C6=C(F)C=C(C#N)C7=NSN=C67)S5)S3,CBCIF,,,0.94,10.25,44,4.24,"	Chen K-W, et al. Fluorination effects of A-D-A-type small molecules on physical property and the performance of organic solar cell. Organic Electronics 52, 342-349 (2018)."
2947,CCCCCCCCC(S1)=CC=C1C2=CC=C(C3=CC=C(CCCCCCCC)S3)C4=C2N=C(C5=CC=C(C6=CC=C(N(C7=CC=CC=C7)C8=CC=CC=C8)C=C6)C=C5)C(C9=CC=C(C%10=CC=C(N(C%11=CC=CC=C%11)C%12=CC=CC=C%12)C=C%10)C=C9)=N4,TPA-Q-TPA,,,0.96,10.17,51,4.98,"	Chen K-W, et al. Fluorination effects of A-D-A-type small molecules on physical property and the performance of organic solar cell. Organic Electronics 52, 342-349 (2018)."
2948,N#CC(C1=NSN=C12)=C(F)C=C2C3=CC4=C(C5=C(C4(CCCCCCCC)CCCCCCCC)C=C(C6=CC(F)=C(C#N)C7=NSN=C67)S5)S3,CBCOF,,,0.64,2.61,25,0.42,"	Yu J, Zhu W, Tan H, Peng Q. A novel D2-A-D1-A-D2-type donor¨Cacceptor conjugated small molecule based on a benzo[1,2- b :4,5- b ¡ä]dithiophene core for solution processed organic photovoltaic cells. Chemical Physics Letters 667, 254-259 (2017)."
2949,N#CC(C1=NSN=C12)=C(F)C(F)=C2C3=CC4=C(C5=C(C4(CCCCCCCC)CCCCCCCC)C=C(C6=C(F)C(F)=C(C#N)C7=NSN=C67)S5)S3,CBCdF,,,1.02,8.12,42,3.48,"	Chen K-W, et al. Fluorination effects of A-D-A-type small molecules on physical property and the performance of organic solar cell. Organic Electronics 52, 342-349 (2018)."
2950,O=C(C1=C(C/2=O)C=CC=C1)C2=C/C3=CC(CCCCCC)=C(/C=C/C4=C(CCCCCC)C=C(C5=CC=C(C(S6)=CC(CCCCCC)=C6/C=C/C7=C(CCCCCC)C=C(/C=C(C8=O)/C(C9=C8C=CC=C9)=O)S7)S5)S4)S3,HEX-3TVT-ID,,,1.06,6.87,35,2.52,"	Chen K-W, et al. Fluorination effects of A-D-A-type small molecules on physical property and the performance of organic solar cell. Organic Electronics 52, 342-349 (2018)."
2951,O=C(C1=C(C/2=O)C=CC=C1)C2=C/C3=CC(CCCCCC)=C(/C=C/C4=CC=C(C5=C(C(CC)CCCCC)C(C(CC)CCCCC)=C(C(S6)=CC=C6/C=C/C7=C(CCCCCC)C=C(/C=C(C8=O)/C(C9=C8C=CC=C9)=O)S7)S5)S4)S3,EH-3TVT-ID,,,0.53,7.7,56.1,2.3,"	Zhang J, et al. Photovoltaic molecules based on vinylene-bridged oligothiophene applied for bulk-heterojunction organic solar cells. Journal of Energy Chemistry 27, 426-431 (2018)."
2952,O=C1C2=C(CC(CC)CCCC)SC(CC(CC)CCCC)=C2C(C3=C(C4=CC=C(/C=C5SC(N(CC)C\5=O)=S)S4)SC(C(S6)=CC=C6C7=CC8=C(C9=CC=C(SCC(CC)CCCC)S9)C%10=C(C=C(C%11=CC=C(C%12=C%13C(C(C%14=CSC=C%14C%13=O)=O)=C(C%15=CC=C(/C=C%16SC(N(CC)C\%16=O)=S)S%15)S%12)S%11)S%10)C(C%17=CC=C(SCC(CC)CCCC)S%17)=C8S7)=C31)=O,SBDT-BDD,,,0.93,7,41.8,2.7,"	Zhang J, et al. Photovoltaic molecules based on vinylene-bridged oligothiophene applied for bulk-heterojunction organic solar cells. Journal of Energy Chemistry 27, 426-431 (2018)."
2953,O=C1C(C(C(N2CC(CC)CCCC)=O)=C(C3=NC=C(C4=CC=C(CCCCCCCC)S4)C=C3)N1CC(CC)CCCC)=C2C(C=C5)=NC=C5C6=CC(F)=C(C7=C(F)C=C(C8=CN=C(C(N(CC(CC)CCCC)C9=O)=C%10C9=C(C%11=CC=C(C%12=CC=C(CCCCCCCC)S%12)C=N%11)N(CC(CC)CCCC)C%10=O)C=C8)S7)S6,FBT(PyDPP-T)2,,,0.97,16.21,69.3,10.9,"	Huo Y, et al. Dual-Accepting-Unit Design of Donor Material for All-Small-Molecule Organic Solar Cells with Efficiency Approaching 11%. Chem. Mater. 30, 8661-8668 (2018)."
2954,FC1=C(C2=C(F)C=C(C3=CC(N(CC(CC)CCCC)C(/C4=C5C(C=CC(C6=CC=C(CCCCCCCC)S6)=C7)=C7N(CC(CC)CCCC)C\5=O)=O)=C4C=C3)S2)SC(C8=CC9=C(/C(C(N9CC(CC)CCCC)=O)=C%10C(N(CC(CC)CCCC)C%11=C\%10C=CC(C%12=CC=C(CCCCCCCC)S%12)=C%11)=O)C=C8)=C1,FBT(IID-T)2,,,0.765,13.53,61.81,6.4,"	Li M, et al. Efficient chemical structure and device engineering for achieving difluorinated 2,2¡ä-bithiophene-based small molecular organic solar cells with 9.0% efficiency. J. Mater. Chem. A 6, 12493-12505 (2018)."
