Repository: JinYSun/TeLLAgent

# 🤖**TeLLAgent**👑

------

### **<u>** TeLLAgent: A Tool-Enhanced Large Language Model-based Agent for Autonomous Design and Discovery of High-Performance Molecules</u>

## 😀Motivation

Large language model (LLM) agents have demonstrated significantly enhanced capabilities compared to individual LLMs. However, their application in the chemistry domain remains constrained by limited multimodal synergy, restricted toolsets, static knowledge bases, and insufficient multi-step reasoning and tool-calling capabilities.

File: tool/dataset.csv (part 32 of 48)
ID,SMILES,Name,HOMO,LUMO,Voc (V),Jsc (mA cm^2),FF,PCE(%),ref
2955,O=C1C(C(C(N2CC(CC)CCCC)=O)=C(C3=CC=C(S3)C4=CC=C(CCCCCCCC)S4)N1CC(CC)CCCC)=C2C5=CC=C(C6=CC(F)=C(C7=C(F)C=C(C8=CC=C(C(N(CC(CC)CCCC)C9=O)=C%10C9=C(C%11=CC=C(C%12=CC=C(CCCCCCCC)S%12)S%11)N(CC(CC)CCCC)C%10=O)S8)S7)S6)S5,FBT(TDPP-T)2,,,0.785,14.74,67.26,7.78,"	Li M, et al. Efficient chemical structure and device engineering for achieving difluorinated 2,2¡ä-bithiophene-based small molecular organic solar cells with 9.0% efficiency. J. Mater. Chem. A 6, 12493-12505 (2018)."
2956,COC(C=C1)=CC=C1C2=CC3=C(O2)C=C(/C(C(F)(F)F)=C4N=C(C=C(C5=CC=C(OC)C=C5)O6)C6=C\4)N3B(F)F,BDP-1,,,0.758,16.14,73.52,9,"	Li M, et al. Efficient chemical structure and device engineering for achieving difluorinated 2,2¡ä-bithiophene-based small molecular organic solar cells with 9.0% efficiency. J. Mater. Chem. A 6, 12493-12505 (2018)."
2957,COC(C=C1)=CC=C1C2=CC3=C(O2)C=C(/C(C(C(F)(F)F)(F)F)=C4N=C(C=C(C5=CC=C(OC)C=C5)O6)C6=C\4)N3B(F)F,BDP-2,,,0.72,13.6,60,6,"	Li T-y, et al. Boron dipyrromethene (BODIPY) with meso-perfluorinated alkyl substituents as near infrared donors in organic solar cells. J. Mater. Chem. A 6, 18583-18591 (2018)."
2958,COC(C=C1)=CC=C1C2=CC3=C(O2)C=C(/C(C(C(C(F)(F)F)(F)F)(F)F)=C4N=C(C=C(C5=CC=C(OC)C=C5)O6)C6=C\4)N3B(F)F,BDP-3,,,0.76,13.6,62,6.4,"	Li T-y, et al. Boron dipyrromethene (BODIPY) with meso-perfluorinated alkyl substituents as near infrared donors in organic solar cells. J. Mater. Chem. A 6, 18583-18591 (2018)."
2959,COC(C=C1)=CC=C1N(C2=CC=C(OC)C=C2)C3=CC=C(N(C4=CC=C(OC)C=C4)C5=CC=C(OC)C=C5)C6=NSN=C63,CS03,,,0.75,13.5,60,6.1,"	Li T-y, et al. Boron dipyrromethene (BODIPY) with meso-perfluorinated alkyl substituents as near infrared donors in organic solar cells. J. Mater. Chem. A 6, 18583-18591 (2018)."
2960,[H]/C(C(S1)=CC=C1C(S2)=CC3=C2C(OCC(CC)CCCC)=C(C=C(C4=CC=C(/C([H])=C5C(C6=CC=CC=C6)=NOC/5=O)S4)S7)C7=C3OCC(CCCC)CC)=C8C(C9=CC=CC=C9)=NOC\8=O,BDT-HTOX,,,0.67,12.81,62,5.32,"	Rodr¨ªguez-Seco C, Biswas S, Sharma GD, Vidal-Ferran A, Palomares E. Benzothiadiazole Substituted Semiconductor Molecules for Organic Solar Cells: The Effect of the Solvent Annealing Over the Thin Film Hole Mobility Values. The Journal of Physical Chemistry C 122, 13782-13789 (2018)."
2961,CCCCCCCCC(CCCCCCCCCC)CN1C2=C(C=CC(C3=CC=C(C4=CC=C(/C=C/C5=CC=C(OCCCCCCCCCC)C=C5)C6=NSN=C64)S3)=C2)C7=C1C=C(C8=CC=C(C9=CC=C(/C=C/C%10=CC=C(OCCCCCCCCCC)C=C%10)C%11=NSN=C9%11)S8)C=C7,CzBT-DP,,,0.88,3.26,27.9,0.8,"	Sylvianti N, et al. New A-D-A type small molecules based on benzodithiophene derivative for organic solar cells. Molecular Crystals and Liquid Crystals 660, 66-71 (2018)."
2962,O=C(/C(S/1)=C/C2=CC(CCCCCCCC)=C(S2)C(S3)=CC(CCCCCCCC)=C3C4=CC=C(C5=C(CCCCCCCC)C=C(C6=C(CCCCCCCC)C=C(/C=C7C(N(CC)/C(S/7)=C(C#N)/C#N)=O)S6)S5)S4)N(CC)C1=C(C#N)\C#N,DRCN5T,,,0.94,1.78,38.3,0.64,"	Sylvianti N, Kim YH, Marsya MA, Kim DG, Kim JH. A-¦Ð-D-¦Ð-A type oligomer based on carbazole and benzothiadiazole for organic solar cells. Molecular Crystals and Liquid Crystals 655, 166-172 (2017)."
2963,S=C(N(CC)C/1=O)SC1=C\C(S2)=CC3=C2C(C4=CC=C(CC(CC)CCCC)S4)=C(C=C(C5=CC6=C(C(C7=CC=C(CC(CC)CCCC)S7)=C(C=C(C8=CC9=C(C(C%10=CC=C(CC(CC)CCCC)S%10)=C(C=C(/C=C%11C(N(CC)C(S/%11)=S)=O)S%12)C%12=C9C%13=CC=C(CC(CC)CCCC)S%13)S8)S%14)C%14=C6C%15=CC=C(CC(CC)CCCC)S%15)S5)S%16)C%16=C3C%17=CC=C(CC(CC)CCCC)S%17,C2,,,0.864,15.21,64.1,8.42,"	Wang Y, Chang M, Kan B, Wan X, Li C, Chen Y. All-Small-Molecule Organic Solar Cells Based on Pentathiophene Donor and Alkylated Indacenodithiophene-Based Acceptors with Efficiency over 8%. ACS Applied Energy Materials 1, 2150-2156 (2018)."
2964,S=C(N(CCCC)C/1=O)SC1=C\C(S2)=CC3=C2C(C4=CC=C(CC(CC)CCCC)S4)=C(C=C(C5=CC6=C(C(C7=CC=C(CC(CC)CCCC)S7)=C(C=C(C8=CC9=C(C(C%10=CC=C(CC(CC)CCCC)S%10)=C(C=C(/C=C%11C(N(CCCC)C(S/%11)=S)=O)S%12)C%12=C9C%13=CC=C(CC(CC)CCCC)S%13)S8)S%14)C%14=C6C%15=CC=C(CC(CC)CCCC)S%15)S5)S%16)C%16=C3C%17=CC=C(CC(CC)CCCC)S%17,C4,,,0.893,16.66,64,9.52,"	Yang L, et al. Modulating Molecular Orientation Enables Efficient Nonfullerene Small-Molecule Organic Solar Cells. Chem. Mater. 30, 2129-2134 (2018)."
2965,S=C(N(CCCCCC)C/1=O)SC1=C\C(S2)=CC3=C2C(C4=CC=C(CC(CC)CCCC)S4)=C(C=C(C5=CC6=C(C(C7=CC=C(CC(CC)CCCC)S7)=C(C=C(C8=CC9=C(C(C%10=CC=C(CC(CC)CCCC)S%10)=C(C=C(/C=C%11C(N(CCCCCC)C(S/%11)=S)=O)S%12)C%12=C9C%13=CC=C(CC(CC)CCCC)S%13)S8)S%14)C%14=C6C%15=CC=C(CC(CC)CCCC)S%15)S5)S%16)C%16=C3C%17=CC=C(CC(CC)CCCC)S%17,C6,,,0.909,18.27,68,11.24,"	Yang L, et al. Modulating Molecular Orientation Enables Efficient Nonfullerene Small-Molecule Organic Solar Cells. Chem. Mater. 30, 2129-2134 (2018)."
2966,S=C(N(CCCCCCCC)C/1=O)SC1=C\C(S2)=CC3=C2C(C4=CC=C(CC(CC)CCCC)S4)=C(C=C(C5=CC6=C(C(C7=CC=C(CC(CC)CCCC)S7)=C(C=C(C8=CC9=C(C(C%10=CC=C(CC(CC)CCCC)S%10)=C(C=C(/C=C%11C(N(CCCCCCCC)C(S/%11)=S)=O)S%12)C%12=C9C%13=CC=C(CC(CC)CCCC)S%13)S8)S%14)C%14=C6C%15=CC=C(CC(CC)CCCC)S%15)S5)S%16)C%16=C3C%17=CC=C(CC(CC)CCCC)S%17,C8,,,0..929,17.92,63,10.52,"	Yang L, et al. Modulating Molecular Orientation Enables Efficient Nonfullerene Small-Molecule Organic Solar Cells. Chem. Mater. 30, 2129-2134 (2018)."
2967,CCCCCCC(S1)=CC=C1C2=CC=C(S2)C3=CN=C(C4=NSN=C43)C5=CC([Si]6(CC(CC)CCCC)CC(CC)CCCC)=C(S5)C7=C6C=C(S7)C8=NC9=C(S8)C(C%10=CC=C(CC(CC)CCCC)S%10)=C%11C(SC(C%12=CC([Si](CC(CC)CCCC)(CC(CC)CCCC)C%13=C%14SC(C%15=NC=C(C%16=CC=C(C%17=CC=C(CCCCCC)S%17)S%16)C%18=NSN=C%18%15)=C%13)=C%14S%12)=N%11)=C9C%19=CC=C(CC(CC)CCCCC)S%19,BBTz-X,,,0.928,16.15,61,9.14,"	Yang L, et al. Modulating Molecular Orientation Enables Efficient Nonfullerene Small-Molecule Organic Solar Cells. Chem. Mater. 30, 2129-2134 (2018)."
2968,CCCCCCC(S1)=CC=C1C2=CC=C(S2)C3=CN=C(C4=NSN=C43)C5=CC([Si]6(CC(CC)CCCC)CC(CC)CCCC)=C(S5)C7=C6C=C(S7)C8=CC9=C(S8)C(C%10=CC=C(CC(CC)CCCC)S%10)=C%11C(SC(C%12=CC([Si](CC(CC)CCCC)(CC(CC)CCCC)C%13=C%14SC(C%15=NC=C(C%16=CC=C(C%17=CC=C(CCCCCC)S%17)S%16)C%18=NSN=C%18%15)=C%13)=C%14S%12)=C%11)=C9C%19=CC=C(CC(CC)CCCCC)S%19,BDT-X,,,0.84,12.27,69.5,7.2,"	Zhang S, et al. Intermediate-Sized Conjugated Donor Molecules for Organic Solar Cells: Comparison of Benzodithiophene and Benzobisthiazole-Based Cores. Chem. Mater. 29, 7880-7887 (2017)."
2969,CCCCCCC(S1)=CC=C1C2=CC=C(S2)C3=CN=C(C4=NSN=C43)C5=CC([Si]6(CC(CC)CCCC)CC(CC)CCCC)=C(S5)C7=C6C=C(S7)C8=CC=C(C9=CC([Si](CC(CC)CCCC)(CC(CC)CCCC)C%10=C%11SC(C%12=CC=C(C%13=CC([Si](CC(CC)CCCC)(CC(CC)CCCC)C%14=C%15SC(C%16=NC=C(C%17=CC=C(C%18=CC=C(CCCCCC)S%18)S%17)C%19=NSN=C%19%16)=C%14)=C%15S%13)C%20=NSN=C%20%12)=C%10)=C%11S9)C%21=NSN=C%218,X2,,,0.78,13.71,73.04,7.74,"	Zhang S, et al. Intermediate-Sized Conjugated Donor Molecules for Organic Solar Cells: Comparison of Benzodithiophene and Benzobisthiazole-Based Cores. Chem. Mater. 29, 7880-7887 (2017)."
2970,FC1(F)OC(C=C(O1)/C=C/C2=CC=C(N(C3=CC=CC=C3)C4=CC=CC=C4)C=C2)/C=C/C5=CC=C(N(C6=CC=CC=C6)C7=CC=CC=C7)C=C5,1,,,0.66,15.41,69,7.01,"	Zhang S, et al. Intermediate-Sized Conjugated Donor Molecules for Organic Solar Cells: Comparison of Benzodithiophene and Benzobisthiazole-Based Cores. Chem. Mater. 29, 7880-7887 (2017)."
2971,FB(F)N(C(/C(C1=CC=C(OCCCCCCCC)C=C1)=C2N=CC(C#CC3=CC4=C(C(OCCCCCCCC)=C(C=CS5)C5=C4OCCCCCCCC)S3)=C\2)=C6)C=C6C#CC7=CC8=C(OCCCCCCCC)C9=C(C=CS9)C(OCCCCCCCC)=C8S7,BDP-dBDT,,,1.01,9.85,42,4.14,"	Archet F, et al. Synthesis of Bioinspired Curcuminoid Small Molecules for Solution-Processed Organic Solar Cells with High Open-Circuit Voltage. ACS Energy Letters 2, 1303-1307 (2017)."
2972,FC1=C(C2=NSN=C2C(C3=CC=C(C4=CC5=C(C(C=C(C(CC(CC)CCCC)(CC(CC)CCCC)C6=C7SC(C8=CC=C(C9=C(F)C(F)=C(C%10=CC=C(C%11=CC=C(CCCCCC)S%11)S%10)C%12=NSN=C%129)S8)=C6)C7=C%13)=C%13C5(CC(CC)CCCC)CC(CC)CCCC)S4)S3)=C1F)C%14=CC=C(S%14)C%15=CC=C(CCCCCC)S%15,BIT-4F,,,0.7,12.98,62,5.61,"	Liao J, et al. BODIPY-based panchromatic chromophore for efficient organic solar cell. Organic Electronics 61, 215-222 (2018)."
2973,O=C(C(C=CC=C1)=C1C/2=O)C2=C/C(S3)=CC(CCCCCCCC)=C3C(S4)=CC5=C4C(C6=CC=C(CC(CC)CCCC)S6)=C(C=C(C7=C(CCCCCCCC)C=C(/C=C8C(C(C=CC=C9)=C9C\8=O)=O)S7)S%10)C%10=C5C%11=CC=C(CC(CC)CCCC)S%11,BDTTID,,,0.89,12.56,77.31,8.61,"	Yan J, et al. Optimized Phase Separation and Reduced Geminate Recombination in High Fill Factor Small-Molecule Organic Solar Cells. ACS Energy Letters 2, 14-21 (2016)."
2974,O=C1C2=C(C=CC=C2)C(/C1=C\C3=CC(CCCCCCCC)=C(S3)C(S4)=CC=C4C5=C(CCCCCCCC)C=C(S5)C(S6)=CC7=C6C(C8=CC=C(CC(CC)CCCC)S8)=C(C=C(C9=CC(CCCCCCCC)=C(C%10=CC=C(C%11=C(CCCCCCCC)C=C(/C=C%12C(C(C=CC=C%13)=C%13C\%12=O)=O)S%11)S%10)S9)S%14)C%14=C7C%15=CC=C(CC(CC)CCCC)S%15)=O,BDT3TID,,,1.03,10.2,53,5.54,"	Lee KC, et al. Influence of the Crystalline Nature of Small Donors Molecules on the Efficiency and Stability of Organic Photovoltaic Devices. Solar RRL 2, 1700235 (2018)."
2975,O=C(OCC(CC)CCCC)/C(C#N)=C/C(S1)=CC=C1C2=C(OCCCCCCCC)C(OCCCCCCCC)=C(C3=NSN=C32)C4=CC=C(S4)C(S5)=CC6=C5C(C7=CC=C(CC(CC)CCCC)S7)=C(C=C(C8=CC=C(C9=C(OCCCCCCCC)C(OCCCCCCCC)=C(C%10=CC=C(/C=C(C(OCC(CC)CCCC)=O)\C#N)S%10)C%11=NSN=C9%11)S8)S%12)C%12=C6C%13=CC=C(CC(CC)CCCC)S%13,SM-BT2OR,,,0.89,9.04,59,4.74,"	Lee KC, et al. Influence of the Crystalline Nature of Small Donors Molecules on the Efficiency and Stability of Organic Photovoltaic Devices. Solar RRL 2, 1700235 (2018)."
2976,O=C(OCC(CC)CCCC)/C(C#N)=C/C(S1)=C(CCCCCCCC)C=C1C2=C(F)C(F)=C(C3=NSN=C32)C4=CC(CCCCCCCC)=C(S4)C(S5)=CC6=C5C(C7=CC=C(CC(CC)CCCC)S7)=C(C=C(C8=C(CCCCCCCC)C=C(C9=C(F)C(F)=C(C%10=CC(CCCCCCCC)=C(/C=C(C(OCC(CC)CCCC)=O)\C#N)S%10)C%11=NSN=C9%11)S8)S%12)C%12=C6C%13=CC=C(CC(CC)CCCC)S%13,SM-BT2F,,,0.939,13.57,56.5,7.2,"	Qiu B, et al. Effects of Alkoxy and Fluorine Atom Substitution of Donor Molecules on the Morphology and Photovoltaic Performance of All Small Molecule Organic Solar Cells. Front Chem 6, 413 (2018)."
2977,S=C(N(CC)C/1=O)SC1=C/C2=C(CCCCCCCC)C=C(S2)C(C3=NSN=C34)=CC=C4C5=CC=C6C(SC(C=C(C7=CC=C(C8=CC(CCCCCCCC)=C(/C=C9C(N(CC)C(S/9)=S)=O)S8)C%10=NSN=C7%10)C=C%11)C%11N6CC(CC)CCCC)=C5,SM1,,,0.983,6.74,41.7,2.76,"	Qiu B, et al. Effects of Alkoxy and Fluorine Atom Substitution of Donor Molecules on the Morphology and Photovoltaic Performance of All Small Molecule Organic Solar Cells. Front Chem 6, 413 (2018)."
2978,S=C(N(CC)C/1=O)SC1=C/C2=C(CCCCCCCC)C=C(S2)C(C3=NSN=C34)=CC=C4C5=CC=C6C(SC(C=C(C7=CC=C(C8=CC(CCCCCCCC)=C(/C=C9C(N(CC)C(S/9)=S)=O)S8)C%10=NSN=C7%10)C=C%11)C%11N6CCOCCOC)=C5,SM2,,,0.81,9.38,52,3.95,"	Revoju S, Biswas S, Eliasson B, Sharma GD. Phenothiazine-based small molecules for bulk heterojunction organic solar cells; variation of side-chain polarity and length of conjugated system. Organic Electronics 65, 232-242 (2019)."
2979,S=C(N(CC)C/1=O)SC1=C/C2=C(CCCCCCCC)C=C(S2)C3=CC=C(C4=CC(CCCCCCCC)=C(S4)C5=CC=C6C(SC(C=C(C7=C(CCCCCCCC)C=C(C8=CC=C(C9=CC(CCCCCCCC)=C(/C=C%10C(N(CC)C(S/%10)=S)=O)S9)C%11=NSN=C8%11)S7)C=C%12)C%12N6CCOCCOC)=C5)C%13=NSN=C3%13,SM3,,,0.93,11.94,59,6.55,"	Revoju S, Biswas S, Eliasson B, Sharma GD. Phenothiazine-based small molecules for bulk heterojunction organic solar cells; variation of side-chain polarity and length of conjugated system. Organic Electronics 65, 232-242 (2019)."
2980,FC(C=C1)=CC=C1/C(C#N)=C/C(C=C2)=CC3=C2N(CCCCC)C4=C3C=C(/C=C(C#N)/C5=CC=C(F)C=C5)C=C4,FHCS,,,0.93,12.42,62,7.16,"	Revoju S, Biswas S, Eliasson B, Sharma GD. Phenothiazine-based small molecules for bulk heterojunction organic solar cells; variation of side-chain polarity and length of conjugated system. Organic Electronics 65, 232-242 (2019)."
2981,FC(C=C1)=CC=C1/C(C#N)=C/C(C=C2)=CC3=C2N(CC(CC)CCC)C4=C3C=C(/C=C(C#N)/C5=CC=C(F)C=C5)C=C4,FBCS,,,0.75,2.02,26.1,0.4,"	Sathiyan G, Siva G, Prakash J, Swart HC, Sakthivel P. Design and chemical engineering of carbazole-based donor small molecules for organic solar cell applications. Journal of Materials Science: Materials in Electronics 29, 14842-14851 (2018)."
2982,CCCCCN1C2=C(C=C(/C=C(C#N)/C3=CC=C([N+]([O-])=O)C=C3)C=C2)C4=C1C=CC(/C=C(C#N)/C5=CC=C([N+]([O-])=O)C=C5)=C4,NHCS,,,0.76,2.72,27.54,0.57,"	Sathiyan G, Siva G, Prakash J, Swart HC, Sakthivel P. Design and chemical engineering of carbazole-based donor small molecules for organic solar cell applications. Journal of Materials Science: Materials in Electronics 29, 14842-14851 (2018)."
2983,CCCC(CC)CN1C2=C(C=C(/C=C(C#N)/C3=CC=C([N+]([O-])=O)C=C3)C=C2)C4=C1C=CC(/C=C(C#N)/C5=CC=C([N+]([O-])=O)C=C5)=C4,NBCS,,,0.77,3.9,29.76,0.9,"	Sathiyan G, Siva G, Prakash J, Swart HC, Sakthivel P. Design and chemical engineering of carbazole-based donor small molecules for organic solar cell applications. Journal of Materials Science: Materials in Electronics 29, 14842-14851 (2018)."
2984,CC1=CC=C([Se]1)/C=C/C([Se]2)=CC=C2C3=C4C(C=C(C5=CC=C(C(N(C)C6=O)=C7C6=C(C8=CC=CS8)N(C)C7=O)S5)S4)=C(C9=CC=C(/C=C/C%10=CC=C(C)[Se]%10)[Se]9)C%11=C3C=C(C%12=CC=C(C(N(C)C%13=O)=C%14C%13=C(C%15=CC=CS%15)N(C)C%14=O)S%12)S%11,SeBDT-DPP,,,0.75,4.35,30.07,0.98,"	Sathiyan G, Siva G, Prakash J, Swart HC, Sakthivel P. Design and chemical engineering of carbazole-based donor small molecules for organic solar cell applications. Journal of Materials Science: Materials in Electronics 29, 14842-14851 (2018)."
2985,CC(C1=NSN=C12)=CC=C2C(S3)=CC=C3C(S4)=CC5=C4C(OCC(CC)CCCCCC)C(C=C(C6=CC=C(C7=CC=C(C)C8=NSN=C87)S6)S9)=C9C5OCC(CCCCCC)CC,BDT-TBT,,,0.79,10.98,58,5.04,"	Shin Y, Song CE, Lee WH, Lee SK, Shin WS, Kang IN. Synthesis and Characterization of a Soluble A-D-A Molecule Containing a 2D Conjugated Selenophene-Based Side Group for Organic Solar Cells. Macromol Rapid Commun 38,  (2017)."
2986,CCC(CCCCCC)COC1C2=C(C=C(C3=CC=C(C4=C(CCCCCC)C=C(C5=CC=C(C)C6=NSN=C56)S4)S3)S2)C(OCC(CC)CCCCCC)C7=C1C=C(C8=CC=C(C9=C(CCCCCC)C=C(C%10=CC=C(C)C%11=NSN=C%10%11)S9)S8)S7,BDT-THTBT,,,0.84,2.56,31.9,0.69,"	Sylvianti N, et al. Synthesis of Conjugated Materials Based on Benzodithiophene - Benzothiadazole and Their Application of Organic Solar Cells. Macromolecular Research 26, 552-556 (2018)."
2987,O=C(N1CC(CC)CCCC)C(C2=C1C3=CC=C(S3)C#C/C(C4=CC=C5N4[Zn]N6/C(C=C/C6=C7\C8=CC=C(CC(CC)CCCC)S8)=C(C#CC9=CC=C(C%10=C%11C(C(N%10CC(CC)CCCC)=O)=C(C%12=CC=CS%12)N(CC(CC)CCCC)C%11=O)S9)\C(C=C/%13)=NC%13=C5\C%14=CC=C(CC(CC)CCCC)S%14)=C%15N=C7C=C/%15)=C(C%16=CC=CS%16)N(CC(CC)CCCC)C2=O,DPPEZnP-TEH,,,0.82,4.2,30.1,1.04,"	Sylvianti N, et al. Synthesis of Conjugated Materials Based on Benzodithiophene - Benzothiadazole and Their Application of Organic Solar Cells. Macromolecular Research 26, 552-556 (2018)."
2988,CC(C)(C)C1=CC2=C(C=C1)C3=C(C=C(C(C)(C)C)C=C3)C24C(C=C(C5=C(CC(CC)CCCC)C=C(/C=C6C(C(C=CC=C7)=C7C/6=O)=O)S5)S8)=C8C9=C4C=C(C%10=C(CC(CC)CCCC)C=C(/C=C%11C(C(C=CC=C%12)=C%12C\%11=O)=O)S%10)S9,STFTYT,,,0.8,12.4,57.26,5.68,"	Tan W-Y, et al. Enhancing Performances of Solution-Processed Inverted Ternary Small-Molecule Organic Solar Cells: Manipulating the Host-Guest Donors and Acceptor Interaction. Solar RRL 1, 1600003 (2017)."
2989,FC1=C(C2=NSN=C2C(C3=CC4=C(C(C(CC(CC)CCCC)(CC(CC)CCCC)C5=C6C=C7C(C(SC8=C9SC(C%10=C(F)C(F)=C(C%11=CC=C(C%12=CC=C(CCCCCC)S%12)S%11)C%13=NSN=C%13%10)=C8)=C9C7(CC(CC)CCCC)CC(CC)CCCC)=C5)=C6S4)S3)=C1F)C%14=CC=C(C%15=CC=C(CCCCCC)S%15)S%14,DT4FIDTT,,,0.97,12.54,50.8,6.17,"	Wang J, et al. STFTYT: A simple and broadly absorbing small molecule for efficient organic solar cells with a very low energy loss. Organic Electronics 57, 45-52 (2018)."
2990,FC1=C(C2=NSN=C2C(C3=CC4=C(C(C(CC(CC)CCCC)(CC(CC)CCCC)C5=C6C=C7C(C(SC8=C9SC(C%10=C(F)C(F)=C(C%11=CC(SC(CCCCCC)=C%12)=C%12S%11)C%13=NSN=C%13%10)=C8)=C9C7(CC(CC)CCCC)CC(CC)CCCC)=C5)=C6S4)S3)=C1F)C%14=CC(SC(CCCCCC)=C%15)=C%15S%14,TT4FIDTT,,,0.92,13.49,74,9.15,"	Wang J-L, et al. Branched 2-Ethylhexyl Substituted Indacenodithieno[3,2-b]Thiophene Core Enabling Wide-Bandgap Small Molecule for Fullerene-Based Organic Solar Cells with 9.15% Efficiency: Effect of Length and Position of Fused Polycyclic Aromatic Units. Solar RRL 2, 1800108 (2018)."
2991,CCCCCCCCC(S1)=C(CCCCCCCC)C=C1C2=C3C(C=C(C4=NC=C(C5=CC=C(C6=CC=C(CCCCCC)S6)S5)C7=NSN=C74)S3)=C(C8=CC(CCCCCCCC)=C(CCCCCCCC)S8)C9=C2C=C(C%10=NC=C(C%11=CC=C(C%12=CC=C(CCCCCC)S%12)S%11)C%13=NSN=C%13%10)S9,BDTDPTz,,,0.94,11.17,70,7.35,"	Wang J-L, et al. Branched 2-Ethylhexyl Substituted Indacenodithieno[3,2-b]Thiophene Core Enabling Wide-Bandgap Small Molecule for Fullerene-Based Organic Solar Cells with 9.15% Efficiency: Effect of Length and Position of Fused Polycyclic Aromatic Units. Solar RRL 2, 1800108 (2018)."
2992,O=C1N(CC(CC)CCCC)C(C2=C(C3=CC=C(N(C4=CC=CC=C4)C5=CC=CC=C5)C=C3)SC(C6=CC=C(N(C7=CC=CC=C7)C8=CC=CC=C8)C=C6)=C21)=O,TPA-TPD,,,0.868,12.83,56.4,6.28,"	Wang K, et al. Synthesis of organic molecule donor for efficient organic solar cells with low acceptor content. Organic Electronics 64, 54-61 (2019)."
2993,O=C(/C(S/1)=C/CC(S2)=CC(CCCCCCCCCCCC)=C2C3=CC(SC(C4=C(CCCCCCCCCCCC)C=C(C/C=C5SC(C(C#N)C#N)N(CC)C\5=O)S4)=C6)=C6S3)N(CC)C1=C(C#N)\C#N,DRCN3TT,,,0.97,7.3,33,2.32,"	Garcias-Morales C, et al. Small Molecules Derived from Thieno[3,4-c]pyrrole-4,6-dione (TPD) and Their Use in Solution Processed Organic Solar Cells. Molecules 22,  (2017)."
2994,O=C(/C(S/1)=C/C2=CC(CCCCCCCC)=C(S2)C(S3)=CC(CCCCCCCCCCCC)=C3C4=CC(SC(C5=C(CCCCCCCCCCCC)C=C(C6=C(CCCCCCCC)C=C(/C=C7SC(C(C#N)C#N)N(CC)C\7=O)S6)S5)=C8)=C8S4)N(CC)C1=C(C#N)\C#N,DRCN5TT,,,0.94,6.15,66.6,3.85,"	Wang Y, et al. Two Thieno[3,2-b]thiophene-Based Small Molecules as Bifunctional Photoactive Materials for Organic Solar Cells. Solar RRL 2, 1700179 (2018)."
2995,[O-]C1=C(/C(/C1=C/C2=[N+](CCCC)C(C=CC=C3)=C3S2)=C(C#N)/C#N)C4=CC=C(N(CCCC)CCCC)C=C4,diCN-USQ-1,,,0.9,12.43,62.9,7.03,"	Wang Y, et al. Two Thieno[3,2-b]thiophene-Based Small Molecules as Bifunctional Photoactive Materials for Organic Solar Cells. Solar RRL 2, 1700179 (2018)."
2996,[O-]C1=C(/C(/C1=C/C2=[N+](CCCC)C(C=CC=C3)=C3S2)=C(C#N)/C#N)C4=C(O)C=C(N(CCCC)CCCC)C=C4,diCN-USQ-2,,,0.61,6.51,37,1.49,"	Wu J, et al. Central dicyanomethylene-substituted unsymmetrical squaraines and their application in organic solar cells. J. Mater. Chem. A 6, 5797-5806 (2018)."
2997,[O-]C1=C(/C(/C1=C/C2=[N+](CCCC)C(C(C=CC=C3)=C3C=C4)=C4C2(C)C)=C(C#N)/C#N)C5=C(O)C=C(N6C(CCC7)C7C8=C6C=CC=C8)C=C5,diCN-USQ-3,,,0.65,7.75,38,1.91,"	Wu J, et al. Central dicyanomethylene-substituted unsymmetrical squaraines and their application in organic solar cells. J. Mater. Chem. A 6, 5797-5806 (2018)."
2998,FC1=C(C2=CC(CCCCCCCC)=C(C3=CC4=C(C(C#C[Si](C)(C)C)=C(C=C(C5=C(CCCCCCCC)C=C(C6=C(F)C=C(C7=CC=C(C8=CC=C(CC(CCCCCCCC)CCCCCCCCCC)S8)S7)C9=NSN=C96)S5)S%10)C%10=C4C#C[Si](C(C)C)(C(C)C)C(C)C)S3)S2)C%11=NSN=C%11C(C%12=CC=C(C%13=CC=C(CC(CCCCCCCCCC)CCCCCCCC)S%13)S%12)=C1,BDTTIPS,,,0.87,10.89,49,4.58,"	Wu J, et al. Central dicyanomethylene-substituted unsymmetrical squaraines and their application in organic solar cells. J. Mater. Chem. A 6, 5797-5806 (2018)."
2999,O=C1N(CC(CC)CCCC)C(C2=C(C3=CC=C(/C=C(C4=CC=C(C5=CC=C(N(C6=CC=CC=C6)C7=CC=CC=C7)C=C5)C=C4)\C#N)S3)SC(C8=CC=C(/C=C(C9=CC=C(C%10=CC=C(N(C%11=CC=CC=C%11)C%12=CC=CC=C%12)C=C%10)C=C9)\C#N)S8)=C21)=O,TPA-PT-TPD,,,0.88,7.68,59.06,3.99,"	Xie R, et al. Diethynylbenzo[1,2-b:4,5-b¡ä]dithiophene-based small molecule and cross-conjugated copolymers for organic solar cells. Journal of Polymer Science Part A: Polymer Chemistry 55, 660-671 (2017)."
3000,O=C1N(CC(CC)CCCC)C(C2=CC=C(S2)C#CC3=C(CCCCCCCC)C=C(S3)C4=CC(CCCCCCCC)=C(C#CC5=CC=C(C(N(CC(CC)CCCC)C6=O)=C7C6=C(C8=CC=CS8)N(CC(CC)CCCC)C7=O)S5)S4)=C9C1=C(C%10=CC=CS%10)N(CC(CC)CCCC)C9=O,BT(DTDPPA)2,,,0.8,3.1,27,0.67,"	Garcias-Morales C, et al. Small Molecules Derived from Thieno[3,4-c]pyrrole-4,6-dione (TPD) and Their Use in Solution Processed Organic Solar Cells. Molecules 22,  (2017)."
3001,O=C1N(CC(CC)CCCC)C(C2=CC=C(S2)C#CC3=C(CCCCCCCC)C=C(S3)C4=CC(CCCCCCCC)=C(C#CC5=CC=C(C(N(CC(CC)CCCC)C6=O)=C7C6=C(C8=CC=C(C9=CC(C=CC=C%10)=C%10O9)S8)N(CC(CC)CCCC)C7=O)S5)S4)=C%11C1=C(C%12=CC=C(C%13=CC%14=C(C=CC=C%14)O%13)S%12)N(CC(CC)CCCC)C%11=O,BT(BFuDTDPPA)2,,,0.96,4.53,33.5,1.45,"	Yu P-P, et al. Bis(dithienyldiketopyrrolopyrrole) compounds with a diethynylbithienyl linkage for organic solar cells. Dyes and Pigments 154, 100-106 (2018)."
3002,O=C1N(CC(CC)CCCC)C(C2=CC=CS2)=C3C(N(CC(CC)CCCC)C(C4=CC=C(S4)C#CC5=C(C=CC=C6)C6=C(C#CC7=CC=C(C(N(CC(CC)CCCC)C8=O)=C9C8=C(C%10=CC=CS%10)N(CC(CC)CCCC)C9=O)S7)C%11=C5C=CC=C%11)=C31)=O,An(DTDPPA)2,,,0.81,9.05,62.8,4.6,"	Yu P-P, et al. Bis(dithienyldiketopyrrolopyrrole) compounds with a diethynylbithienyl linkage for organic solar cells. Dyes and Pigments 154, 100-106 (2018)."
3003,CCCCCCCCOC(C(OCCCCCCCC)=C(C1=CC=C(C(S2)=CC=C2C3=C(OCCCCCCCC)C(OCCCCCCCC)=C(C4=CC=CS4)C5=NSN=C53)S1)C6=NSN=C67)=C7C8=CC=CS8,S2,,,0.905,11.32,51,5.26,"	Zhang C-H, et al. An easily and environmentally friendly accessible small-molecule acetylenic donor for organic solar cells. Dyes and Pigments 160, 983-988 (2019)."
3004,O=C1N(CC(CC)CCCC)C(C2=C(C3=CC=C(/C(C#N)=C/C4=CC=C(C5=CC=C(N(C6=CC=CC=C6)C7=CC=CC=C7)C=C5)S4)S3)SC(C8=CC=C(/C(C#N)=C/C9=CC=C(C%10=CC=C(N(C%11=CC=CC=C%11)C%12=CC=CC=C%12)C=C%10)S9)S8)=C21)=O,TPA-TT-TPD,,,0.99,4.75,29.46,1.38,"	Zhang G, et al. An Open-Circuit Voltage and Power Conversion Efficiency Study of Fullerene Ternary Organic Solar Cells Based on Oligomer/Oligomer and Oligomer/Polymer. Macromol Rapid Commun 38,  (2017)."
3005,S=C(N(CC)C/1=O)SC1=C\C(S2)=CC3=C2C(OCC(CC)CCCC)=C4C(SC(C(S5)=CC6=C5C(OCC(CC)CCCC)=C(C=C(C7=CC8=C(C(OCC(CC)CCCC)=C(C=C(/C=C9C(N(CC)C(S/9)=S)=O)S%10)C%10=C8OCC(CC)CCCC)S7)S%11)C%11=C6OCC(CC)CCCC)=C4)=C3OCC(CC)CCCC,DRTB-O,,,0.74,3.6,30,0.81,"	Garcias-Morales C, et al. Small Molecules Derived from Thieno[3,4-c]pyrrole-4,6-dione (TPD) and Their Use in Solution Processed Organic Solar Cells. Molecules 22,  (2017)."
3006,FC(C=C(C1=CC=C(C2=CC=C(CCCCCC)S2)S1)C3=CSC=C34)=C4C(C=C5)=CC=C5N(C6=CC=C(C7=C(F)C=C(C8=CC=C(C9=CC=C(CCCCCC)S9)S8)C%10=NSN=C7%10)C=C6)C%11=CC=C(C%12=C(F)C=C(C%13=CC=C(C%14=CC=C(CCCCCC)S%14)S%13)C%15=NSN=C%15%12)C=C%11,3BTF-TPA,,,1.01,7.49,65,4.91,"	Zhang S, et al. Influence of the replacement of alkoxyl with alkylthienyl on photovoltaic properties of two small molecule donors for organic solar cells. Sci. China Chem. 60, 1340-1348 (2017)."
3007,FC1=C(C(C=C2)=CC=C2N(C3=CC=C(C4=C(F)C=C(C5=CC=C(C6=CC=CS6)S5)C7=NSN=C47)C=C3)C(C=C8)=CC=C8C(S9)=CC=C9C(C=C%10)=CC=C%10N(C%11=CC=C(C%12=C(F)C=C(C%13=CC=C(C%14=CC=C(CCCCCC)S%14)S%13)C%15=NSN=C%12%15)C=C%11)C%16=CC=C(C%17=C(F)C=C(C%18=CC=C(C%19=CC=C(CCCCCC)S%19)S%18)C%20=NSN=C%20%17)C=C%16)C%21=CSC=C%21C(C%22=CC=C(C%23=CC=C(CCCCCC)S%23)S%22)=C1,4BTF-DTPA-T,,,1,7.6,34.4,2.61,"	Zhi Y, et al. Triphenylamine cored electron-donors for solution-processed organic solar cells: From tri-armed molecules to tetra-armed molecules. Dyes and Pigments 153, 291-299 (2018)."
3008,O=C1C(C(C(N2CC(CC)CCCC)=O)=C(C3=CC=CS3)N1CC(CC)CCCC)=C2C(S4)=CC=C4C5=CC(C6=C7C8=C(OCCC(CC)CCCC)C=C6)=C(S5)C9=C7C(C(C8=C(OCCC(CC)CCCC)C=C%10)=C%10C%11=C%12SC(C%13=CC=C(C(N(CC(CC)CCCC)C%14=O)=C%15C%14=C(C%16=CC=CS%16)N(CC(CC)CCCC)C%15=O)S%13)=C%11)=C%12C%17=CSC=C%179,BThP-DPP,,,0.88,9.33,44.8,3.68,"	Zhi Y, et al. Triphenylamine cored electron-donors for solution-processed organic solar cells: From tri-armed molecules to tetra-armed molecules. Dyes and Pigments 153, 291-299 (2018)."
3009,O=C1C(C(C(N2CC(CC)CCCC)=O)=C(C3=CC=CS3)N1CC(CC)CCCC)=C2C(S4)=CC=C4C5=CC(C6=C7C8=C(OCCC(CC)CCCC)C=C6)=C(S5)C9=C7C(C(C8=C(OCCC(CC)CCCC)C=C%10)=C%10C%11=C%12SC(C%13=CC=C(C(N(CC(CC)CCCC)C%14=O)=C%15C%14=C(C%16=CC=CS%16)N(CC(CC)CCCC)C%15=O)S%13)=C%11)=C%12C%17=CN(CC(CC)CCCC)C=C%179,BTrP-DPP,,,0.63,7.37,52.7,2.45,"	Chen Z, et al. Synthesis and Application of Perylene-Embedded Benzoazoles for Small-Molecule Organic Solar Cells. Org Lett 20, 6376-6379 (2018)."
3010,O=C(O)CN(/C(S/1)=C2SC(N(CCCCCCCC)C\2=O)=S)CC1=C\C3=CC(C(CCC4)C4N5C6=CC=C(/C=C(C7=CC=CC=C7)/C8=CC=CC=C8)C=C6)=C5C=C3,D205,,,0.69,9.44,44.3,2.88,"	Chen Z, et al. Synthesis and Application of Perylene-Embedded Benzoazoles for Small-Molecule Organic Solar Cells. Org Lett 20, 6376-6379 (2018)."
3011,O=C(OCC(CC)CCCC)/C(C#N)=C/C(S1)=CC=C1C2=CC=C(S2)C3=C4C(OCCO4)=C(C5=CC=C(C6=CC=C(/C=C(C(OCC(CC)CCCC)=O)\C#N)S6)S5)S3,SAM-72,,,0.96,7,42,2.8,"	Duan S-N, Dall¡¯Agnese C, Ojima H, Wang X-F. Effect of solvent-induced phase separation on performance of carboxylic indoline-based small-molecule organic solar cells. Dyes and Pigments 151, 110-115 (2018)."
3012,CCN(C/1=O)C(SC1=C/C2=CC(S3)=C(C=C2)N(CC(CC)CCCC)C(C3=C4)=CC=C4C(C=C5)=CC=C5N(C6=CC=CC=C6)C7=CC=CC=C7)=S,M1,,,0.72,4.34,60.45,1.9,"	Mica NA, Almahmoud SAJ, Krishnan Jagadamma L, Cooke G, Samuel IDW. An investigation of the role acceptor side chains play in the processibility and efficiency of organic solar cells fabricated from small molecular donors featuring 3,4-ethylenedioxythiophene cores. RSC Advances 8, 39231-39240 (2018)."
3013,CCCCC(CC)CN(C(C=CC(/C=C(C#N)/C#N)=C1)=C1S2)C(C2=C3)=CC=C3C(C=C4)=CC=C4N(C5=CC=CC=C5)C6=CC=CC=C6,M2,,,0.77,9.88,63,4.79,"	Revoju S, Biswas S, Eliasson B, Sharma GD. Asymmetric triphenylamine-phenothiazine based small molecules with varying terminal acceptors for solution processed bulk-heterojunction organic solar cells. Phys Chem Chem Phys 20, 6390-6400 (2018)."
3014,CCCCC(CC)CN(C(C=CC(/C=C1C(C(C=CC=C2)=C2C\1=O)=O)=C3)=C3S4)C(C4=C5)=CC=C5C(C=C6)=CC=C6N(C7=CC=CC=C7)C8=CC=CC=C8,M3,,,0.89,10.68,65,6.18,"	Revoju S, Biswas S, Eliasson B, Sharma GD. Asymmetric triphenylamine-phenothiazine based small molecules with varying terminal acceptors for solution processed bulk-heterojunction organic solar cells. Phys Chem Chem Phys 20, 6390-6400 (2018)."
3015,CCCN(C(C=CC(C#CC1=CC=C(N(C2=CC=CC=C2)C3=CC=CC=C3)C=C1)=C4)=C4S5)C(C5=C6)=CC=C6/C(/C(C(C=C7)=CC=C7N(C8=CC=CC=C8)C9=CC=CC=C9)=C(C#N)\C#N)=C(C#N)/C#N,1,,,0.85,12.36,69,7.25,"	Revoju S, Biswas S, Eliasson B, Sharma GD. Asymmetric triphenylamine-phenothiazine based small molecules with varying terminal acceptors for solution processed bulk-heterojunction organic solar cells. Phys Chem Chem Phys 20, 6390-6400 (2018)."
3016,CCCN(C(C=CC(C#CC1=CC=C(N(C2=CC=CC=C2)C3=CC=CC=C3)C=C1)=C4)=C4S5)C(C5=C6)=CC=C6/C(/C(C(C=C7)=CC=C7N(C8=CC=CC=C8)C9=CC=CC=C9)=C%10C=C/C(C=C/%10)=C(C#N)\C#N)=C(C#N)/C#N,2,,,0.95,8.73,58,4.81,"	Rout Y, Misra R, Singhal R, Biswas S, Sharma GD. Phenothiazine-based small-molecule organic solar cells with power conversion efficiency over 7% and open circuit voltage of about 1.0 V using solvent vapor annealing. Phys Chem Chem Phys 20, 6321-6329 (2018)."
3017,CCCCCCCCC(CCCCCCCC)N1C2=C(C=CC(C3=CC=C(C4=C(N=C(C5=CC(OCCCCCCCC)=CC=C5)C(C6=CC=CC(OCCCCCCCC)=C6)=N7)C7=C(C8=CC=C(C9=CC%10=C(C(C=CC(C%11=CC=C(C%12=C(F)C=C(C%13=CC(C%14=CC%15=C(C(C=CC(C%16=CC=C(C%17=C(F)C=C(C%18=CC=CS%18)C%19=C%17N=C(C%20=CC(OCCCCCCCC)=CC=C%20)C(C%21=CC=CC(OCCCCCCCC)=C%21)=N%19)S%16)=C%22)=C%22N%15C(CCCCCCCC)CCCCCCCC)C=C%14)=CS%13)C%23C%12N=C(C%24=CC(OCCCCCCCC)=CC=C%24)C(C%25=CC=CC(OCCCCCCCC)=C%25)=N%23)S%11)=C%26)=C%26N%10C(CCCCCCCC)CCCCCCCC)C=C9)S8)C=C4F)S3)=C2)C%27=C1C=CC=C%27,PCzFTQx,,,0.99,11.98,62,7.35,"	Rout Y, Misra R, Singhal R, Biswas S, Sharma GD. Phenothiazine-based small-molecule organic solar cells with power conversion efficiency over 7% and open circuit voltage of about 1.0 V using solvent vapor annealing. Phys Chem Chem Phys 20, 6321-6329 (2018)."
3018,CCCCC(CC)CSC(S1)=CC=C1C2=C(C=C(C3=CC(SCCCCCCCC)=C(C4=CC=C(C5=C(SCCCCCCCC)C=C(/C=C6SC(N(CC)C/6=O)=S)S5)S4)S3)S7)C7=C(C8=CC=C(SCC(CC)CCCC)S8)C9=C2SC(C%10=CC(SCCCCCCCC)=C(C%11=CC=C(C%12=C(SCCCCCCCC)C=C(/C=C%13SC(N(CC)C/%13=O)=S)S%12)S%11)S%10)=C9,BDTT-S-TRS,,,0.94,9.31,59,5.19,"	Qu B, et al. An alternating polymer with fluorinated quinoxaline and 2,7-carbazole segments for photovoltaic devices. RSC Advances 7, 16041-16048 (2017)."
3019,O=C(/C(S1)=C\C2=CC=C(C3=C4C(C(C5=C(CC(CCCC)CCCCCC)SC(CC(CCCC)CCCCCC)=C5C4=O)=O)=C(C6=CC=C(C7=CC8=C(C9=CC=C(CC(CC)CCCC)S9)C%10=C(C=C(C%11=CC=C(C%12=C(C(C%13=C(CC(CCCC)CCCCCC)SC(CC(CCCC)CCCCCC)=C%13C%14=O)=O)C%14=C(C%15=CC=C(/C=C%16SC(N(CC)C/%16=O)=S)S%15)S%12)S%11)S%10)C(C%17=CC=C(CC(CC)CCCC)S%17)=C8S7)S6)S3)S2)N(CC)C1=S,BBDDR,,,0.87,13.14,70.5,8.07,"	Zou Y, Wu Y, Yang H, Dong Y, Cui C, Li Y. The effect of alkylthio side chains in oligothiophene-based donor materials for organic solar cells. Molecular Systems Design & Engineering 3, 131-141 (2018)."
3020,CCCCC(CC)CC1=CC=C(S1)C(S2)=CC=C2C3=C4C(SC(C5=CC=C(C6=C7C(C(N6CC(CC)CCCC)=O)=C(C8=CC=CS8)N(CC(CC)CCCC)C7=O)S5)=C4)=C(C9=CC=C(C%10=CC=C(CC(CC)CCCC)S%10)S9)C%11=C3SC(C%12=CC=C(C%13=C%14C(C(N%13CC(CC)CCCC)=O)=C(C%15=CC=CS%15)N(CC(CC)CCCC)C%14=O)S%12)=C%11,BTBDT(DPP)2,,,1.01,14.6,53,7.8,"	Fang J, et al. Non-fullerene organic solar cells based on a small molecule with benzo[1,2-c:4,5-c']dithiophene-4,8-dione as ¦Ð-bridge. Organic Electronics 67, 175-180 (2019)."
3021,O=C(N1CC(CC)CCCC)C(C2=C1C3=CC=C(C4=CC5=C(C6=CC7=C(C=C(SCC(CC)CCCC)S7)S6)C(SC(C8=CC=C(C9=C%10C(C(N9CC(CC)CCCC)=O)=C(C%11=CC=CS%11)N(CC(CC)CCCC)C%10=O)S8)=C%12)=C%12C(C%13=CC%14=C(C=C(SCC(CC)CCCC)S%14)S%13)=C5S4)S3)=C(C%15=CC=CS%15)N(CC(CC)CCCC)C2=O,TTSBDT(TDPP)2,,,0.94,11.72,54,5.95,"	Jung JW. A versatile small molecular electron donor with 2-dimensional conjugation structure for efficient organic solar cells compatible with both fullerene and non-fullerene electron acceptors. Dyes and Pigments 161, 214-220 (2019)."
3022,CCCCCCCCC(CCCCCCCC)N1C2=C(C=CC(C3=CC=C(C4=C(N=C(C5=CC(OCCCCCCCC)=CC=C5)C(C6=CC=CC(OCCCCCCCC)=C6)=N7)C7=C(C8=CC=C(C9=CC%10=C(C(C=CC(C%11=CC=C(C%12=CC=C(C%13=CC(C%14=CC%15=C(C(C=CC(C%16=CC=C(C%17=CC=C(C%18=CC=CS%18)C%19=C%17N=C(C%20=CC(OCCCCCCCC)=CC=C%20)C(C%21=CC=CC(OCCCCCCCC)=C%21)=N%19)S%16)=C%22)=C%22N%15C(CCCCCCCC)CCCCCCCC)C=C%14)=CS%13)C%23C%12N=C(C%24=CC(OCCCCCCCC)=CC=C%24)C(C%25=CC=CC(OCCCCCCCC)=C%25)=N%23)S%11)=C%26)=C%26N%10C(CCCCCCCC)CCCCCCCC)C=C9)S8)C=C4)S3)=C2)C%27=C1C=CC=C%27,PCzTQx,,,0.84,12.76,61,6.88,"	Lee W, Choi J, Jung JW. A solution-processed small molecule with optimal side chains for high efficiency non-fullerene organic solar cells. Dyes and Pigments 161, 283-287 (2019)."
3023,O=C1/C(C2=CC=C(C3=CC=CS3)C=C2N1CC(CC)CCCC)=C4C(N(CC(CC)CCCC)C5=C/4C=CC(C6=CC7=C(C(C8=CC=C(CC(CC)CCCC)S8)=C(C=C(C9=CC=CC=C9)S%10)C%10=C7C%11=CC=C(CC(CC)CCCC)S%11)S6)=C5)=O,P1,,,0.82,9.57,60,4.72,"	Qu B, et al. An alternating polymer with fluorinated quinoxaline and 2,7-carbazole segments for photovoltaic devices. RSC Advances 7, 16041-16048 (2017)."
3024,O=C1/C(C2=C(C=C(C3=CC=CS3)S2)N1CC(CC)CCCC)=C4C(N(CC(CC)CCCC)C5=C/4SC(C6=CC7=C(C(C8=CC=C(CC(CC)CCCC)S8)=C(C=C(C9=CC=CC=C9)S%10)C%10=C7C%11=CC=C(CC(CC)CCCC)S%11)S6)=C5)=O,P2,,,0.94,5.94,43.08,2.4,"	Liu F, Wang H, Zhang Y, Wang X, Zhang S. Synthesis of low band-gap 2D conjugated polymers and their application for organic field effect transistors and solar cells. Organic Electronics 64, 27-36 (2019)."
3025,O=C(/C/1=C/C2=CC(CCCCCC)=C(C3=CC=C(C4=C(CCCCCC)C=C(C5=CC=C(N(C6=CC=CC=C6)C7=CC=CC=C7)C=C5)S4)S3)S2)C8=CC=CC=C8C1=C(C#N)\C#N,3T,,,0.66,5.25,38.1,1.28,"	Liu F, Wang H, Zhang Y, Wang X, Zhang S. Synthesis of low band-gap 2D conjugated polymers and their application for organic field effect transistors and solar cells. Organic Electronics 64, 27-36 (2019)."
3026,O=C(/C/1=C/C2=CC(CCCCCC)=C(C3=CC(SC4=C5SC(C6=C(CCCCCC)C=C(C7=CC=C(N(C8=CC=CC=C8)C9=CC=CC=C9)C=C7)S6)=C4)=C5S3)S2)C%10=CC=CC=C%10C1=C(C#N)\C#N,DTT,,,0.86,11.9,34,3.45,"	Lim HC, Kim J-J, Jang J, Hong J-I. Effect of the ¦Ð-linker on the performance of organic photovoltaic devices based on push¨Cpull D¨C¦Ð¨CA molecules. New Journal of Chemistry 42, 11458-11464 (2018)."
3027,CCCCCCCCC(C1=C2SC(C3=CC(SC(C4=CC=CC=C4)=C5)=C5S3)=C1)(CCCCCCCC)C6=C2SC(C7=CC=CC=C7)=C6,8CDT-TT,,,0.76,9.5,33,2.38,"	Lim HC, Kim J-J, Jang J, Hong J-I. Effect of the ¦Ð-linker on the performance of organic photovoltaic devices based on push¨Cpull D¨C¦Ð¨CA molecules. New Journal of Chemistry 42, 11458-11464 (2018)."
3028,CC(C(C1=CC=C(/C=C2SC(SCCCCCC)=C(SCCCCCC)S/2)O1)=C3C)=C4N3[B-](F)(F)[N+]5=C(C)C(C6=CC=C(/C=C7SC(SCCCCCC)=C(SCCCCCC)S\7)O6)=C(C)C5=C4C8=CC=C(OC)C=C8,BODIPY-DTF,,,0.542,8.7,45,2.12,"	Madathil PK, Cho S, Choi S, Kim T-D, Lee K-S. Synthesis and Characterization of Cyclopentadithiophene and Thienothiophene-Based Polymers for Organic Thin-Film Transistors and Solar Cells. Macromolecular Research 26, 934-941 (2018)."
3029,CCCCCCCCCCCCCCCCC(C1=C2SC(C3=CC(SC(C4=CC=CC=C4)=C5)=C5S3)=C1)(CCCCCCCCCCCCCCCC)C6=C2SC(C7=CC=CC=C7)=C6,16CDT-TT,,,0.768,13.79,66.5,7.2,"	Srinivasa Rao R, Bagui A, Hanumantha Rao G, Gupta V, Singh SP. Achieving the highest efficiency using a BODIPY core decorated with dithiafulvalene wings for small molecule based solution-processed organic solar cells. Chem Commun (Camb) 53, 6953-6956 (2017)."
3030,CCCCCCC(C=C1)=CC=C1C2(C3=CC=C(CCCCCC)C=C3)C4=C(SC(C5=CC=C(/C=C6C(N(CC)C(S/6)=S)=O)C7=NSN=C75)=C4)C8=CC(C9(CCCCCCCC)CCCCCCCC)=C(C%10=C9C=C(C(SC(C%11=CC=C(/C=C%12C(N(CC)C(S/%12)=S)=O)C%13=NSN=C%13%11)=C%14)=C%14C%15(C%16=CC=C(CCCCCC)C=C%16)C%17=CC=C(CCCCCC)C=C%17)C%15=C%10)C=C82,DTFBR,,,0.58,6,53,1.84,"	Madathil PK, Cho S, Choi S, Kim T-D, Lee K-S. Synthesis and Characterization of Cyclopentadithiophene and Thienothiophene-Based Polymers for Organic Thin-Film Transistors and Solar Cells. Macromolecular Research 26, 934-941 (2018)."
3031,CC(C=C1C)=CC(C)=[C@@]1/[C@](C2=CC=C(/C(C#CC3=C(CCCCCC)C(CCCCCC)=C(/C=C/C4=C(CCCCCC)C(CCCCCC)=C(/C=C5C(N(CC)/C(S/5)=C(C#N)\C#N)=O)S4)S3)=C6N=C7C=C\6)N2[Zn]N8/C(C=C/C8=C7\C9=C(C)C=C(C)C=C9C)=C%10/C#CC%11=C(CCCCCC)C(CCCCCC)=C(/C=C/C%12=C(CCCCCC)C(CCCCCC)=C(/C=C%13C(N(CC)/C(S/%13)=C(C#N)\C#N)=O)S%12)S%11)=C%14C=CC%10=N\%14,MV72,,,1.08,6.94,32,2.42,"	Song J, Xue X, Fan B, Huo L, Sun Y. A novel bifunctional A¨CD¨CA type small molecule for efficient organic solar cells. Materials Chemistry Frontiers 2, 1626-1630 (2018)."
3032,CCCCC(CC)CC(S1)=CC=C1C2=C3C(C=C(C4=CC(CCCCCCCC)=C(C5=CC=C(C6=C(CCCCCCCC)C=C(/C=C(C(OCC(CC)CCCC)=O)\C#N)S6)S5)S4)S3)=C(C7=CC=C(CC(CC)CCCC)S7)C8=C2C=C(C9=CC(CCCCCCCC)=C(C%10=CC=C(C%11=C(CCCCCCCC)C=C(/C=C(C(OCC(CC)CCCC)=O)\C#N)S%11)S%10)S9)S8,SM1,,,0.92,11.25,39,4.03,"	Vartanian M, de la Cruz P, Biswas S, Sharma GD, Langa F. Panchromatic ternary organic solar cells with 9.44% efficiency incorporating porphyrin-based donors. Nanoscale 10, 12100-12108 (2018)."
3033,CCCCC(CC)CC(S1)=CC=C1C2=C3C(C=C(C4=CC(CCCCCCCC)=C(C5=CC=C(C6=C(CCCCCCCC)C=C(/C=C7C(N(CC)C8=C\7C=CC=C8)=O)S6)S5)S4)S3)=C(C9=CC=C(CC(CC)CCCC)S9)C%10=C2C=C(C%11=CC(CCCCCCCC)=C(C%12=CC=C(C%13=C(CCCCCCCC)C=C(/C=C%14C(C=CC=C%15)=C%15N(CC)C\%14=O)S%13)S%12)S%11)S%10,DI3T,,,0.883,7.34,61.34,3.97,"	Yang Y, et al. High-efficiency organic solar cells based on a small-molecule donor and a low-bandgap polymer acceptor with strong absorption. Journal of Materials Chemistry A 6, 9613-9622 (2018)."
3034,CCCCC(CC)CC(S1)=CC=C1C2=C3C(C=C(C4=CC(CCCCCCCC)=C(C5=CC=C(C6=C(CCCCCCCC)C=C(/C=C7C(N(CC)C8=C\7C=C(F)C(F)=C8)=O)S6)S5)S4)S3)=C(C9=CC=C(CC(CC)CCCC)S9)C%10=C2C=C(C%11=CC(CCCCCCCC)=C(C%12=CC=C(C%13=C(CCCCCCCC)C=C(/C=C%14C(C=C(F)C(F)=C%15)=C%15N(CC)C\%14=O)S%13)S%12)S%11)S%10,DI3T-2F,,,0.854,3.63,27,0.83,"	Yang Y, et al. Fluorination Triggered New Small Molecule Donor Materials for Efficient As-Cast Organic Solar Cells. Small 14, e1801542 (2018)."
3035,OC1=C(C2=C([O-])/C(C2=O)=C\C3=[N+](CCCCCC)C(C=CC(C4=CC(SC5=C6C(C7=CC=C(CCCCCC)C=C7)(C8=CC=C(CCCCCC)C=C8)C9=C5C=C(C(C%10=CC=C(CCCCCC)C=C%10)(C%11=CC=C(CCCCCC)C=C%11)C%12=C%13SC%14=C%12SC(C%15=CC=C([N+](CCCCCC)=C(/C=C%16C([O-])=C(C%17=C(O)C=C(N%18C(CCC%19)C%19C%20=C%18C=CC(C#N)=C%20)C=C%17O)C\%16=O)C%21(C)C)C%21=C%15)=C%14)C%13=C9)=C6S4)=C%22)=C%22C3(C)C)C(O)=CC(N%23C%24C(CCC%24)C%25=C%23C=CC([N+]#[C-])=C%25)=C1,D-IDTT-SQ,,,0.836,13,71.8,7.8,"	Yang Y, et al. Fluorination Triggered New Small Molecule Donor Materials for Efficient As-Cast Organic Solar Cells. Small 14, e1801542 (2018)."
3036,S=C(N(CC)C/1=O)SC1=C\C2=CC(CCCCCCCC)=C(C3=CC=C(C4=C(CCCCCCCC)C=C(C5=CC6=C(C(C7=CC=C([Si](CCC)(CCC)CCC)S7)=C(C=C(C8=CC(CCCCCCCC)=C(C9=CC=C(C%10=C(CCCCCCCC)C=C(/C=C%11SC(N(CC)C/%11=O)=S)S%10)S9)S8)S%12)C%12=C6C%13=CC=C([Si](CCC)(CCC)CCC)S%13)S5)S4)S3)S2,H21,,,0.93,14.03,54,7.05,"	Yang D, Sasabe H, Sano T, Kido J. Low-Band-Gap Small Molecule for Efficient Organic Solar Cells with a Low Energy Loss below 0.6 eV and a High Open-Circuit Voltage of over 0.9 V. ACS Energy Letters 2, 2021-2025 (2017)."
3037,CCC(CCCC)COC(/C(C#N)=C/C1=CC(CCCCCCCC)=C(C2=CC=C(C3=C(CCCCCCCC)C=C(C4=CC5=C(C(C6=CC=C([Si](CCC)(CCC)CCC)S6)=C(C=C(C7=CC(CCCCCCCC)=C(C8=CC=C(C9=C(CCCCCCCC)C=C(/C=C(C(OC(CCCC)CC)=O)/C#N)S9)S8)S7)S%10)C%10=C5C%11=CC=C([Si](CCC)(CCC)CCC)S%11)S4)S3)S2)S1)=O,H22,,,0.895,13,65.58,7.62,"	Bin H, et al. High-Efficiency All-Small-Molecule Organic Solar Cells Based on an Organic Molecule Donor with Alkylsilyl-Thienyl Conjugated Side Chains. Adv Mater 30, e1706361 (2018)."
3038,O=C1N(CC(CCCC)CC)C(C2=CC=C(C#C/C(C3=CC=C(/C(C4=CC=C(OCCCCCCCC)C=C4)=C5N=C6C=C\5)N3[Zn]N7/C(C=C/C7=C6\C#CC8=CC=C(C(N(CC(CC)CCCC)C9=O)=C%10C9=C(C%11=CC=CS%11)N(CC(CCCC)CC)C%10=O)S8)=C%12/C%13=CC=C(OCCCCCCCC)C=C%13)=C%14C=CC%12=N\%14)S2)=C%15C1=C(C%16=CC=CS%16)N(CC(CC)CCCC)C%15=O,1,,,0.942,15.38,71.15,10.29,"	Bin H, et al. High-Efficiency All-Small-Molecule Organic Solar Cells Based on an Organic Molecule Donor with Alkylsilyl-Thienyl Conjugated Side Chains. Adv Mater 30, e1706361 (2018)."
3039,O=C1N(CC(CCCC)CC)C(C2=CC=C(C#C/C(C3=CC=C(/C(C4=CC=C(OCC(CCCC)CC)C=C4)=C5N=C6C=C\5)N3[Zn]N7/C(C=C/C7=C6\C#CC8=CC=C(C(N(CC(CC)CCCC)C9=O)=C%10C9=C(C%11=CC=CS%11)N(CC(CCCC)CC)C%10=O)S8)=C%12/C%13=CC=C(OCC(CC)CCCC)C=C%13)=C%14C=CC%12=N\%14)S2)=C%15C1=C(C%16=CC=CS%16)N(CC(CC)CCCC)C%15=O,2,,,0.71,15.46,56,6.13,"	Hadmojo WT, et al. Near-Infrared Harvesting Fullerene-Free All-Small-Molecule Organic Solar Cells Based on Porphyrin Donors. ACS Sustainable Chemistry & Engineering 6, 5306-5313 (2018)."
3040,O=C1N(CC(CCCC)CC)C(C2=CC=C(C#C/C(C3=CC=C(/C(C4=CC=C(CC(CCCC)CC)S4)=C5N=C6C=C\5)N3[Zn]N7/C(C=C/C7=C6\C#CC8=CC=C(C(N(CC(CC)CCCC)C9=O)=C%10C9=C(C%11=CC=CS%11)N(CC(CCCC)CC)C%10=O)S8)=C%12/C%13=CC=C(CC(CCCC)CC)S%13)=C%14C=CC%12=N\%14)S2)=C%15C1=C(C%16=CC=CS%16)N(CC(CC)CCCC)C%15=O,3,,,0.71,14.03,53,5.21,"	Hadmojo WT, et al. Near-Infrared Harvesting Fullerene-Free All-Small-Molecule Organic Solar Cells Based on Porphyrin Donors. ACS Sustainable Chemistry & Engineering 6, 5306-5313 (2018)."
3041,CCC(CCCC)CC1=CC=C(S1)/C(C2=N/C(C=C2)=C3/C#CC4=CC=C(C(N(CC(CCCC)CC)C5=O)=C6C5=C(C7=CC=CS7)N(CC(CCCC)CC)C6=O)S4)=C(C=C/8)/N9C8=C(C#C/C(C%10=CC=C%11N%10[Zn]N%12/C(C=C/C%12=C%13\C%14=CC=C(CC(CCCC)CC)S%14)=C(C#CC%15=CC=C(C%16=C%17C(C(N%16CC(CCCC)CC)=O)=C(C%18=CC=CS%18)N(CC(CC)CCCC)C%17=O)S%15)\C(C=C/%19)=NC%19=C%11\C%20=CC=C(CC(CCCC)CC)S%20)=C%21N=C%13C=C/%21)/C(C=C/%22)=NC%22=C(C%23=CC=C(CC(CCCC)CC)S%23)/C%24=CC=C3N%24[Zn]9,ZnP2-DPP,,,0.71,11.46,51,4.08,"	Hadmojo WT, et al. Near-Infrared Harvesting Fullerene-Free All-Small-Molecule Organic Solar Cells Based on Porphyrin Donors. ACS Sustainable Chemistry & Engineering 6, 5306-5313 (2018)."
3042,COC(C=C1OC)=CC=C1C(C=C2)=CC=C2N(C3=CC=C(C4=C(OC)C=C(OC)C=C4)C=C3)C5=CC=C(N(C6=CC=C(C7=C(OC)C=C(OC)C=C7)C=C6)C8=CC=C(C9=CC=C(OC)C=C9OC)C=C8)C%10=NSN=C%105,CS01,,,0.65,19.65,66.15,8.45,"	Lai T, et al. Dimeric Porphyrin Small Molecules for Efficient Organic Solar Cells with High Photoelectron Response in the Near-Infrared Region. ACS Appl Mater Interfaces 10, 668-675 (2018)."
3043,CC(C=C1)=CC=C1N(C2=CC=C(C)C=C2)C(C=C3)=CC=C3C4(C5=CC=C(N(C6=CC=C(C)C=C6)C7=CC=C(C)C=C7)C=C5)CCCCC4,TAPC,,,0.97,16.27,63,9.94,"	Privado M, et al. Reduced Energy Offsets and Low Energy Losses Lead to Efficient (¡«10% at 1 sun) Ternary Organic Solar Cells. ACS Energy Letters 3, 2418-2424 (2018)."
3044,O=C1C2=C(C3=CC=C(C4=CC=C(/C(C#N)=C/C5=CC=C(N(CC(CC)CCCC)C(C=CC=C6)=C6S7)C7=C5)C=C4)S3)N(CC(CC)CCCC)C(C2=C(C8=CC=C(C9=CC=C(/C(C#N)=C/C%10=CC(SC(C=CC=C%11)=C%11N%12CC(CC)CCCC)=C%12C=C%10)C=C9)S8)N1CC(CC)CCCC)=O,TDPP-PTCN,,,0.9,11.35,61,6.24,"	Seo J-W, et al. Columnar-Structured Low-Concentration Donor Molecules in Bulk Heterojunction Organic Solar Cells. ACS Omega 3, 929-936 (2018)."
3045,O=C1C2=C(C3=CC=C(C4=CC=C(/C(C#N)=C/C5=CC=C(N(CC(CC)CCCC)C(C=CC=C6)=C6S7)C7=C5)C=C4)O3)N(CC(CC)CCCC)C(C2=C(C8=CC=C(C9=CC=C(/C(C#N)=C/C%10=CC(SC(C=CC=C%11)=C%11N%12CC(CC)CCCC)=C%12C=C%10)C=C9)O8)N1CC(CC)CCCC)=O,FDPP-PTCN,,,0.806,10.46,62,5.2,"	Yadagiri B, et al. D?¦Ð¨CA?¦Ð¨CD Structured Diketopyrrolopyrrole-Based Electron Donors for Solution-Processed Organic Solar Cells. ACS Omega 3, 13365-13373 (2018)."
