Repository: JinYSun/TeLLAgent

# 🤖**TeLLAgent**👑

------

### **<u>** TeLLAgent: A Tool-Enhanced Large Language Model-based Agent for Autonomous Design and Discovery of High-Performance Molecules</u>

## 😀Motivation

Large language model (LLM) agents have demonstrated significantly enhanced capabilities compared to individual LLMs. However, their application in the chemistry domain remains constrained by limited multimodal synergy, restricted toolsets, static knowledge bases, and insufficient multi-step reasoning and tool-calling capabilities.

File: tool/dataset.csv (part 33 of 48)
ID,SMILES,Name,HOMO,LUMO,Voc (V),Jsc (mA cm^2),FF,PCE(%),ref
3046,O=C1C(C2=C(C3=CC=C(C#C/C(C4=CC=C5N4[Zn]N6/C(C=C/C6=C7\C8=CC(SC(CCCCCC)=C9)=C9S8)=C(C%10=CC(SC(CCCCCC)=C%11)=C%11S%10)\C(C=C/%12)=NC%12=C5\C%13=CC(SC(CCCCCC)=C%14)=C%14S%13)=C%15N=C7C=C/%15)S3)N1CC(CC)CCCC)=C(C%16=CC=C(C#C/C(C%17=CC=C%18N%17[Zn]N%19/C(C=C/C%19=C%20\C%21=CC(SC(CCCCCC)=C%22)=C%22S%21)=C(C%23=CC(SC(CCCCCC)=C%24)=C%24S%23)\C(C=C/%25)=NC%25=C%18\C%26=CC(SC(CCCCCC)=C%27)=C%27S%26)=C%28N=C%20C=C/%28)S%16)N(CC(CC)CCCC)C2=O,VC4,,,0.795,9.42,53.5,4,"	Yadagiri B, et al. D?¦Ð¨CA?¦Ð¨CD Structured Diketopyrrolopyrrole-Based Electron Donors for Solution-Processed Organic Solar Cells. ACS Omega 3, 13365-13373 (2018)."
3047,O=C1C(C2=C(C3=CC=C(C#C/C(C4=CC=C5N4[Zn]N6/C(C=C/C6=C7\C8=C(OCCCCCCCCCCCC)C=CC=C8OCCCCCCCCCCCC)=C(C9=C(OCCCCCCCCCCCC)C=CC=C9OCCCCCCCCCCCC)\C(C=C/%10)=NC%10=C5\C%11=C(OCCCCCCCCCCCC)C=CC=C%11OCCCCCCCCCCCC)=C%12N=C7C=C/%12)S3)N1CC(CC)CCCC)=C(C%13=CC=C(C#C/C(C%14=CC=C%15N%14[Zn]N%16/C(C=C/C%16=C%17\C%18=C(OCCCCCCCCCCCC)C=CC=C%18OCCCCCCCCCCCC)=C(C%19=C(OCCCCCCCCCCCC)C=CC=C%19OCCCCCCCCCCCC)\C(C=C/%20)=NC%20=C%15\C%21=C(OCCCCCCCCCCCC)C=CC=C%21OCCCCCCCCCCCC)=C%22N=C%17C=C/%22)S%13)N(CC(CC)CCCC)C2=O,VC5,,,0.91,13.83,64,8.05,"	Cuesta V, Singhal R, de la Cruz P, Sharma GD, Langa F. Near-IR Absorbing D-A-D Zn-Porphyrin-Based Small-Molecule Donors for Organic Solar Cells with Low-Voltage Loss. ACS Appl Mater Interfaces 11, 7216-7225 (2019)."
3048,O=C1C2=C(C3=CC=C(C#C/C(C(C=C/4)=NC4=C5\C6=CC=C(SCC(CCCC)CCCCCC)S6)=C7C=C/C8=C(C9=CC=C(SCC(CCCC)CCCCCC)S9)/C%10=N/C(C=C%10)=C(C#CC%11=C(OCCCCCC)C(/C=C%12SC(N(CC)C\%12=O)=S)=CC(OCCCCCC)=C%11)\C%13=CC=C5N%13[Zn]N\78)S3)N(CC(CCCC)CCCCCC)C(C2=C(C%14=CC=C(C#C/C(C%15=CC=C%16N%15[Zn]N%17/C(C=C/C%17=C%18\C%19=CC=C(SCC(CCCC)CCCCCC)S%19)=C(C#CC%20=C(OCCCCCC)C=C(/C=C%21C(N(CC)C(S/%21)=S)=O)C(OCCCCCC)=C%20)\C(C=C/%22)=NC%22=C%16\C%23=CC=C(SCC(CCCC)CCCCCC)S%23)=C%24N=C%18C=C/%24)S%14)N1CC(CCCC)CCCCCC)=O,DPP-2TTP,,,0.79,16.98,66.3,8.89,"	Cuesta V, Singhal R, de la Cruz P, Sharma GD, Langa F. Near-IR Absorbing D-A-D Zn-Porphyrin-Based Small-Molecule Donors for Organic Solar Cells with Low-Voltage Loss. ACS Appl Mater Interfaces 11, 7216-7225 (2019)."
3049,O=C1C2=C(C3=CC=C(C#C/C(C(C=C/4)=NC4=C5\C6=CC=C(CC(CCCCCC)CCCC)S6)=C7C=C/C8=C(C9=CC=C(CC(CCCCCC)CCCC)S9)/C%10=N/C(C=C%10)=C(C#CC%11=C(OCCCCCC)C(/C=C%12SC(N(CC)C\%12=O)=S)=CC(OCCCCCC)=C%11)\C%13=CC=C5N%13[Zn]N\78)S3)N(CC(CCCC)CCCCCC)C(C2=C(C%14=CC=C(C#C/C(C%15=CC=C%16N%15[Zn]N%17/C(C=C/C%17=C%18\C%19=CC=C(CC(CCCCCC)CCCC)S%19)=C(C#CC%20=C(OCCCCCC)C=C(/C=C%21C(N(CC)C(S/%21)=S)=O)C(OCCCCCC)=C%20)\C(C=C/%22)=NC%22=C%16\C%23=CC=C(CC(CCCCCC)CCCC)S%23)=C%24N=C%18C=C/%24)S%14)N1CC(CCCC)CCCCCC)=O.CC,DPP-2TP,,,0.82,17.78,76.5,11.01,"	Piradi V, et al. Panchromatic Ternary Organic Solar Cells with Porphyrin Dimers and Absorption-Complementary Benzodithiophene-based Small Molecules. ACS Appl Mater Interfaces 11, 6283-6291 (2019)."
3050,CC1=CC(C)=CC(C)=C1/C(C2=CC=C3N2[Zn]N4/C(C=C/C4=C(C5=C(C)C=C(C)C=C5C)/C6=N/C(C=C6)=C3/C#CC7=CC(C(CCCCCC)(CCCCCC)C8=C9SC(/C=C%10C(N(CC)C(S/%10)=S)=O)=C8)=C9S7)=C%11/C#CC%12=CC%13=C(C(SC(/C=C%14SC(N(CC)C\%14=O)=S)=C%15)=C%15C%13(CCCCCC)CCCCCC)S%12)=C%16C=CC%11=N\%16,SA1,,,0.76,15.54,68.7,8,"	Piradi V, et al. Panchromatic Ternary Organic Solar Cells with Porphyrin Dimers and Absorption-Complementary Benzodithiophene-based Small Molecules. ACS Appl Mater Interfaces 11, 6283-6291 (2019)."
3051,CC1=CC(C)=CC(C)=C1/C(C2=CC=C3N2[Zn]N4/C(C=C/C4=C(C5=C(C)C=C(C)C=C5C)/C6=N/C(C=C6)=C3/C#CC7=CC(C(CCCCCC)(CCCCCC)C8=C9SC(/C=C(C#N)/C#N)=C8)=C9S7)=C%10/C#CC%11=CC%12=C(C(SC(/C=C(C#N)\C#N)=C%13)=C%13C%12(CCCCCC)CCCCCC)S%11)=C%14C=CC%10=N\%14,SA2,,,0.85,13.38,59,6.71,"	Arrechea S, Aljarilla A, de la Cruz P, Singh MK, Sharma GD, Langa F. New cyclopentadithiophene (CDT) linked porphyrin donors with different end-capping acceptors for efficient small molecule organic solar cells. J. Mater. Chem. C 5, 4742-4751 (2017)."
3052,CCCCC(CC)CC(S1)=CC=C1C2=C(SC(C3=C(C(N(CC(CC)CCCC)C4=O)=O)C4=CS3)=C2)C(S5)=CC6=C5C7=CC=C(C=C(C8=C(C9=CC=C(CC(CC)CCCC)S9)C=C(C%10=C(C(N(CC(CC)CCCC)C%11=O)=O)C%11=CS%10)S8)S%12)C%12=C7C=C6,2D-NDT(TPD)2,,,0.91,13.84,63,7.93,"	Arrechea S, Aljarilla A, de la Cruz P, Singh MK, Sharma GD, Langa F. New cyclopentadithiophene (CDT) linked porphyrin donors with different end-capping acceptors for efficient small molecule organic solar cells. J. Mater. Chem. C 5, 4742-4751 (2017)."
3053,CCCCC(CC)CC(S1)=CC=C1C2=C(SC(C3=CC=C(/C=C(C(OCC(CC)CCCC)=O)\C#N)S3)=C2)C(S4)=CC5=C4C6=CC=C(C=C(C7=C(C8=CC=C(CC(CC)CCCC)S8)C=C(C9=CC=C(/C=C(C(OCC(CC)CCCC)=O)\C#N)S9)S7)S%10)C%10=C6C=C5,2D-NDT(Ester)2,,,0.73,1.66,27.2,0.33,"	Bagde SS, Park H, Tran V-H, Lee S-H. A new 2D-naphtho[1,2-b:5,6-b¡¯]dithiophene based donor small molecules for bulk-heterojunction organic solar cells. Dyes and Pigments 163, 30-39 (2019)."
3054,CCCCC(CC)CC(S1)=CC=C1C2=C(SC(C3=CC=C(/C=C(C(NCC(CC)CCCC)=O)\C#N)S3)=C2)C(S4)=CC5=C4C6=CC=C(C=C(C7=C(C8=CC=C(CC(CC)CCCC)S8)C=C(C9=CC=C(/C=C(C(NCC(CC)CCCC)=O)\C#N)S9)S7)S%10)C%10=C6C=C5,2D-NDT(Amide)2,,,0.91,3.75,35.5,1.22,"	Bagde SS, Park H, Tran V-H, Lee S-H. A new 2D-naphtho[1,2-b:5,6-b¡¯]dithiophene based donor small molecules for bulk-heterojunction organic solar cells. Dyes and Pigments 163, 30-39 (2019)."
3055,O=C(N(CC(CCCC)CC)C(C1=CC=C(C2=CC=C(C3=CC(C(N(CC(CC)CCCC)C4=O)=O)=C4C=C3)S2)S1)=C56)C5=C(C7=CC=C(C8=CC=C(C9=CC(C(N(CC(CC)CCCC)C%10=O)=O)=C%10C=C9)S8)S7)N(CC(CCCC)CC)C6=O,PI-DPP,,,0.64,2.36,36.95,0.55,"	Bagde SS, Park H, Tran V-H, Lee S-H. A new 2D-naphtho[1,2-b:5,6-b¡¯]dithiophene based donor small molecules for bulk-heterojunction organic solar cells. Dyes and Pigments 163, 30-39 (2019)."
3056,O=C(N(CC(CCCC)CC)C(C1=CC=C(C2=CC=C(C3=CC=C(C(N4CC(CC)CCCC)=O)C5=C3C=CC=C5C4=O)S2)S1)=C67)C6=C(C8=CC=C(C9=CC=C(C%10=CC=C(C(N%11CC(CC)CCCC)=O)C%12=C%10C=CC=C%12C%11=O)S9)S8)N(CC(CCCC)CC)C7=O,NI-DPP,,,0.91,1.54,64,0.9,"	Chen M, et al. Phthalimide and Naphthalimide end-Capped Diketopyrrolopyrrole for Organic Photovoltaic Applications. Chinese Journal of Chemistry 35, 1396-1404 (2017)."
3057,CCCCCCCCC(CCCCCC)CC1=CC=C(S1)C2=C3C(SC4=C3SC(C5=C6C(C=C(CC(CC)CCCC)S6)=C(/C=C7SC(N(CC)C\7=S)=O)S5)=C4)=C(C8=CC=C(CC(CCCCCC)CCCCCCCC)S8)C9=C2SC%10=C9SC(C%11=C%12C(C=C(CC(CC)CCCC)S%12)=C(/C=C%13SC(N(CC)C\%13=S)=O)S%11)=C%10,STB-4,,,0.79,3.28,29,0.76,"	Chen M, et al. Phthalimide and Naphthalimide end-Capped Diketopyrrolopyrrole for Organic Photovoltaic Applications. Chinese Journal of Chemistry 35, 1396-1404 (2017)."
3058,S=C(/C(S1)=C/C2=C(C=C(CC(CC)CCCC)S3)C3=C(C(S4)=CC5=C4C(C6=CC=C(CC(CC)CCCC)S6)=C(C=C(C7=C8C(C=C(CC(CC)CCCC)S8)=C(/C=C9SC(N(CC)C\9=S)=O)S7)S%10)C%10=C5C%11=CC=C(CC(CC)CCCC)S%11)S2)N(CC)C1=O,STB-2,,,0.904,13.33,67,8.17,"	Liu W, Zhou Z, Vergote T, Xu S, Zhu X. A thieno[3,4-b]thiophene-based small-molecule donor with a ¦Ð-extended dithienobenzodithiophene core for efficient solution-processed organic solar cells. Materials Chemistry Frontiers 1, 2349-2355 (2017)."
3059,O=C(N1CC(CC)CCCC)C(C2=C1C(S3)=CC=C3C#C/C(C(C=C/4)=NC4=C5\C#CC6=CC=CC=C6)=C7C=C/C8=C(C#CC9=CC=CC=C9)/C%10=N/C(C=C%10)=C(C#CC%11=CC=C(C%12=C%13C(C(N%12CC(CC)CCCC)=O)=C(C%14=CC=CS%14)N(CC(CC)CCCC)C%13=O)S%11)\C%15=CC=C5N%15[Mg]N\78)=C(C%16=CC=CS%16)N(CC(CC)CCCC)C2=O,2a,,,0.901,13.12,66,7.84,"	Liu W, Zhou Z, Vergote T, Xu S, Zhu X. A thieno[3,4-b]thiophene-based small-molecule donor with a ¦Ð-extended dithienobenzodithiophene core for efficient solution-processed organic solar cells. Materials Chemistry Frontiers 1, 2349-2355 (2017)."
3060,O=C(N1CC(CC)CCCC)C(C2=C1C(S3)=CC=C3C#C/C(C(C=C/4)=NC4=C5\C#CC6=CC=C(CCCCCC)C=C6)=C7C=C/C8=C(C#CC9=CC=C(CCCCCC)C=C9)/C%10=N/C(C=C%10)=C(C#CC%11=CC=C(C%12=C%13C(C(N%12CC(CC)CCCC)=O)=C(C%14=CC=CS%14)N(CC(CC)CCCC)C%13=O)S%11)\C%15=CC=C5N%15[Mg]N\78)=C(C%16=CC=CS%16)N(CC(CC)CCCC)C2=O,2b,,,0.74,13.27,49,4.85,"	Ogumi K, Nakagawa T, Okada H, Sakai R, Wang H, Matsuo Y. Substituent effects in magnesium tetraethynylporphyrin with two diketopyrrolopyrrole units for bulk heterojunction organic solar cells. Journal of Materials Chemistry A 5, 23067-23077 (2017)."
3061,CC(C=C1)=CC=C1C2=C3C(C4=C2C=CC=C4)=C(C5=CC=CC=C5)C6=C(C7=CC=C(C)C=C7)C8=C(C=CC=C8)C6=C3C9=CC=CC=C9,TAInF2,,,0.69,14.8,56,5.73,"	Ogumi K, Nakagawa T, Okada H, Sakai R, Wang H, Matsuo Y. Substituent effects in magnesium tetraethynylporphyrin with two diketopyrrolopyrrole units for bulk heterojunction organic solar cells. Journal of Materials Chemistry A 5, 23067-23077 (2017)."
3062,O=C(N1CC(CC)CCCC)C(C2=C1C(S3)=CC=C3C#C/C(C(C=C/4)=NC4=C5\C#CC6=CC=C(C(F)(F)F)C=C6)=C7C=C/C8=C(C#CC9=CC=C(C(F)(F)F)C=C9)/C%10=N/C(C=C%10)=C(C#CC%11=CC=C(C%12=C%13C(C(N%12CC(CC)CCCC)=O)=C(C%14=CC=CS%14)N(CC(CC)CCCC)C%13=O)S%11)\C%15=CC=C5N%15[Mg]N\78)=C(C%16=CC=CS%16)N(CC(CC)CCCC)C2=O,2c,,,0.94,8.62,35.9,2.91,"	Lo Y-C, et al. The synthesis, structure, and properties of 5,6,11,12-tetraarylindeno[1,2-b]fluorenes and their applications as donors for organic photovoltaic devices. Organic Chemistry Frontiers 4, 675-681 (2017)."
3063,O=C(N1CC(CC)CCCC)C(C2=C1C(S3)=CC=C3C#C/C(C(C=C/4)=NC4=C5\C#CC6=CC=C(N(C)C)C=C6)=C7C=C/C8=C(C#CC9=CC=C(N(C)C)C=C9)/C%10=N/C(C=C%10)=C(C#CC%11=CC=C(C%12=C%13C(C(N%12CC(CC)CCCC)=O)=C(C%14=CC=CS%14)N(CC(CC)CCCC)C%13=O)S%11)\C%15=CC=C5N%15[Mg]N\78)=C(C%16=CC=CS%16)N(CC(CC)CCCC)C2=O,2d,,,0.79,4.61,45,1.65,"	Ogumi K, Nakagawa T, Okada H, Sakai R, Wang H, Matsuo Y. Substituent effects in magnesium tetraethynylporphyrin with two diketopyrrolopyrrole units for bulk heterojunction organic solar cells. Journal of Materials Chemistry A 5, 23067-23077 (2017)."
3064,CCCCCCCC(S1)=CC=C1C(S2)=CC=C2C(S3)=CC=C3C(S4)=CC=C4C5=CC=C(C(SC(C6=CC=C(C7=CC=C(C8=CC=C(CCCCCCC)S8)S7)S6)=C9)=C9C%10(CC(CC)CCCC)CC(CC)CCCC)C%10=C5,IT3T,,,0.53,12.63,46,3.06,"	Ogumi K, Nakagawa T, Okada H, Sakai R, Wang H, Matsuo Y. Substituent effects in magnesium tetraethynylporphyrin with two diketopyrrolopyrrole units for bulk heterojunction organic solar cells. Journal of Materials Chemistry A 5, 23067-23077 (2017)."
3065,CCCCCCCC(S1)=CC=C1C2=CC=C(C(C3=NSN=C34)=CC(F)=C4C(S5)=CC=C5C6=CC=C(C(SC(C7=C(F)C=C(C8=CC=C(C9=CC=C(CCCCCCC)S9)S8)C%10=NSN=C7%10)=C%11)=C%11C%12(CC(CC)CCCC)CC(CC)CCCC)C%12=C6)S2,ITFBT,,,0.753,3.29,28.6,0.71,"	Shang Q, Wang M, Wei J, Zheng Q. Indenothiophene-based asymmetric small molecules for organic solar cells. RSC Advances 7, 18144-18150 (2017)."
3066,CCCCCCCC(S1)=CC=C1C2=CC=C(C(C3=NSN=C34)=C(F)C(F)=C4C(S5)=CC=C5C6=CC=C(C(SC(C7=C(F)C(F)=C(C8=CC=C(C9=CC=C(CCCCCCC)S9)S8)C%10=NSN=C7%10)=C%11)=C%11C%12(CC(CC)CCCC)CC(CC)CCCC)C%12=C6)S2,IT2FBT,,,0.979,10.24,45.6,4.57,"	Shang Q, Wang M, Wei J, Zheng Q. Indenothiophene-based asymmetric small molecules for organic solar cells. RSC Advances 7, 18144-18150 (2017)."
3067,N#C/C(C(C=C1)=CC=C1C(S2)=CC=C2C3=C(N=C(C4=CC=CC=C4)C(C5=CC=CC=C5)=N6)C6=C(C7=CC=C(C8=CC=C(/C(C#N)=C/C9=CC=C(N(C%10=CC=CC=C%10)C%11=CC=CC=C%11)C=C9)C=C8)S7)C=C3)=C\C%12=CC=C(N(C%13=CC=CC=C%13)C%14=CC=CC=C%14)C=C%12,(TPACN)2Qx,,,1.01,6.25,30.5,1.92,"	Shang Q, Wang M, Wei J, Zheng Q. Indenothiophene-based asymmetric small molecules for organic solar cells. RSC Advances 7, 18144-18150 (2017)."
3068,FC1=C(C2=NSN=C2C(C3=CC=C(C4=CC=C(CCCCCC)S4)S3)=C1)C(S5)=CC6=C5C(SC(C7=C(F)C=C(C8=CC=C(C9=CC=C(CCCCCC)S9)S8)C%10=NSN=C%107)=C%11)=C%11[Si]6(CC(CC)CCCC)CC(CC)CCCC,p-DTS-(FBTTH2)2,,,0.95,14.08,47,6.25,"	Xie B, et al. Efficient small molecule photovoltaic donor based on 2,3-diphenyl-substituted quinoxaline core for solution-processed organic solar cells. RSC Advances 7, 23779-23786 (2017)."
3069,S=C(N(CC)C/1=O)SC1=C\C(S2)=CC3=C2C(C4=CC=C(CC(CC)CCCC)S4)=C5C(SC(C(S6)=CC7=C6C(C8=CC=C(CC(CC)CCCC)S8)=C(C=C(C9=CC%10=C(C(C%11=CC=C(CC(CC)CCCC)S%11)=C(C=C(/C=C%12C(N(CC)C(S/%12)=S)=O)S%13)C%13=C%10C%14=CC=C(CC(CC)CCCC)S%14)S9)S%15)C%15=C7C%16=CC=C(CC(CC)CCCC)S%16)=C5)=C3C%17=CC=C(CC(CC)CCCC)S%17,DRTB-T,,,0.79,11.86,69,6.5,"	Xu G, et al. n-Type conjugated electrolytes cathode interlayer with thickness-insensitivity for highly efficient organic solar cells. Journal of Materials Chemistry A 5, 13807-13816 (2017)."
3070,O=C1C2=C(C=CC=C2)C(/C1=C/C(S3)=CC4=C3C(CCCCCC)=C(S4)C(S5)=CC6=C5C(SC(C7=C(CCCCCC)C(SC(/C=C8C(C(C=CC=C9)=C9C\8=O)=O)=C%10)=C%10S7)=C%11)=C%11[Si]6(CCCCCCCC)CCCCCCCC)=O,DINTTDTS,,,0.98,14.25,65,9.08,"	Yang L, et al. New Wide Band Gap Donor for Efficient Fullerene-Free All-Small-Molecule Organic Solar Cells. J Am Chem Soc 139, 1958-1966 (2017)."
3071,CC1(C)C(C=C2C([O-])=C(C3=C(O)C=C(N4CCC5=C4C=CC6=C5C=CC=C6)C=C3O)C2=O)=[N+](CCCC)C7=C1C8=C(C=C7)C=CC=C8,USQ-BI,,,0.79,8.98,39.5,2.79,"	Chen X, et al. Dithienosilole-based small molecule donors for efficient all-small-molecule organic solar cells. Dyes and Pigments 158, 445-450 (2018)."
3072,CC1(C)C(C=C2C([O-])=C(C3=C(O)C=C(N4CCC5=C4C=CC=C5)C=C3O)C2=O)=[N+](CCCC)C6=C1C7=C(C=C6)C=CC=C7,ASQ-5,,,0.73,15.64,47,5.35,"	Chen Y, et al. Synthesis of 3H-Benzo[e]indoline and Its Application to Small-Molecule Organic Solar Cells. Chemistry 24, 8747-8750 (2018)."
3073,[H]C1=C(C2=C3C=C(C4=CC(CCCCCCCC)=C(C5=CC=C(C6=C(CCCCCCCC)C=C(/C=C(\C#N)C(=O)CC(CC)CCCC)S6)S5)S4)SC3=C(C3=CC=C(CC(CC)CCCC)S3)C3=C2SC(C2=CC(CCCCCCCC)=C(C4=CC=C(C5=C(CCCCCCCC)C=C(/C=C(\C#N)C(=O)CC(CC)CCCC)S5)S4)S2)=C3)SC(CC(CC)CCCC)=C1,BTEC,,,0.81,11.03,48,4.29,"	Chen Y, et al. Synthesis of 3H-Benzo[e]indoline and Its Application to Small-Molecule Organic Solar Cells. Chemistry 24, 8747-8750 (2018)."
3074,CCCCCCCCC1=C(C2=CC=C(C3=C(CCCCCCCC)C=C(C4=CC5=C(S4)C(C4=C(F)C=C(CC(CC)CCCC)S4)=C4C=C(C6=CC(CCCCCCCC)=C(C7=CC=C(C8=C(CCCCCCCC)C=C(/C=C(\C#N)C(=O)CC(CC)CCCC)S8)S7)S6)SC4=C5C4=CC(F)=C(CC(CC)CCCC)S4)S3)S2)SC(/C=C(\C#N)C(=O)CC(CC)CCCC)=C1,BTEC-F,,,0.804,21.71,60.95,10.64,"J. Ge, L. Xie, R. Peng, B. Fanady, J. Huang, W. Song, T. Yan, W. Zhang, Z. Ge, 13.34 % Efficiency Non-Fullerene All-Small-Molecule Organic Solar Cells Enabled by Modulating the Crystallinity of Donors via a Fluorination Strategy. Angewandte Chemie International Edition. 59, 2808¨C2815 (2020)."
3075,CCCCCCCCC1=C(C2=CC=C(C3=C(CCCCCCCC)C=C(C4=CC5=C(S4)C(C4=C(F)C(F)=C(CC(CC)CCCC)S4)=C4C=C(C6=CC(CCCCCCCC)=C(C7=CC=C(C8=C(CCCCCCCC)C=C(/C=C(\C#N)C(=O)CC(CC)CCCC)S8)S7)S6)SC4=C5C4=C(F)C(F)=C(CC(CC)CCCC)S4)S3)S2)SC(/C=C(\C#N)C(=O)CC(CC)CCCC)=C1,BTEC-2F,,,0.87,21.21,61.35,11.33,"J. Ge, L. Xie, R. Peng, B. Fanady, J. Huang, W. Song, T. Yan, W. Zhang, Z. Ge, 13.34 % Efficiency Non-Fullerene All-Small-Molecule Organic Solar Cells Enabled by Modulating the Crystallinity of Donors via a Fluorination Strategy. Angewandte Chemie International Edition. 59, 2808¨C2815 (2020)."
3076,CCCCC(CC)COC1=CC(C2=CC=C(C3=CC4=C(C5=CC=C(CC(CC)CCCC)S5)C5=C(C=C(/C=C6/SC(=S)NC6=O)S5)C(C5=CC=C(CC(CC)CCCC)S5)=C4S3)S2)=C(OCC(CC)CCCC)C=C1C1=CC=C(C2=CC3=C(C4=CC=C(CC(CC)CCCC)S4)C4=C(C=C(/C=C5\SC(=S)NC5=O)S4)C(C4=CC=C(CC(CC)CCCC)S4)=C3S2)S1,P2TBR,,,0.854,21.55,72.35,13.34,"J. Ge, L. Xie, R. Peng, B. Fanady, J. Huang, W. Song, T. Yan, W. Zhang, Z. Ge, 13.34 % Efficiency Non-Fullerene All-Small-Molecule Organic Solar Cells Enabled by Modulating the Crystallinity of Donors via a Fluorination Strategy. Angewandte Chemie International Edition. 59, 2808¨C2815 (2020)."
3077,CCCCCCC1=C(C2=CC(CCCC)=C(C3=CC=C(/C=C/SC(=S)NCCCCC)S3)S2)SC(C2=CC3=C(S2)C(C2=CC(Cl)=C(CC(CC)CCCC)S2)=C2C=C(C4=CC(CCCC)=C(C5=CC(CCCCCC)=C(C6=CC=C(/C=C7/SC(=S)N(CCCCCC)C7=O)S6)S5)S4)SC2=C3C2=CC(Cl)=C(CC(CC)CCC)S2)=C1,BTR-Cl,,,0.94,17.5,70.1,11.5,"X. Li, Y. Wang, Q. Zhu, X. Guo, W. Ma, X. Ou, M. Zhang, Y. Li, A small molecule donor containing a non-fused ring core for all-small-molecule organic solar cells with high efficiency over 11%. J. Mater. Chem. A. 7, 3682¨C3690 (2019)."
3078,CCCCCCC1=C(CC(CC)CCCC)SC(C2=C3C=C(C4=CC(CCCC)=C(C5=CC(CCCCCC)=C(C6=CC=C(/C=C7/SC(=S)N(CCCCCC)C7=O)S6)S5)S4)SC3=C(C3=CC(CCCCCC)=C(CC(CC)CCC)S3)C3=C2SC(C2=CC(CCCCCC)=C(C4=CC(CCCC)=C(C5=CC=C(/C=C/SC(=S)NCCCCC)S5)S4)S2)=C3)=C1,BTR,,,0.86,24.17,0.655,13.61,"H. Chen, D. Hu, Q. Yang, J. Gao, J. Fu, K. Yang, H. He, S. Chen, Z. Kan, T. Duan, C. Yang, J. Ouyang, Z. Xiao, K. Sun, S. Lu, All-Small-Molecule Organic Solar Cells with an Ordered Liquid Crystalline Donor. Joule. 3, 3034¨C3047 (2019)."
3079,CCCCCCCCC1=C(C2=CC=C(C3=C(CCCCCCCC)C=C(C4=CC5=C(C6=CC=C(CC(CC)CCCC)S6)C6=C(C=C([C@H]7CC(CCCCCCCC)=C(C8=CC=C(C9=C(CCCCCCCC)C=C(/C=C%10\SC(=S)N(CC(=O)OCC(CC)CCCC)C%10=O)S9)S8)S7)S6)C(C6=CC=C(CC(CC)CCCC)S6)=C5N4)S3)S2)SC(/C=C2\SC(=S)N(CC(=O)OCC(CC)CCCC)C2=O)=C1,BDT-RO,,,0.85,22.25,0.564,10.67,"H. Chen, D. Hu, Q. Yang, J. Gao, J. Fu, K. Yang, H. He, S. Chen, Z. Kan, T. Duan, C. Yang, J. Ouyang, Z. Xiao, K. Sun, S. Lu, All-Small-Molecule Organic Solar Cells with an Ordered Liquid Crystalline Donor. Joule. 3, 3034¨C3047 (2019)."
3080,[H]C1=C(CC(CC)CCCC)SC(C2=C3C=C(C4=CC(CCCCCC)=C(C5=CC(CCCCCC)=C(C6=CC=C(/C=C7\SC(=S)N(CCCCCC)C7=O)S6)S5)S4)SC3=C(C3=CC([H])=C(CC(CC)CCCCC)S3)C3=C2SC(C2=CC(CCCCCC)=C(C4=CC(CCCCCC)=C(C5=CC=C(/C=C6\SC(=S)N(C)C6=O)S5)S4)S2)=C3)=C1,FYSM-H,,,0.88,15.37,66.56,8.85,"T. Duan, H. Tang, R.-Z. Liang, J. Lv, Z. Kan, R. Singh, M. Kumar, Z. Xiao, S. Lu, F. Laquai, Terminal group engineering for small-molecule donors boosts the performance of nonfullerene organic solar cells. J. Mater. Chem. A. 7, 2541¨C2546 (2019)."
3081,CCCCCCNC(=O)/C(S)=C\C1CC=C(C2=C(CCCCCC)C=C(C3=C(CCCCCC)C=C(C4=CC5=C(CC6=CC(F)=C(C(CC)CCCC)C(F)=C6)C6=C(C=C(C7=CC(CCCCCC)=C(C8=CC(CCCCCC)=C(C9=CC=C(/C=C%10/SC(=S)N(CCCCCC)C%10=O)S9)S8)S7)S6)C(C6=CC(F)=C(C(C)CCCC)C(F)=C6)=C5S4)S3)S2)S1,s35,,,0.81,22.2,0.608,10.9,"W. Su, Y. Wang, Z. Yin, Q. Fan, X. Guo, L. Yu, Y. Li, L. Hou, M. Zhang, Q. Peng, Y. Li, E. Wang, 13.4 % Efficiency from All-Small-Molecule Organic Solar Cells Based on a Crystalline Donor with Chlorine and Trialkylsilyl Substitutions. ChemSusChem. 14, 3535¨C3543 (2021)."
3082,CCCCCCCCCCCCOC(=O)C1=C(C2=CC=C(C3=C(C(=O)OCCCCCCCCCCCC)C=C(C4=CC5=C(C6=CC=C(CC(CC)CCCC)S6)C6=C(C=C(C7=CC(C(=O)OCCCCCCCCCCCC)C(C8=CC=C(C9=C(C(=O)OCCCCCCCCCCCC)C=C(/C=C%10\SC(=S)N(CCCC)C%10=O)S9)S8)S7)S6)C(C6=CC=C(CC(CC)CCC)S6)=C5S4)S3)S2)SC(/C=C2\SC(=S)N(CCCCCC)C2=O)=C1,BER6,,,0.85,22.54,62.35,11.95,"Q. Wang, S. Lei, M. Luo, J. Liang, D. Zhou, L. Zhang, J. Chen, Introducing Siloxane-Terminated Side Chains in Small Molecular Donors for All-Small-Molecule Organic Solar Cells: Modulated Molecular Orientation and Enhanced Efficiency. ACS Appl. Mater. Interfaces. 13, 36080¨C36088 (2021)."
3083,CCCCCCCCCCCCOC(=O)C1=C(C2=CC=C(C3=C(C(=O)OCCCCCCCCCCCC)C=C(C4=CC5=C(C6=CC=C(CC(CC)CCCC)S6)C6=C(C=C(C7=CC(C(=O)OCCCCCCCCCCCC)C(C8=CC=C(C9=C(C(=O)OCCCCCCCCCCCC)C=C(/C=C(\C#N)C(=O)OCC(CC)CCCC)S9)S8)S7)S6)C(C6=CC=C(CC(CC)CCC)S6)=C5S4)S3)S2)SC(/C=C(\C#N)C(=O)OCC(CC)CCCC)=C1,BECN,,,0.97,14.86,0.63,9.03,"J. Zhao, X. Yu, M. Zhu, H. Xia, W. Tang, W. Peng, J. Guo, C. Qian, B. Zhang, Y. Liu, H. Tan, W. Zhu, Wide-Band Gap Small-Molecule Donors with Diester-Terthiophene Bridged Units for High-Efficiency All-Small-Molecule Organic Solar Cells. ACS Appl. Energy Mater. 4, 5868¨C5876 (2021)."
3084,CCCCCCCCOC(=O)/C(C#N)=C\C1=CC=C(C2=C(C(CC)CCCC)C=C(C3=C(C(CC)CCCC)C=C(C4=CC5=C(S4)C(C4=CC(Cl)=C(CC(CC)CCCC)S4)=C4C=C(C6=CC(C(CC)CCCC)=C(C7=CC(C(CC)CCCC)=C(C8=CC=C(/C=C(/C#N)C(=O)OCCCCCCCC)S8)S7)S6)SC4=C5C4=CC(Cl)=C(CC(CC)CCCC)S4)S3)S2)S1,BT-RO-Cl,,,0.96,11.1,0.51,5.52,"J. Zhao, X. Yu, M. Zhu, H. Xia, W. Tang, W. Peng, J. Guo, C. Qian, B. Zhang, Y. Liu, H. Tan, W. Zhu, Wide-Band Gap Small-Molecule Donors with Diester-Terthiophene Bridged Units for High-Efficiency All-Small-Molecule Organic Solar Cells. ACS Appl. Energy Mater. 4, 5868¨C5876 (2021)."
3085,CCCCC(CC)COC(=O)/C(C#N)=C\C1=CC=C(C2=C(C(CC)CCCC)C=C(C3=C(C(CC)CCCC)C=C(C4=CC5=C(S4)C(C4=CC(Cl)=C(CC(CC)CCCC)S4)=C4C=C(C6=CC(C(CC)CCCC)=C(C7=CC(C(CC)CCCC)=C(C8=CC=C(/C=C(/C#N)C(=O)OCC(CC)CCCC)S8)S7)S6)SC4=C5C4=CC(Cl)=C(CC(CC)CCCC)S4)S3)S2)S1,BT-Reh-Cl,,,0.87,22.5,0.69,13.35,"H. Chen, H. Tang, D. Hu, Y. Xiao, J. Fu, J. Lv, Q. Yu, Z. Xiao, X. Lu, H. Hu, S. Lu, Design of All-Small-Molecule Organic Solar Cells Approaching 14% Efficiency via Isometric Terminal Alkyl Chain Engineering. Energies. 14, 2505 (2021)."
3086,CCCCCCCCC1=C(C2=CC=C(/C=C3/SC(=S)N(C(CC)CCCC)C3=O)S2)SC(C2=CC3=C(S2)C2=C(S3)C(C3=CC=C(SCC(CCCCCC)CCCCCCCC)C=C3)=C3C4=C(C=C(C5=CC(CCCCCCCC)=C(C6=CC=C(/C=C7/SC(=S)N(CCCCCC)C7=O)S6)S5)S4)SC3=C2C2=C=C=C(SCC(CCCCCC)CCCCCCCC)C=C2)=C1,P-PHS,,,0.87,22.93,0.7,13.9,"H. Chen, H. Tang, D. Hu, Y. Xiao, J. Fu, J. Lv, Q. Yu, Z. Xiao, X. Lu, H. Hu, S. Lu, Design of All-Small-Molecule Organic Solar Cells Approaching 14% Efficiency via Isometric Terminal Alkyl Chain Engineering. Energies. 14, 2505 (2021)."
3087,CCCCCCCCC1=C(C2=CC=C(/C=C3/SC(=S)N(C(CC)CCCC)C3=O)S2)SC(C2=CC3=C(S2)C2=C(S3)C(C3=CC=CC(SCC(CCCCCC)CCCCCCCC)=C3)=C3C4=C(C=C(C5=CC(CCCCCCCC)=C(C6=CC=C(/C=C7/SC(=S)N(CCCCCC)C7=O)S6)S5)S4)SC3=C2C2=CC=CC(SCC(CCCCCC)CCCCCCCC)=C2)=C1,M-PHS,,,0.88,21.6,0.626,11.4,"L. Zhang, X. Zhu, D. Deng, Z. Wang, Z. Zhang, Y. Li, J. Zhang, K. Lv, L. Liu, X. Zhang, H. Zhou, H. Ade, Z. Wei, High Miscibility Compatible with Ordered Molecular Packing Enables an Excellent Efficiency of 16.2% in All-small-molecule Organic Solar Cells. Advanced Materials. n/a, 2106316."
3088,CCCC/C(=C/C1=CC=C(C2=C3SC(C4=CC(CC(CC)CCCC)=C(C5=CC=C(C6=C(CC(CC)CCCC)C=C(/C=C(\C#N)C(=O)OCC(CC)CCCC)S6)S5)S4)=CC3=C(C3=CC=C(CC(CC)CCCC)S3)C3=C2C=C(C2=CC(CC(CC)CCCC)=C(C4=CC=C(C5=C(CC(CC)CCCC)C=C(/C=C(\C#N)C(=O)OCC(CC)CCCC)S5)S4)S2)S3)S1)CC,SM1-EH,,,0.84,25.4,0.756,15.9,"L. Zhang, X. Zhu, D. Deng, Z. Wang, Z. Zhang, Y. Li, J. Zhang, K. Lv, L. Liu, X. Zhang, H. Zhou, H. Ade, Z. Wei, High Miscibility Compatible with Ordered Molecular Packing Enables an Excellent Efficiency of 16.2% in All-small-molecule Organic Solar Cells. Advanced Materials. n/a, 2106316."
3089,CCCCCCCCOC(=O)/C(C#N)=C/C1=CC(CCCCCCCC)=C(C2=CC=C(C3=C(CCCCCCCC)C=C(C4=CC5=C(S4)C(C4=CC=C(CCCCCCCC)S4)=C4C=C(C6=CC(CCCCCCCC)=C(C7=CC=C(C8=C(CCCCCCCC)C=C(/C=C(\C#N)C(=O)OCCCCCCCC)S8)S7)S6)SC4=C5C4=CC=C(CCCCCCCC)S4)S3)S2)S1,SM1-Oct,,,0.819,20.32,0.506,8.42,"K. Shi, B. Qiu, C. Zhu, J. Yao, X. Xia, J. Zhang, L. Meng, S. Huang, X. Lu, Y. Wan, Z.-G. Zhang, Y. Li, Effects of Alkyl Side Chains of Small Molecule Donors on Morphology and the Photovoltaic Property of All-Small-Molecule Solar Cells. ACS Appl. Mater. Interfaces. 13, 54237¨C54245 (2021)."
3090,CCCCC(CC)CC1=CC=C(C2=C3C=C(C4=CC5=C(S4)C(C4=CC=C(CC(CC)CCCC)S4)=C4C=C(C6=CC(C(CC)CCCC)=C(C7=CC=C(/C=C8/SC(=S)N(CC(CC)CCCC)C8=O)S7)S6)SC4=C5C4=CC=C(CC(CC)CCCC)S4)SC3=C(C3=CC=C(CC(CC)CCCC)S3)C3=C2SC(C2=CC4=C(C5=CC=C(CC(CC)CCCC)S5)C5=C(C=C(C6=CC(C(CC)CCCC)=C(C7=CC=C(/C=C8/SC(=S)N(C(CC)CCCC)C8=O)S7)S6)S5)C(C5=CC=C(CC(CC)CCCC)S5)=C4S2)=C3)S1,3BDT-4,,,0.766,22.39,0.684,11.73,"K. Shi, B. Qiu, C. Zhu, J. Yao, X. Xia, J. Zhang, L. Meng, S. Huang, X. Lu, Y. Wan, Z.-G. Zhang, Y. Li, Effects of Alkyl Side Chains of Small Molecule Donors on Morphology and the Photovoltaic Property of All-Small-Molecule Solar Cells. ACS Appl. Mater. Interfaces. 13, 54237¨C54245 (2021)."
3091,CCCCCCCCC1=C(C2=CC=C(/C=C(\C#N)C(=O)OCC(CC)CCCC)S2)SC(C2=CC3=C(C4=CC=C(CC(CC)CCCC)S4)C4=C(C=C(C5=CC6=C(C7=CC=C(CC(CC)CCCC)S7)C7=C(C=C(C8=CC9=C(C%10=CC=C(CC(CC)CCCC)S%10)C%10=C(C=C(C%11CC(CCCCCCCC)=C(C%12=CC=C(/C=C(\C#N)C(=O)OCC(CC)CCCC)S%12)S%11)S%10)C(C%10=CC=C(CC(CC)CCCC)S%10)=C9S8)S7)C(C7=CC=C(CC(CC)CCCC)S7)=C6S5)S4)C(C4=CC=C(CC(CC)CCCC)S4)=C3S2)=C1,3BDT-5,,,0.829,17,0.413,5.82,"D. Yang, K. Yu, J. Xu, J. Zhang, J. Zhang, J. Gao, W. Song, D. Li, Z. Chen, Z. Ge, Achieving 10% efficiency in non-fullerene all-small-molecule organic solar cells without extra treatments. J. Mater. Chem. A. 9, 10427¨C10436 (2021)."
3092,CCCCC(CC)CC1=CC=C(C2=C3C=C(/C=C4\SC(=S)N(CC)C4=O)SC3=C(C3=CC=C(CC(CC)CCCC)S3)C3=C2SC(C2=CC4=C(C5=CC(Cl)=C(CC(CC)CCCC)S5)C5=C(C=C(C6=CC7=C(C8=CC=C(CC(CC)CCCC)S8)C8=C(C=C(/C=C9\SC(=S)N(CC)C9=O)S8)C(C8=CC=C(CC(CC)CCCC)S8)=C7S6)S5)C(C5=CC(Cl)=C(CC(CC)CCCC)S5)=C4S2)=C3)S1,DRTB-CT,,,0.84,21.3,0.581,10.4,"D. Yang, K. Yu, J. Xu, J. Zhang, J. Zhang, J. Gao, W. Song, D. Li, Z. Chen, Z. Ge, Achieving 10% efficiency in non-fullerene all-small-molecule organic solar cells without extra treatments. J. Mater. Chem. A. 9, 10427¨C10436 (2021)."
3093,CCCCCCCCC1=C(C2=CC=C(C3=C(CCCCCCCC)C=C(C4=CC5=C(S4)C(C4=CC(F)=C(SCC(CC)CCCC)S4)=C4C6=C(C=C(C7=CC(CCCCCCCC)=C(C8=CC=C(C9=C(CCCCCCCC)C=C(/C=C%10\OC(=S)N(CCCC)C%10=O)S9)S8)S7)S6)SC4=C5C4=CC(F)=C(SCC(CC)CCCC)S4)S3)S2)OC(/C=C2\CC(=S)N(CCCC)C2=O)=C1,TBD-S2,,,1.057,15.07,0.568,9.05,"N. Qiu, Z. Xu, X. Chen, Z. Guo, X. Wang, Y. Song, Z. Xu, X. Wan, Improving the performances of all-small-molecule organic solar cells by fine-tuning halogen substituents of donor molecule. Organic Electronics. 99, 106340 (2021)."
3094,[H]C1=C(C2=CC(F)=C(C3=C([H])C(CC(CC)CCCC)=C(/C=C4/SC(=S)N(CC)C4=O)S3)C=C2F)SC(C2=CC3=C(S2)C(C2=CC=C(C(CC)CCCC)S2)=C2C=C(C4=C(C(CC)CCCC)C([H])=C(C5=CC(F)=C(C6=C([H])C(C(CC)CCCC)=C(/C=C7/SC(=S)N(CC)C7=O)S6)C=C5F)S4)SC2=C3C2=CC=C(C(CC)CCCC)S2)=C1C(CC)CCCC,BTBR-2F,,,0.85,22.3,0.69,13.1,"X. Wang, D. Huang, J. Han, L. Hu, C. Xiao, Z. Li, R. Yang, Backbone Engineering with Asymmetric Core to Finely Tune Phase Separation for High-Performance All-Small-Molecule Organic Solar Cells. ACS Appl. Mater. Interfaces. 13, 11108¨C11116 (2021)."
3095,CCCCC(CC)CSC1=C(F)C=C(C2=C3C=C(C4=CC(C(CC)CCCC)=C(C5=CC(C(CC)CCCC)=C(C6=CC=C(/C=C7\SC(=S)N(CCCC)C7=O)S6)S5)S4)SC3=C(C3=CC(F)=C(SCC(CC)CCCC)S3)C3=C2SC(C2=CC(C(CC)CCCC)=C(C4=CC=C(C5=CC=C(/C=C6\SC(=S)N(CCCC)C6=O)S5)S4)S2)=C3)S1,B3T-T,,,0.859,27.46,74.11,17.38,"L. Xu, W. Tao, H. Liu, J. Ning, M. Huang, B. Zhao, X. Lu, S. Tan, Achieving 17.38% efficiency of ternary organic solar cells enabled by a large-bandgap donor with noncovalent conformational locking. J. Mater. Chem. A. 9, 11734¨C11740 (2021)."
3096,CCCCC(CC)CSC1=CC=C(C2=C3C=C(C4=CC(C(CC)CCCC)=C(C5=CC(C(CC)CCCC)=C(C6=CC=C(/C=C7\SC(=S)N(CCCC)C7=O)S6)S5)S4)SC3=C(C3=CC=C(SCC(CC)CCCC)C=C3)C3=C2SC(C2=CC(C(CC)CCCC)=C(C4=CC=C(C5=CC=C(/C=C6\SC(=S)N(CCCC)C6=O)S5)S4)S2)=C3)C=C1,B3T-P,,,0.865,21.8,0.583,11,"C. An, Y. Qin, T. Zhang, Q. Lv, J. Qin, S. Zhang, C. He, H. Ade, J. Hou, Optimization of active layer morphology by small-molecule donor design enables over 15% efficiency in small-molecule organic solar cells. J. Mater. Chem. A. 9, 13653¨C13660 (2021)."
3097,CCCCC(CC)C1=C(/C=C2\SC(=S)N(CCCC)C2=O)SC(C2=NC3=C(N=C(C4=CC(C(CC)CCCC)=C(C5=CC6=C(S5)C(C5=CC(C7CCCCC7)=C(C(CC)CCCC)S5)=C5C=C(C7=C(C(CC)CCCC)C=C(C8=NC9=C(N=C(C%10=CC(C(CC)CCCC)=C(/C=C%11\SC(=S)N(CCCC)C%11=O)S%10)S9)S8)S7)SC5=C6C5=CC(C6CCCCC6)=C(C(CC)CCCC)S5)S4)S3)S2)=C1,BTTZR,,,0.813,25.6,0.717,14.9,"C. An, Y. Qin, T. Zhang, Q. Lv, J. Qin, S. Zhang, C. He, H. Ade, J. Hou, Optimization of active layer morphology by small-molecule donor design enables over 15% efficiency in small-molecule organic solar cells. J. Mater. Chem. A. 9, 13653¨C13660 (2021)."
3098,CCCCC(CC)CSC1=C(F)C=C(C2=C3SC4=C(SC(C5=CC(C(CC)CCCC)=C(C6=CC(C(CC)CCCC)=C(C7=CC=C(/C=C8\SC(=S)N(C(CC)CCCC)C8=O)S7)S6)S5)=C4)C3=C(C3=CC(F)=C(SCC(CC)CCCC)S3)C3=C2C=C(C2=CC(C(CC)CCCC)=C(C4=CC(C(CC)CCCC)=C(C5=CC=C(/C=C6\SC(=S)N(C(CC)CCCC)C6=O)S5)S4)S2)O3)S1,FBD-S3,,,0.88,23.2,0.68,13.9,"Y. Wang, Y. Wang, L. Zhu, H. Liu, J. Fang, X. Guo, F. Liu, Z. Tang, M. Zhang, Y. Li, A novel wide-bandgap small molecule donor for high efficiency all-small-molecule organic solar cells with small non-radiative energy losses. Energy Environ. Sci. 13, 1309¨C1317 (2020)."
3099,CCCCC(CC)CSC1=C(F)C=C(C2=C3SC4=C(SC(C5=CC(C(CC)CCCC)=C(C6=CC(C(CC)CCCC)=C(C7=CC=C(/C=C8\SC(=S)N(C(CC)CCCC)C8=O)S7)S6)S5)=C4)C3=C(C3=CC(F)=C(SCC(CC)CCCC)S3)C3=C2C=C(C2=CC(C(CC)CCCC)=C(C4=CC(C(CC)CCCC)=C(C5=CC=C(/C=C6\SC(=S)N(C(CC)CCCC)C6=O)S5)S4)S2)S3)S1,TBD-S4,,,0.849,21.77,0.6774,12.53,"X. Wang, J. Wang, J. Han, D. Huang, P. Wang, L. Zhou, C. Yang, X. Bao, R. Yang, Over 15% efficiency all-small-molecule organic solar cells enabled by a C-shaped small molecule donor with tailorable asymmetric backbone. Nano Energy. 81, 105612 (2021)."
3100,CCCCC(CC)CC1=CC=C(C2=C3C=C(/C=C4\SC(=S)N(CC)C4=O)SC3=C(C3=CC=C(CC(CC)CCCC)S3)C3=C2SC(C2=CC4=C(C5=CC(F)=C(CC(CC)CCCC)S5)C5=C(C=C(C6=CC7=C(C8=CC=C(CC(CC)CCCC)S8)C8=C(C=C(/C=C9\SC(=S)N(CC)C9=O)S8)C(C8=CC=C(CC(CC)CCCC)S8)=C7S6)S5)C(C5=CC(F)=C(CC(CC)CCCC)N5)=C4S2)=C3)S1,DRTB-FT,,,0.854,24.53,0.721,15.1,"X. Wang, J. Wang, J. Han, D. Huang, P. Wang, L. Zhou, C. Yang, X. Bao, R. Yang, Over 15% efficiency all-small-molecule organic solar cells enabled by a C-shaped small molecule donor with tailorable asymmetric backbone. Nano Energy. 81, 105612 (2021)."
3101,CCCCC(CC)CSC1=C(Cl)C=C(C2=C3SC4=C(SC(C5=CC(CC(CC)CCCC)=C(C6=CC=C(/C=C7/SC(=S)N(CC(CC)CCCC)C7=O)S6)S5)=C4)C3=C(C3=CC(Cl)=C(SCC(CC)CCCC)S3)C3=C2C2=C(C=C(C4=CC(C(CC)CCCC)=C(C5=CC=C(/C=C6/SC(=S)N(C(CC)CCCC)C6=O)S5)S4)S2)S3)S1,ZR1-S-CL,,,0.969,17.24,0.64,10.76,"C. Liu, N. Qiu, Y. Sun, X. Ke, H. Zhang, C. Li, X. Wan, Y. Chen, All-Small-Molecule Organic Solar Cells Based on a Fluorinated Small Molecule Donor With High Open-Circuit Voltage of 1.07 V. Frontiers in Chemistry. 8, 329 (2020)."
3102,CCCCC(CC)CC1=CC=C(C2=C3C=C(C4=CC(CC(CC)CCCC)=C(C5=CC=C(C6=C(CC(CC)CCCC)C=C(/C=C7\SC(=S)N(C)C7=O)S6)S5)S4)SC3=C(C3=CC=C(CC(CC)CCCC)S3)C3=C2SC(C2=CC(CC(CC)CCCC)=C(C4=CC=C(C5=C(CC(CC)CCCC)C=C(/C=C6\SC(=S)N(CC)C6=O)S5)S4)S2)=C3)S1,BDTT-TR,,,0.885,19.78,0.688,12.02,"R. Zhou, C. Yang, W. Zou, M. Abdullah Adil, H. Li, M. Lv, Z. Huang, M. Lv, J. Zhang, K. Lu, Z. Wei, Combining chlorination and sulfuration strategies for high-performance all-small-molecule organic solar cells. Journal of Energy Chemistry. 52, 228¨C233 (2021)."
3103,CCCCC(CC)COC(=O)/C(C#N)=C/C1=CC(C)=C(C2=CC=C(C3=C(CC(CC)CCCC)C=C(C4=CC5=C(C6=CC=C(CC(CC)CCCC)S6)C6=C(C=C(C7=CC(CC(CC)CCCC)=C(C8=CC=C(C9=C(CC(CC)CCCC)C=C(/C=C(\C#N)C(=O)OCC(CC)CCCC)S9)S8)S7)S6)C(C6=CC=C(CC(CC)CCCC)S6)=C5S4)S3)S2)S1,SM1,,,0.774,24.5,0.726,13.76,"R. Sun, Y. Wu, J. Guo, Z. Luo, C. Yang, J. Min, High-efficiency all-small-molecule organic solar cells based on an organic molecule donor with an asymmetric thieno[2,3-f] benzofuran unit. Sci. China Chem. 63, 1246¨C1255 (2020)."
3104,CCCCC(CC)COC(=O)/C(C#N)=C/C1=CC(C)=C(C2=CC=C(C3=C(CC(CC)CCCC)C=C(C4=CC5=C(C6=CC=C(CC(CC)CCCC)S6)C6=C(C=C(C7=CC(CC(CC)CCCC)=C(C8=CC=C(C9=C(CC(CC)CCCC)C=C(/C=C(\C#N)C(=O)OCC(CC)CCCC)S9)S8)S7)S6)C(C6=CC=C(SC(CC)CCCC)S6)=C5S4)S3)S2)S1,SM1-S,,,0.805,23.59,0.67,12.72,"B. Qiu, Z. Chen, S. Qin, J. Yao, W. Huang, L. Meng, H. Zhu, Y. (Michael) Yang, Z.-G. Zhang, Y. Li, Highly Efficient All-Small-Molecule Organic Solar Cells with Appropriate Active Layer Morphology by Side Chain Engineering of Donor Molecules and Thermal Annealing. Advanced Materials. 32, 1908373 (2020)."
3105,CCCCC(CC)COC(=O)/C(C#N)=C/C1=CC(C)=C(C2=CC=C(C3=C(CC(CC)CCCC)C=C(C4=CC5=C(C6=CC(F)=C(CC(CC)CCCC)S6)C6=C(C=C(C7=CC(CC(CC)CCCC)=C(C8=CC=C(C9=C(CC(CC)CCCC)C=C(/C=C(\C#N)C(=O)OCC(CC)CCCC)S9)S8)S7)S6)C(C6=CC(F)=C(CC(CC)CCCC)S6)=C5S4)S3)S2)S1,SM1-F,,,0.825,23.23,0.677,12.94,"B. Qiu, Z. Chen, S. Qin, J. Yao, W. Huang, L. Meng, H. Zhu, Y. (Michael) Yang, Z.-G. Zhang, Y. Li, Highly Efficient All-Small-Molecule Organic Solar Cells with Appropriate Active Layer Morphology by Side Chain Engineering of Donor Molecules and Thermal Annealing. Advanced Materials. 32, 1908373 (2020)."
3106,CCCCC(CC)CNC1=C(Cl)C=C(C2=C3SC(C4=C(C(CC)CCCC)C5=C(C=C(C6=C(C(CC)CCCC)C=C(/C=C7\OC(=S)N(CC(CC)CCCC)C7=O)S6)S5)S4)=CC3=C(C3=CC(Cl)=C(SCC(CC)CCCC)S3)C3=C2C=C(C2=C(C(CC)CCCC)C4=C(C=C(C5=C(C(CC)CCCC)C=C(/C=C6\OC(=S)C(CC(CC)CCCC)C6=O)S5)S4)S2)S3)S1,BSCL-C2,,,0.866,23.25,0.699,14.07,"B. Qiu, Z. Chen, S. Qin, J. Yao, W. Huang, L. Meng, H. Zhu, Y. (Michael) Yang, Z.-G. Zhang, Y. Li, Highly Efficient All-Small-Molecule Organic Solar Cells with Appropriate Active Layer Morphology by Side Chain Engineering of Donor Molecules and Thermal Annealing. Advanced Materials. 32, 1908373 (2020)."
3107,CCCCCCCN1C(=O)/C(=C/C2=CC(C(CC)CCCC)=C(C3=CC4=C(S3)C(C(CC)CCCC)=C(C3=CC5=C(S3)C(C3=CC(Cl)=C(SCC(CC)CCCC)S3)=C3C=C(C6=C(C(CC)CCCC)C7=C(C=C(C8=C(C(CC)CCCC)C=C(/C=C9\SC(=S)N(CCCCCCC)C9=O)S8)S7)S6)SC3=C5C3=CC(Cl)=C(SCC(CC)CCCC)S3)S4)S2)SC1=S,BSCL,,,0.865,20.1,0.713,12.4,"Q. Wu, D. Deng, R. Zhou, J. Zhang, W. Zou, L. Liu, S. Wu, K. Lu, Z. Wei, Modulation of Donor Alkyl Terminal Chains with the Shifting Branching Point Leads to the Optimized Morphology and Efficient All-Small-Molecule Organic Solar Cells. ACS Appl. Mater. Interfaces. 12, 25100¨C25107 (2020)."
3108,CCCCCCCC(CC1=C(F)C=C(C2=C3SC(C4=C(CCCCCC)C5=C(C=C(C6=C(CCCCCC)C=C(/C=C(\C#N)C(=O)OCC(CC)CCCC)S6)S5)S4)=CC3=C(C3=CC(F)=C(CC(CCCCCC)CC(CC)CCCC)S3)C3=C2C=C(C2=C(CCCCCC)C4=C(C=C(C5=C(CCCCCC)C=C(/C=C(\C#N)C(=O)OCC(CC)CCCC)S5)S4)S2)S3)S1)CC(CC)CCCC,BDTF-CA,,,0.865,21.5,0.7,13.03,"Z. Zhang, Q. Wu, D. Deng, S. Wu, R. Sun, J. Min, J. Zhang, Z. Wei, The post-treatment effects on open circuit voltages and device performances in a high efficiency all-small-molecule organic solar cell. J. Mater. Chem. C. 8, 15385¨C15392 (2020)."
3109,CCCCCCC1=C(C2=CC(CCCCCC)=C(C3=CC=C(/C=C4\OC(=S)N(CCCC)C4=O)S3)S2)SC(C2=CC3=C(S2)C(C2=CC=C(SCC(CC)CCCC)C=C2)=C2C=C(C4=CC(CCCCCC)=C(C5=CC(CCCCCC)=C(C6=CC=C(/C=C7\SC(=S)N(CCCC)C7=O)S6)S5)S4)SC2=C3C2=CC=C(SCC(CC)CCCC)C=C2)=C1,B1,,,0.94,16.69,0.58,9.11,"Q. Wu, D. Deng, J. Zhang, W. Zou, Y. Yang, Z. Wang, H. Li, R. Zhou, K. Lu, Z. Wei, Fluorination-substitution effect on all-small-molecule organic solar cells. Sci. China Chem. 62, 837¨C844 (2019)."
3110,CCCCCCC(CCCC)CC1=CC=C(C2=C3SC4=C(SC(C5=CC(CC(CC)CCCC)=C(C6=CC=C(/C=C7/SC(=S)N(CCCCCC)C7=O)S6)S5)=C4)C3=C(C3=CC=C(CC(CCCC)CCCCCC)S3)C3=C2C2=C(C=C(C4=CC(CC(CC)CCCC)=C(C5=CC=C(/C=C6/SC(=S)N(CCCCCC)C6=O)S5)S4)S2)S3)S1,ZR1,,,0.83,25.27,0.73,15.3,"J. Qin, C. An, J. Zhang, K. Ma, Y. Yang, T. Zhang, S. Li, K. Xian, Y. Cui, Y. Tang, W. Ma, H. Yao, S. Zhang, B. Xu, C. He, J. Hou, 15.3% efficiency all-small-molecule organic solar cells enabled by symmetric phenyl substitution. Sci. China Mater. 63, 1142¨C1150 (2020)."
3111,CCCCCCC1=C(C2=CC(CCCCCC)=C(C3=CC=C(/C=C4/SC(=S)N(C(CC)CCCC)C4=O)S3)S2)SC(C2=CC3=C(C4=CC(F)=C(SCC(CC)CCCC)S4)C4SC(C5=CC(CCCCCC)=C(C6=CC(CCCCCC)=C(C7=CC=C(/C=C8/SC(=S)N(C(CC)CCCC)C8=O)S7)S6)S5)=CC4C(C4=CC(F)=C(SC(CC)CCCC)S4)=C3S2)=C1,BSFTR,,,0.861,24.34,68.44,14.34,"R. Zhou, Z. Jiang, C. Yang, J. Yu, J. Feng, M. A. Adil, D. Deng, W. Zou, J. Zhang, K. Lu, W. Ma, F. Gao, Z. Wei, All-small-molecule organic solar cells with over 14% efficiency by optimizing hierarchical morphologies. Nat Commun. 10, 5393 (2019)."
3112,CCCCC(CC)CC1=C(C2=CC(CC(CC)CCCC)=C(C3=CC(CC(CC)CCCC)=C(C4=C(F)C(Cl)=C(C5=C(CC(CC)CCCC)C=C(C6=C(CC(CC)CCCC)C=C(C7=C(CC(CC)CCCC)C=C(/C=C8\SC(=C(C#N)C#N)N(CC)C8=O)S7)S6)S5)S4)S3)S2)SC(/C=C2\SC(=C(C#N)C#N)N(CC)C2=O)=C1,2CL7T,,,0.85,23.16,0.7,13.69,"Q. Yue, H. Wu, Z. Zhou, M. Zhang, F. Liu, X. Zhu, 13.7% Efficiency Small-Molecule Solar Cells Enabled by a Combination of Material and Morphology Optimization. Advanced Materials. 31, 1904283 (2019)."
3113,[H]C1=C(C2=CC=C(/C=C3\C(=O)C4=CC=CC(F)=C4C3=O)[Se]2)SC2=C1SC(C1=CC3=C(S1)C(C1=CC=C(CC(CCCCCCCCCC)CCCCCCCCCCCC)S1)=C1C=C(C4=C(CCCCCC)C5=C(S4)C([H])=C(C4=CC=C(/C=C6\C(=O)C7C=CC=C(F)C7C6=O)[Se]4)S5)SC1=C3C1=CC=C(CC(CCCCCCCCCC)CCCCCCCCCCCC)S1)=C2CCCCCC,SE-1,,,0.83,19.69,0.68,11.19,"T. Duan, J. Gao, T. Xu, Z. Kan, W. Chen, R. Singh, G. P. Kini, C. Zhong, D. Yu, Z. Xiao, Z. Xiao, S. Lu, Simple organic donors based on halogenated oligothiophenes for all small molecule solar cells with efficiency over 11%. J. Mater. Chem. A. 8, 5843¨C5847 (2020)."
3114,[H]C1=C(C2=CC3=C(S2)C(C2=CC=C(CC(CCCCCCCCCC)CCCCCCCCCCCC)S2)=C2C=C(C4=C([H])C5=C(S4)C(CCCCCC)=C(C4=CC=C(/C=C6\C(=O)C7C=CC=C(F)C7C6=O)[Se]4)S5)SC2=C3C2=CC=C(CC(CCCCCCCCCC)CCCCCCCCCCCC)S2)SC2=C1SC(C1=CC=C(/C=C3\C(=O)C4=CC=CC(F)=C4C3=O)[Se]1)=C2CCCCCC,SE-2,,,0.84,18.6,0.599,9.4,"Y. Li, D. Deng, R. Sun, S. Wu, L. Zhang, Z. Zhang, J. Zhang, J. Min, G. Zhao, Z. Wei, Efficient charge generation and low open circuit voltage loss enable a PCE of 10.3% in small molecule donor and polymer acceptor organic solar cells. J. Mater. Chem. C (2021), doi:10.1039/D1TC04428A."
3115,CCCCCCCCC1=C(C2=CC=C(/C=C3/SC(=S)N(CCCCCC)C3=O)S2)CC(C2=CC3=C(S2)C2=C(C4=CC=C(CC(CCCCCCCC)CCCCCCCC)S4)C4=C(C5=C(C=C(C6=CC(CCCCCCCC)=C(C7=CC=C(/C=C8/SC(=S)N(CCCCCC)C8=O)S7)S6)S5)S4)C(C4=CC=C(CC(CCCCCCCC)CCCCCCCC)S4)=C2S3)=C1,ZR2-C1,,,0.87,19.42,0.612,10.3,"Y. Li, D. Deng, R. Sun, S. Wu, L. Zhang, Z. Zhang, J. Zhang, J. Min, G. Zhao, Z. Wei, Efficient charge generation and low open circuit voltage loss enable a PCE of 10.3% in small molecule donor and polymer acceptor organic solar cells. J. Mater. Chem. C (2021), doi:10.1039/D1TC04428A."
3116,CCCCCCCCC1=C(C2=CC=C(/C=C3/SC(=S)N(CCCCCC)C3=O)S2)SC(C2=CC3=C(S2)C2=C(S3)C(C3=CC=C(CCC(CCCCCCCC)CCCCCCCC)S3)=C3C4=C(C=C(C5=CC(CCCCCCCC)=C(C6=CC=C(/C=C7/SC(=S)N(CCCCCC)C7=O)S6)S5)S4)SC3=C2C2=CC=C(CCC(CCCCCCCC)CCCCCCCC)S2)=C1,ZR2-C2,,,0.848,21.35,0.6512,11.79,"R. Zhou, Z. Jiang, Y. Shi, Q. Wu, C. Yang, J. Zhang, K. Lu, Z. Wei, Moving Alkyl-Chain Branching Point Induced a Hierarchical Morphology for Efficient All-Small-Molecule Organic Solar Cells. Advanced Functional Materials. 30, 2005426 (2020)."
3117,CCCCCCCCC1=C(C2=CC=C(/C=C3/SC(=S)N(CCCCCC)C3=O)S2)CC(C2=CC3=C(S2)C2=C(C4=CC=C(CCCC(CCCCCCCC)CCCCCCCC)S4)C4=C(C5=C(C=C(C6=CC(CCCCCCCC)=C(C7=CC=C(/C=C8/SC(=S)N(CCCCCC)C8=O)S7)S6)S5)S4)C(C4=CC=C(CCCC(CCCCCCCC)CCCCCCCC)S4)=C2S3)=C1,ZR2-C3,,,0.852,23.03,0.6543,12.84,"R. Zhou, Z. Jiang, Y. Shi, Q. Wu, C. Yang, J. Zhang, K. Lu, Z. Wei, Moving Alkyl-Chain Branching Point Induced a Hierarchical Morphology for Efficient All-Small-Molecule Organic Solar Cells. Advanced Functional Materials. 30, 2005426 (2020)."
3118,CCCCCCCCC(CCCCCC)CN1N=C2C(=N1)C(C1=CC=C(C3=CC4=C(C5=CC(Cl)=C(CC(CC)CCCC)S5)C5=C(C=C(C6=CC=C(C7=C(F)C(F)=C(C8=CC=C(/C=C(\C#N)C(=O)OCC(CC)CCCC)S8)C8=NN(CC(CC)CCCC)N=C87)S6)S5)C(C5=CC(Cl)=C(CC(CC)CCCC)S5)=C4S3)S1)=C(F)C(F)=C2C1=CC=C(/C=C(\C#N)C(=O)OCC(CC)CCCC)S1,H13,,,0.854,24.69,0.7,14.78,"R. Zhou, Z. Jiang, Y. Shi, Q. Wu, C. Yang, J. Zhang, K. Lu, Z. Wei, Moving Alkyl-Chain Branching Point Induced a Hierarchical Morphology for Efficient All-Small-Molecule Organic Solar Cells. Advanced Functional Materials. 30, 2005426 (2020)."
3119,CCCCCCCCC(CCCCCC)CN1N=C2C(=N1)C(C1=CC=C(C3=CC4=C(C5=CC(Cl)=C(CC(CC)CCCC)S5)C5=C(C=C(C6=CC=C(C7=C(F)C(F)=C(C8=CC=C(/C=C(\C#N)C(=O)OCC(CC)CCCC)S8)C8=NN(CC(CC)CCCC)N=C87)S6)S5)C(C5=CC(Cl)=C(CC(CC)CCCC)S5)=C4S3)S1)=C(F)C(F)=C2C1=CC=C(/C=C(\C#N)C(=O)OCC(CC)CCCC)S1,H14,,,0.939,17.3,0.632,10.1,"H. Bin, I. Angunawela, B. Qiu, F. J. M. Colberts, M. Li, M. J. Dyson, M. M. Wienk, H. Ade, Y. Li, R. A. J. Janssen, Precise Control of Phase Separation Enables 12% Efficiency in All Small Molecule Solar Cells. Advanced Energy Materials. 10, 2001589 (2020)."
3120,CCCCCCC1=C(/C=C2/SC(=S)NC2=O)SC(C2=C(CCCCCC)C3=C(C=C(C4=CC5=C(C6=CC(CCCCCC)=C(CC(CC)CCC)S6)C6=C(C=C(C7=CC8=C(S7)C(CCCCC)=C(C7=CC(CCCCC)=C(/C=C9/SC(=S)N(CCCCCC)C9=O)S7)S8)S6)C(C6=CC(CCCCCC)=C(CC(CC)CCC)S6)=C5S4)S3)S2)=C1.O,BOHTR,,,0.943,18.3,0.7,12,"H. Bin, I. Angunawela, B. Qiu, F. J. M. Colberts, M. Li, M. J. Dyson, M. M. Wienk, H. Ade, Y. Li, R. A. J. Janssen, Precise Control of Phase Separation Enables 12% Efficiency in All Small Molecule Solar Cells. Advanced Energy Materials. 10, 2001589 (2020)."
3121,CCCCCCC1=C(CC(CC)CCC)SC(C2=C3C=C(C4=C(CCCCCC)C5=C(C=C(C6=C(CCCCCC)C=C(/C=C7/SC(=S)NC7=O)S6)S5)S4)SC3=C(C3=CC(CCCCCC)=C(CC(CC)CCC)S3)C3=C2SC(C2=C(CCCCCC)C4=C(C=C(C5=C(CCCCCC)C=C(/C=C6/SC(=S)N(CCCCCC)C6=O)S5)S4)S2)=C3)=C1.O,BIHTR,,,0.83,23.1,0.56,10.8,"X. Dong, K. Yang, H. Tang, D. Hu, S. Chen, J. Zhang, Z. Kan, T. Duan, C. Hu, X. Dai, Z. Xiao, K. Sun, S. Lu, Improving Molecular Planarity by Changing Alky Chain Position Enables 12.3% Efficiency All©\Small©\Molecule Organic Solar Cells with Enhanced Carrier Lifetime and Reduced Recombination. Sol. RRL. 4, 1900326 (2020)."
3122,CCCCCCC1=C(C2=CC(CCCCCC)=C(C3=CC=C(/C=C(\C#N)C(=O)OCC(CC)CCCC)S3)S2)SC(C2=CC3=C(S2)C(C2=C(F)C(F)=C(CC(CC)CCCC)S2)=C2C=C(C4=CC(CCCCC)=C(C5=CC(CCCC)=C(C6=CC=C(/C=C(\C#N)C(=O)OCC(CC)CCCC)S6)S5)S4)SC2=C3C2=C(F)C(F)=C(CC(CC)CCCC)S2)=C1,BT-2F,,,0.84,21.5,0.68,12.3,"X. Dong, K. Yang, H. Tang, D. Hu, S. Chen, J. Zhang, Z. Kan, T. Duan, C. Hu, X. Dai, Z. Xiao, K. Sun, S. Lu, Improving Molecular Planarity by Changing Alky Chain Position Enables 12.3% Efficiency All©\Small©\Molecule Organic Solar Cells with Enhanced Carrier Lifetime and Reduced Recombination. Sol. RRL. 4, 1900326 (2020)."
