Repository: JinYSun/TeLLAgent

# 🤖**TeLLAgent**👑

------

### **<u>** TeLLAgent: A Tool-Enhanced Large Language Model-based Agent for Autonomous Design and Discovery of High-Performance Molecules</u>

## 😀Motivation

Large language model (LLM) agents have demonstrated significantly enhanced capabilities compared to individual LLMs. However, their application in the chemistry domain remains constrained by limited multimodal synergy, restricted toolsets, static knowledge bases, and insufficient multi-step reasoning and tool-calling capabilities.

File: tool/dataset.csv (part 34 of 48)
ID,SMILES,Name,HOMO,LUMO,Voc (V),Jsc (mA cm^2),FF,PCE(%),ref
3123,CCCCCCCC1=C(C2=CC=C(C3=C(CCCCCC)C=C(C4=CC5=C(S4)C4=C(S5)C(C5=CC=C(CCCCCC)S5)=C5C6=C(C=C(C7=CC(CCCCCC)=C(C8=CC=C(C9=C(CCCCCC)C=C(/C=C(\C#N)C(=O)OCC(CC)CCCC)S9)S8)S7)S6)SC5=C4C4=CC=C(CCCCCC)S4)S3)S2)SC(/C=C(\CC#N)C(=O)OC(CC)CCCC)=C1,SM-DTBDT,,,0.853,22.38,0.72,13.8,"J. Gao, J. Ge, R. Peng, C. Liu, L. Cao, D. Zhang, B. Fanady, L. Hong, E. Zhou, Z. Ge, Over 14% efficiency nonfullerene all-small-molecule organic solar cells enabled by improving the ordering of molecular donors via side-chain engineering. J. Mater. Chem. A. 8, 7405¨C7411 (2020)."
3124,CCCCCCCC1=C(C2=CC=C(C3=C(CCCCCC)C=C(C4=CC5=C(S4)C4=C(S5)C(C5=CC=C(C(CC)CCCC)S5)=C5C6=C(C=C(C7=CC(CCCCCC)=C(C8=CC=C(C9=C(CCCCCC)C=C(/C=C(\C#N)C(=O)OCC(CC)CCCC)S9)S8)S7)S6)SC5=C4C4=CC=C(C(CC)CCCC)S4)S3)S2)SC(/C=C(\CC#N)C(=O)OC(CC)CCCC)=C1,SM-BDT,,,0.81,24.55,0.63,12.45,"S. Li, Q. Ma, B. Qiu, L. Meng, J. Zhang, Y. Wu, Z. Zhang, Z.-G. Zhang, Y. Li, Effects of the Center Units of Small©\Molecule Donors on the Morphology, Photovoltaic Performance, and Device Stability of All©\Small©\Molecule Organic Solar Cells. Sol. RRL. 5, 2100515 (2021)."
3125,CCCCCCCCSC1=CC=C(C2=C3C=C(C4=CC(CCCCCCCC)=C(C5=CC=C(C6=C(CCCCCCCC)C=C(/C=C(\C#N)C(=O)OC(CC)CCCC)S6)S5)S4)SC3=C(C3=CC=C(SCCCCCCCC)S3)C3=C2SC(C2=CC(CCCCCCCC)=C(C4=CC=C(C5=C(CCCCCCCC)C=C(/C=C(\C#N)C(=O)OC(CC)CCCC)S5)S4)S2)=C3)S1,SM8,,,0.84,21.63,0.588,10.68,"S. Li, Q. Ma, B. Qiu, L. Meng, J. Zhang, Y. Wu, Z. Zhang, Z.-G. Zhang, Y. Li, Effects of the Center Units of Small©\Molecule Donors on the Morphology, Photovoltaic Performance, and Device Stability of All©\Small©\Molecule Organic Solar Cells. Sol. RRL. 5, 2100515 (2021)."
3126,CCCCCCCCCCCCSC1=CC=C(C2=C3C=C(C4=CC(CCCCCCCC)=C(C5=CC=C(C6=C(CCCCCCCC)C=C(/C=C(\C#N)C(=O)OC(CC)CCCC)S6)S5)S4)SC3=C(C3=CC=C(SCCCCCCCCCCCC)S3)C3=C2SC(C2=CC(CCCCCCCC)=C(C4=CC=C(C5=C(CCCCCCCC)C=C(/C=C(\C#N)C(=O)OC(CC)CCCC)S5)S4)S2)=C3)S1,SM12,,,0.851,21.23,0.7256,13.1,"J. Guo, K. Hu, B. Qiu, J. Zhang, D. Yang, L. Zhou, S. Li, L. Meng, Z. Zhang, Y. Li, Fine-Tuning Miscibility and ¦Ð¨C¦Ð Stacking by Alkylthio Side Chains of Donor Molecules Enables High-Performance All-Small-Molecule Organic Solar Cells. ACS Appl. Mater. Interfaces. 13, 36033¨C36043 (2021)."
3127,CCCCCCC1=C(C(CC)CCCC)SC(C2=C3C=C(C4=C(CC(C)C)C=C(C5=NC6=C(N=C(C7=CC(CC(CC)CCCC)=C(/C=C8\SC(=S)N(CCCC)C8=O)S7)S6)S5)S4)SC3=C(C3=CC(CCCCCC)=C(C(CC)CCCC)S3)C3=C2SC(C2=C(CC(CC)CCCC)C=C(C4=NC5=C(N=C(C6=CC(CC(CC)CCCCC)=C(/C=C7\SC(=S)N(CCC)C7=O)S6)S5)S4)S2)=C3)=C1,SL1,,,0.837,19.2,0.659,10.5,"J. Guo, K. Hu, B. Qiu, J. Zhang, D. Yang, L. Zhou, S. Li, L. Meng, Z. Zhang, Y. Li, Fine-Tuning Miscibility and ¦Ð¨C¦Ð Stacking by Alkylthio Side Chains of Donor Molecules Enables High-Performance All-Small-Molecule Organic Solar Cells. ACS Appl. Mater. Interfaces. 13, 36033¨C36043 (2021)."
3128,CCCCCC(CC)CC1=C(/C=C2\SC(=S)N(CCC)C2=O)SC(C2=NC3=C(N=C(C4=CC(CC(CC)CCCC)=C(C5=CC6=C(S5)C(C5=CC=C(C(CC)CCCC)S5)=C5C=C(C7=C(CC(C)C)C=C(C8=NC9=C(N=C(C%10=CC(CC(CC)CCCC)=C(/C=C%11\SC(=S)N(CCCC)C%11=O)S%10)S9)S8)S7)SC5=C6C5=CC=C(C(CC)CCCC)S5)S4)S3)S2)=C1,SL2,,,0.88,23.2,0.68,13.9,"Y. Wang, Q. Fan, Y. Wang, J. Fang, Q. Liu, L. Zhu, J. Qiu, X. Guo, F. Liu, W. Su, M. Zhang, Modulating Crystallinity and Miscibility via Side-chain Variation Enable High Performance All-Small-Molecule Organic Solar Cells. Chinese Journal of Chemistry. 39, 2147¨C2153 (2021)."
3129,CCCCCCCCC1=C(C(CC)CCCC)SC(C2=C3C=C(C4=C(CC(C)C)C=C(C5=NC6=C(N=C(C7=CC(CC(CC)CCCC)=C(/C=C8\SC(=S)N(CCCC)C8=O)S7)S6)S5)S4)SC3=C(C3=CC(CCCCCCCC)=C(C(CC)CCCC)S3)C3=C2SC(C2=C(CC(CC)CCCC)C=C(C4=NC5=C(N=C(C6=CC(CC(CC)CCCCC)=C(/C=C7\SC(=S)N(CCC)C7=O)S6)S5)S4)S2)=C3)=C1,SL3,,,0.89,21.6,0.6,11.5,"Y. Wang, Q. Fan, Y. Wang, J. Fang, Q. Liu, L. Zhu, J. Qiu, X. Guo, F. Liu, W. Su, M. Zhang, Modulating Crystallinity and Miscibility via Side-chain Variation Enable High Performance All-Small-Molecule Organic Solar Cells. Chinese Journal of Chemistry. 39, 2147¨C2153 (2021)."
3130,CCCCCCC1=C(CCCCCC)SC(C2=C3C=C(C4=C(CC(C)C)C=C(C5=NC6=C(N=C(C7=CC(CC(CC)CCCC)=C(/C=C8\SC(=S)N(CCCC)C8=O)S7)S6)S5)S4)SC3=C(C3=CC(CCCCCC)=C(CCCCCC)S3)C3=C2SC(C2=C(CC(CC)CCCC)C=C(C4=NC5=C(N=C(C6=CC(CC(CC)CCCCC)=C(/C=C7\SC(=S)N(CCC)C7=O)S6)S5)S4)S2)=C3)=C1,SL4,,,0.88,21.6,0.67,12.7,"Y. Wang, Q. Fan, Y. Wang, J. Fang, Q. Liu, L. Zhu, J. Qiu, X. Guo, F. Liu, W. Su, M. Zhang, Modulating Crystallinity and Miscibility via Side-chain Variation Enable High Performance All-Small-Molecule Organic Solar Cells. Chinese Journal of Chemistry. 39, 2147¨C2153 (2021)."
3131,CCCCCCCCC1=C(C2=CC=C(C3=C(CCCCCCCC)C=C(C4=CC5=C(O4)C(C4=CC=C(CC(CC)CCCC)S4)=C4C=C(C6=CC(CCCCCCCC)=C(C7=CC=C(C8=C(CCCCCCCC)C=C(/C=C9\SC(=S)N(CC)C9=O)S8)S7)S6)SC4=C5C4=CC=C(CC(CC)CCCC)S4)S3)S2)SC(/C=C2\SC(=S)N(CC)C2=O)=C1,TBFT-TR,,,0.87,23,0.62,12.4,"Y. Wang, Q. Fan, Y. Wang, J. Fang, Q. Liu, L. Zhu, J. Qiu, X. Guo, F. Liu, W. Su, M. Zhang, Modulating Crystallinity and Miscibility via Side-chain Variation Enable High Performance All-Small-Molecule Organic Solar Cells. Chinese Journal of Chemistry. 39, 2147¨C2153 (2021)."
3132,CCCCC(CC)C1=CC=C(C2=C3C=C(/C=C4\SC(=S)N(CC)C4=O)SC3=C(C3=CC=C(C(CC)CCCC)S3)C3=C2SC(C2=C(C(CC)CCCC)C4=C(S2)C(C(CCC)CCCC)=C(C2=CC5=C(S2)C(C2=CC=C(C(CC)CCCC)S2)=C2C=C(/C=C6\SC(=S)N(CC)C6=O)SC2=C5C2=CC=C(C(CC)CCCC)S2)S4)=C3)S1,DRTT-R,,,0.784,24.59,0.7278,14.03,"R. Sun, Y. Wu, J. Guo, Z. Luo, C. Yang, J. Min, High-efficiency all-small-molecule organic solar cells based on an organic molecule donor with an asymmetric thieno[2,3-f] benzofuran unit. Sci. China Chem. 63, 1246¨C1255 (2020)."
3133,CCCCC(CC)CC1=CSC(C2=CC=C(C3=CC(CC(CC)CCCC)=C(C4=CC5=C(C6=CC(F)=C(CC(CC)CCCC)S6)C6=C(C=CS6)C(C6=CC(F)=C(CC(CC)CCCC)S6)=C5S4)S3)C3=NSN=C23)=C1,W2-CA,,,0.95,15.72,0.626,10.4,"X. Cheng, M. Li, Z. Guo, J. Yu, G. Lu, L. Bu, L. Ye, H. Ade, Y. Chen, Y. Geng, ¡°Twisted¡± conjugated molecules as donor materials for efficient all-small-molecule organic solar cells processed with tetrahydrofuran. J. Mater. Chem. A. 7, 23008¨C23018 (2019)."
3134,CCCCC(CC)CC1=CSC(C2=CC=C(C3=CC(CC(CC)CCCC)=C(C4=CC5=C(C6=CC(F)=C(CC(CC)CCCC)S6)C6=C(C=CS6)C(C6=CC(F)=C(CC(CC)CCCC)S6)=C5S4)S3)C3N=NSC23)=C1,W2-Reh,,,0.83,25.19,76.8,16.06,"Q. Wang, X. Zhang, Y. Miao, X. Jiang, X. Wang, Z. Zhang, Z. Lv, T. Liu, B. Zou, H. Xu, R. Yang, Y. Kan, Y. Sun, K. Gao, Synergy Effect of Symmetry-Breaking and End-Group Engineering Enables 16.06% Efficiency for All-Small-Molecule Organic Solar Cells, ACS Materials Lett. 6 (2024) 713¨C719. https://doi.org/10.1021/acsmaterialslett.3c01500."
3135,CCCCCCCCC1=C(C2=CC=C(C3=C(CCCCCCCC)C=C(C4=NC5=C(S4)C(C4=CC=C(CC(CC)CCCC)S4)=C4N=C(C6=CC(CCCCCCCC)=C(C7=CC=C(C8=C(CCCCCCCC)C=C(/C=C(/C#N)C(=O)OCC(CC)CCCC)S8)S7)S6)SC4=C5C4=CC=C(CC(CC)CCCC)S4)S3)S2)SC(/C=C(/C#N)C(=O)OCC(CC)CCCC)=C1,BBTSM-1,,,0.826,25.31,74.8,15.63,"Q. Wang, X. Zhang, Y. Miao, X. Jiang, X. Wang, Z. Zhang, Z. Lv, T. Liu, B. Zou, H. Xu, R. Yang, Y. Kan, Y. Sun, K. Gao, Synergy Effect of Symmetry-Breaking and End-Group Engineering Enables 16.06% Efficiency for All-Small-Molecule Organic Solar Cells, ACS Materials Lett. 6 (2024) 713¨C719. https://doi.org/10.1021/acsmaterialslett.3c01500."
3136,CCCCCCCCC1=C(C2=CC(CCCCCCCC)=C(C3=CC(CCCCCCCC)=C(C4=NC(Cl)=C(C5=C(CCCCCCCC)C=C(C6=C(CCCCCCCC)C=C(C7=C(CCCCCCCC)C=C(/C=C8/SC(=C(C#N)C#N)N(C(C)C)C8=O)S7)S6)S5)S4)S3)S2)SC(/C=C2/SC(=C(C#N)C#N)N(CC)C2=O)=C1,Tz6T-iP,,,0.87,21.6,63,11.8," D. Han, S. Wen, F. Bi, C. Shang, X. Ding, A. Saparbaev, E. Zakhidov, V. Kuvondikov, C. Yang, M. Sun, Small molecular donor materials based on electron withdrawing benzobisthiazole core unit enable an efficiency of 11.8% for organic solar cells, Chemical Engineering Journal 463 (2023) 142400. https://doi.org/10.1016/j.cej.2023.142400."
3137,CCCCCCCCC1=C(C2=CC(CCCCCCCC)=C(C3=CC(CCCCCCCC)=C(C4=NC(Cl)=C(C5=C(CCCCCCCC)C=C(C6=C(CCCCCCCC)C=C(C7=C(CCCCCCCC)C=C(/C=C8/SC(=C(C#N)C#N)N(CCC)C8=O)S7)S6)S5)S4)S3)S2)SC(/C=C2/SC(=C(C#N)C#N)N(CCC)C2=O)=C1,Tz6T-P,,,849.1,25.55,72.49,15.7," Q. Chen, Y. Li, D. Hu, S. Lu, Z. Xiao, Branched Terminal Alkyl Chain Enabling 15.7% Efficiency Oligothiophene Donor, Solar RRL 8 (2024) 2300802. https://doi.org/10.1002/solr.202300802."
3138,CCCCCCCCC1=C(C2=CC=C(/C=C3\SC(=S)N(CC)C3=O)S2)SC(C2=CC3=C(S2)C2=C(S3)C(C3=CC(SCC(CCCCCC)CCCCCCCC)=CC=C3)=C3C4=C(C=C(C5=CC(CCCCCCCC)=C(C6=CC=C(/C=C7\SC(=S)N(CC)C7=O)S6)S5)S4)SC3=C2C2=CC(SCC(CCCCCC)CCCCCCCC)=CC=C2)=C1,MPhS-C2,,,876.1,24.83,67.4,14.7," Q. Chen, Y. Li, D. Hu, S. Lu, Z. Xiao, Branched Terminal Alkyl Chain Enabling 15.7% Efficiency Oligothiophene Donor, Solar RRL 8 (2024) 2300802. https://doi.org/10.1002/solr.202300802."
3139,CCCCCCCCC1=C(C2=CC=C(/C=C3\SC(=S)N(CC4=CC=CC=C4)C3=O)S2)SC(C2=CC3=C(S2)C2=C(S3)C(C3=CC(SCC(CCCCCC)CCCCCCCC)=CC=C3)=C3C4=C(C=C(C5=CC(CCCCCCCC)=C(C6=CC=C(/C=C7\SC(=S)N(CC8=CC=CC=C8)C7=O)S6)S5)S4)SC3=C2C2=CC(SCC(CCCCCC)CCCCCCCC)=CC=C2)=C1,MPhS-Ph,,,0.867,24.42,74.08,15.67," X. Ma, C. Wang, D. Deng, H. Zhang, L. Zhang, J. Zhang, Y. Yang, Z. Wei, Small Molecule Donors Design Rules for Non-Halogen Solvent Fabricated Organic Solar Cells, Small n/a (n.d.) 2309042. https://doi.org/10.1002/smll.202309042."
3140,CCCCCCCCC1=C(C2=CC=C(C3=C(CCCCCCCC)C=C(C4=CC5=C(S4)C(C4=CC(Cl)=C(CC(CC)CCCC)S4)=C4C=C(C6=CC(CCCCCCCC)=C(C7=CC=C(C8=C(CCCCCCCC)C=C(/C=C9/SC(=S)N(CC)C9=O)S8)[Se]7)S6)SC4=C5C4=CC(Cl)=C(CC(CC)CCCC)S4)S3)[Se]2)SC(/C=C2/SC(=S)N(CCCCCCC)C2=O)=C1,CBTSeEHR,,,0.859,23.63,72.75,14.77," X. Ma, C. Wang, D. Deng, H. Zhang, L. Zhang, J. Zhang, Y. Yang, Z. Wei, Small Molecule Donors Design Rules for Non-Halogen Solvent Fabricated Organic Solar Cells, Small n/a (n.d.) 2309042. https://doi.org/10.1002/smll.202309042."
3141,CCCCCCCCC1=C(C2=CC=C(C3=C(CCCCCCCC)C=C(C4=CC5=C(S4)C(C4=CC(Cl)=C(CC(CC)CCCC)S4)=C4C=C(C6=CC(CCCCCCCC)=C(C7=CC=C(C8=C(CCCCCCCC)C=C(/C=C9/SC(=S)N(CC)C9=O)S8)S7)S6)SC4=C5C4=CC=C(CC(CC)CCCC)S4)S3)S2)SC(/C=C2/SC(=S)N(CC)C2=O)=C1,BTEHR-CTb,,,0.881,18.76,0.732,12.1," C. Liu, Z. Wu, N. Qiu, C. Li, Y. Lu, Selenophene-containing benzodithiophene based donors with different alkyl chains in terminal groups for high-performance all-small-molecule organic solar cells, New J. Chem. 47 (2023) 2840¨C2846. https://doi.org/10.1039/D2NJ06222D."
3142,CCCCCCCCC1=C(C2=CC=C(C3=C(CCCCCCCC)C=C(C4=CC5=C(S4)C(C4=CC(Cl)=C(CC(CC)CCCC)S4)=C4C=C(C6=CC(CCCCCCCC)=C(C7=CC=C(C8=C(CCCCCCCC)C=C(/C=C9/SC(=S)N(CC(CC)CCCC)C9=O)S8)[Se]7)S6)SC4=C5C4=CC(Cl)=C(CC(CC)CCCC)S4)S3)[Se]2)SC(/C=C2/SC(=S)N(CC(CC)CCCC)C2=O)=C1,CBTSeHR,,,0.908,17.43,0.685,10.84," C. Liu, Z. Wu, N. Qiu, C. Li, Y. Lu, Selenophene-containing benzodithiophene based donors with different alkyl chains in terminal groups for high-performance all-small-molecule organic solar cells, New J. Chem. 47 (2023) 2840¨C2846. https://doi.org/10.1039/D2NJ06222D."
3143,CCN(CC)C1=CC=C2C=C(C(/C=C/C=C/C3=CC=C(N(C)C)C=C3)=C(C#N)C#N)C(=O)OC2=C1,C3-CN,,,0.871,15.28,0.698,9.3," C. Liu, Z. Wu, N. Qiu, C. Li, Y. Lu, Selenophene-containing benzodithiophene based donors with different alkyl chains in terminal groups for high-performance all-small-molecule organic solar cells, New J. Chem. 47 (2023) 2840¨C2846. https://doi.org/10.1039/D2NJ06222D."
3144,CCN(CC)C1=CC=C2C=C(C(=O)/C=C/C=C/C3=CC=C(N(C)C)C=C3)C(=O)OC2=C1,C3,,,1.05,20.54,0.68,14.62?," R. Pradhan, K. Khandelwal, S.J. Panda, C.S. Purohit, B.P. Bag, R. Singhal, W. Liu, X. Zhu, G.D. Sharma, A. Mishra, Achieving High-Efficiency in Binary Organic Solar Cells by the Structural Fine-Tuning of Coumarin-Based Donor, Solar RRL 7 (2023) 2300032. https://doi.org/10.1002/solr.202300032."
3145,CCCCCCC1=C(C2=CC(CCCCCC)=C(C3=CC=C(/C=C4\SC(=S)N(CC(CC)CCCC)C4=O)S3)S2)SC(C2=CC3=C(C4=C(F)C(F)=C(CC(CC)CCCC)S4)C4=C(C=C(C5=CC(CCCCCC)=C(C6=CC(CCCCCC)=C(C7=CCC(/C=C8\SC(=S)N(CC(CC)CCCC)C8=O)S7)S6)S5)S4)C(C4=C(F)C(F)=C(CC(CC)CCCC)S4)=C3S2)=C1,SM-REH ,,,0.96,18.41,0.62,10.85," R. Pradhan, K. Khandelwal, S.J. Panda, C.S. Purohit, B.P. Bag, R. Singhal, W. Liu, X. Zhu, G.D. Sharma, A. Mishra, Achieving High-Efficiency in Binary Organic Solar Cells by the Structural Fine-Tuning of Coumarin-Based Donor, Solar RRL 7 (2023) 2300032. https://doi.org/10.1002/solr.202300032."
3146,CCCCCCC1=C(C2=CC(CC(CC)CCCC)=C(C3=CC=C(/C=C4\SC(=S)N(CC(CC)CCCC)C4=O)S3)S2)SC(C2=CC3=C(S2)C(C2=C(F)C(F)=C(CC(CC)CCCC)S2)=C2C=C(C4=CC(CCCCCC)=C(C5=CC(CC(CC)CCCC)=C(C6=CC=C(/C=C7\SC(=S)N(CC(CC)CCCC)C7=O)S6)S5)S4)SC2=C3C2=C(F)C(F)=C(CC(CC)CCCC)S2)=C1,SM-EH-R ,,,0.85,25.42,72.4,15.6," J. Ge, Z. Chen, Q. Ye, L. Xie, W. Song, Y. Guo, J. Zhang, X. Tong, J. Zhang, E. Zhou, Z. Wei, Z. Ge, Modulation of Molecular Stacking via Tuning 2-Ethylhexyl Alkyl Chain Enables Improved Efficiency for All-Small-Molecule Organic Solar Cells, ACS Appl. Mater. Interfaces 15 (2023) 10803¨C10811. https://doi.org/10.1021/acsami.3c00167."
3147,CCCCCCC1=C(C2=CC(CCCCCC)=C(C3=CC=C(/C=C4\SC(=S)N(CCCCCC)C4=O)S3)S2)SC(C2=CC3=C(C4=C(F)C(F)=C(CC(CC)CCCC)S4)C4=C(C=C(C5=CC(CCCCCC)=C(C6=CC(CCCCCC)=C(C7=CCC(/C=C8\SC(=S)N(CCCCCC)C8=O)S7)S6)S5)S4)C(C4=C(F)C(F)=C(CC(CC)CCCC)S4)=C3S2)=C1,SM-R ,,,0.85,23.73,71.3,14.4," J. Ge, Z. Chen, Q. Ye, L. Xie, W. Song, Y. Guo, J. Zhang, X. Tong, J. Zhang, E. Zhou, Z. Wei, Z. Ge, Modulation of Molecular Stacking via Tuning 2-Ethylhexyl Alkyl Chain Enables Improved Efficiency for All-Small-Molecule Organic Solar Cells, ACS Appl. Mater. Interfaces 15 (2023) 10803¨C10811. https://doi.org/10.1021/acsami.3c00167."
3148,CCCCCCC1=C(C2=CC(CC(CC)CCCC)=C(C3=CC=C(/C=C4\SC(=S)N(CCCCCC)C4=O)S3)S2)SC(C2=CC3=C(S2)C(C2=C(F)C(F)=C(CC(CC)CCCC)S2)=C2C=C(C4=CC(CCCCCC)=C(C5=CC(CC(CC)CCCC)=C(C6=CC=C(/C=C7\SC(=S)N(CCCCCC)C7=O)S6)S5)S4)SC2=C3C2=C(F)C(F)=C(CC(CC)CCCC)S2)=C1,SM-EH-R ,,,0.86,24.64,66.2,14," J. Ge, Z. Chen, Q. Ye, L. Xie, W. Song, Y. Guo, J. Zhang, X. Tong, J. Zhang, E. Zhou, Z. Wei, Z. Ge, Modulation of Molecular Stacking via Tuning 2-Ethylhexyl Alkyl Chain Enables Improved Efficiency for All-Small-Molecule Organic Solar Cells, ACS Appl. Mater. Interfaces 15 (2023) 10803¨C10811. https://doi.org/10.1021/acsami.3c00167."
3149,CCCCC(CC)CC1=CC=C(C2=C3C=C(/C=C4\SC(=S)N(CC)C4=O)SC3=C(C3=CC=C(CC(CC)CCCC)[Se]3)C3=C2SC(C2=C(C4=CC=C(CC(CC)CCCC)[Se]4)C4=C(C2)C(C2=CC=C(CC(CC)CCCC)[Se]2)=C(C2=CC5=C(S2)C(C2=CC=C(CC(CC)CCCC)[Se]2)=C2C=C(/C=C6\SC(=S)N(CC)C6=O)SC2=C5C2=CC=C(CC(CC)CCCC)[Se]2)S4)=C3)[Se]1,DRTT-6Se,,,0.85,21.96,63.4,11.9," J. Ge, Z. Chen, Q. Ye, L. Xie, W. Song, Y. Guo, J. Zhang, X. Tong, J. Zhang, E. Zhou, Z. Wei, Z. Ge, Modulation of Molecular Stacking via Tuning 2-Ethylhexyl Alkyl Chain Enables Improved Efficiency for All-Small-Molecule Organic Solar Cells, ACS Appl. Mater. Interfaces 15 (2023) 10803¨C10811. https://doi.org/10.1021/acsami.3c00167."
3150,CCCCC(CC)CC1=CC=C(C2=C3C=C(/C=C4\SC(=S)N(CC)C4=O)SC3=C(C3=CC=C(CC(CC)CCCC)S3)C3=C2SC(C2=C(C4=CC=C(CC(CC)CCCC)[Se]4)C4=C(C2)C(C2=CC=C(CC(CC)CCCC)[Se]2)=C(C2=CC5=C(S2)C(C2=CC=C(CC(CC)CCCC)S2)=C2C=C(/C=C6\SC(=S)N(CC)C6=O)SC2=C5C2=CC=C(CC(CC)CCCC)S2)S4)=C3)S1,DRTT-2Se,,,0.85,25.29,69.9,15.03," X. Cheng, Z. Liang, S. Liang, X. Zhang, J. Xu, Y. Xu, W. Ni, M. Li, Y. Geng, ¡°Twisted¡± small molecule donors with enhanced intermolecular interactions in the condensed phase towards efficient and thick-film all-small-molecule organic solar cells, J. Mater. Chem. A 11 (2023) 13984¨C13993. https://doi.org/10.1039/D3TA01893H."
3151,CCCCC(CC)CC1=CC=C(C2=C3C=C(/C=C4\SC(=S)N(CC)C4=O)SC3=C(C3=CC=C(CC(CC)CCCC)S3)C3=C2SC(C2=C(C4=CC=C(CC(CC)CCCC)S4)C4=C(C2)C(C2=CC=C(CC(CC)CCCC)S2)=C(C2=CC5=C(S2)C(C2=CC=C(CC(CC)CCCC)S2)=C2C=C(/C=C6\SC(=S)N(CC)C6=O)SC2=C5C2=CC=C(CC(CC)CCCC)S2)S4)=C3)S1,DRTT-T,,,0.85,25.18,68.8,14.79," X. Cheng, Z. Liang, S. Liang, X. Zhang, J. Xu, Y. Xu, W. Ni, M. Li, Y. Geng, ¡°Twisted¡± small molecule donors with enhanced intermolecular interactions in the condensed phase towards efficient and thick-film all-small-molecule organic solar cells, J. Mater. Chem. A 11 (2023) 13984¨C13993. https://doi.org/10.1039/D3TA01893H."
3152,CCCCCCC1=C(C2=CC(CCCCCC)=C(C3=CC=C(/C=C4\SC(=S)N(CCCCCC)C4=O)S3)S2)SC(C2=CC3=C(S2)C(C2=CC=C(SCC(CC)CCCC)C(F)=C2)=C2C=C(C4=CC(CCCCCC)=C(C5=CC(CCCCCC)=C(C6=CC=C(/C=C7\SC(=S)N(CCCCCC)C7=O)S6)S5)S4)SC2=C3C2=CC=C(CCCCCCC3CCCC3)S2)=C1,As-TCp,,,0.85,24.85,62.9,13.37," X. Cheng, Z. Liang, S. Liang, X. Zhang, J. Xu, Y. Xu, W. Ni, M. Li, Y. Geng, ¡°Twisted¡± small molecule donors with enhanced intermolecular interactions in the condensed phase towards efficient and thick-film all-small-molecule organic solar cells, J. Mater. Chem. A 11 (2023) 13984¨C13993. https://doi.org/10.1039/D3TA01893H."
3153,CCCCCCC1=C(C2=CC(CCCCCC)=C(C3=CC=C(/C=C4\SC(=S)N(CCCCCC)C4=O)S3)S2)SC(C2=CC3=C(S2)C(C2=CC(Cl)=C(CCCCCCC4CCCC4)S2)=C2C=C(C4=CC(CCCCCC)=C(C5=CC(CCCCCC)=C(C6=CC=C(/C=C7\SC(=S)N(CCCCCC)C7=O)S6)S5)S4)SC2=C3C2=CC(Cl)=C(CCCCCCC3CCCC3)S2)=C1,S-TCp,,,0.873,24.45,74.9,16.46," X. Wang, Z. Li, X. Zheng, C. Xiao, T. Hu, Y. Liao, R. Yang, High-Efficiency All-Small-Molecule Organic Solar Cells Based on New Molecule Donors with Conjugated Symmetric/Asymmetric Hybrid Cyclopentyl-Hexyl Side Chains, Advanced Functional Materials 33 (2023) 2300323. https://doi.org/10.1002/adfm.202300323."
3154,CCCCCCC1=C(C2=CC(CCCCCC)=C(C3=CC=C(/C=C4\SC(=S)N(CCCCCC)C4=O)S3)S2)SC(C2=CC3=C(S2)C(C2=CC=C(SCC(CC)CCCC)C(F)=C2)=C2C=C(C4=CC(CCCCCC)=C(C5=CC(CCCCCC)=C(C6=CC=C(/C=C7\SC(=S)N(CCCCCC)C7=O)S6)S5)S4)SC2=C3C2=CC=C(SCC(CC)CCCC)C(F)=C2)=C1,S-BF,,,0.87,23.88,73.83,15.77?," X. Wang, Z. Li, X. Zheng, C. Xiao, T. Hu, Y. Liao, R. Yang, High-Efficiency All-Small-Molecule Organic Solar Cells Based on New Molecule Donors with Conjugated Symmetric/Asymmetric Hybrid Cyclopentyl-Hexyl Side Chains, Advanced Functional Materials 33 (2023) 2300323. https://doi.org/10.1002/adfm.202300323."
3155,CCCCCCC1=C(C2=CC(CCCCCC)=C(C3=CC=C(/C=C4\SC(=S)N(CCC)C4=O)S3)S2)SC(C2=CC3=C(S2)C(C2=CC=C(SCC(CC)CCCC)C=C2)=C2C=C(C4=CC(CCCCCC)=C(C5=CC(CCCCCC)=C(C6=CC=C(/C=C7\SC(=S)N(C(C)CC)C7=O)S6)S5)S4)SC2=C3C2=CC=C(SCC(CC)CCCC)C=C2)=C1,SM-s-Bu,,,0.868,22.91,69.39,14.92?," X. Wang, Z. Li, X. Zheng, C. Xiao, T. Hu, Y. Liao, R. Yang, High-Efficiency All-Small-Molecule Organic Solar Cells Based on New Molecule Donors with Conjugated Symmetric/Asymmetric Hybrid Cyclopentyl-Hexyl Side Chains, Advanced Functional Materials 33 (2023) 2300323. https://doi.org/10.1002/adfm.202300323."
3156,CCCCCCC1=C(C2=CC(CCCCCC)=C(C3=CC=C(/C=C4\SC(=S)N(CCCC)C4=O)S3)S2)SC(C2=CC3=C(S2)C(C2=CC=C(SCC(CC)CCCC)C=C2)=C2C=C(C4=CC(CCCCCC)=C(C5=CC(CCCCCC)=C(C6=CC=C(/C=C7\SC(=S)N(CCCC)C7=O)S6)S5)S4)SC2=C3C2=CC=C(SCC(CC)CCCC)C=C2)=C1,SM-n-Bu,,,0.841,25.18,74.34,16.06," H.-F. Zhi, M. Jiang, H. Zhang, Q. An, H.-R. Bai, M.H. Jee, H.Y. Woo, D. Li, X. Huang, J.-L. Wang, Isomeric Small Molecule Donor with Terminal Branching Position Directly Attached to the Backbone Enables Efficient All-Small-Molecule Organic Solar Cells with Excellent Stability, Advanced Functional Materials 33 (2023) 2300878. https://doi.org/10.1002/adfm.202300878."
3157,CCCCCCCCC1=C(C2=CC=C(C3=C(CCCCCCCC)C=C(C4=CC5=C(S4)C(C4=CC(Cl)=C(CC(CC)CCCC)S4)=C4C=C(C6=CC(CCCCCCCC)=C(C7=CC=C(C8=C(CCCCCCCC)C=C(/C=C9\SC(=S)N(CC(CC)CCCC)C9=O)S8)S7)S6)SC4=C5C4=CC(Cl)=C(CC(CC)CCCC)S4)S3)S2)SC(/C=C2\SC(=S)N(CC(CC)CCCC)C2=O)=C1,BTEHR-CT,,,0.83,24.75,72.12,15.12," H.-F. Zhi, M. Jiang, H. Zhang, Q. An, H.-R. Bai, M.H. Jee, H.Y. Woo, D. Li, X. Huang, J.-L. Wang, Isomeric Small Molecule Donor with Terminal Branching Position Directly Attached to the Backbone Enables Efficient All-Small-Molecule Organic Solar Cells with Excellent Stability, Advanced Functional Materials 33 (2023) 2300878. https://doi.org/10.1002/adfm.202300878."
3158,CCCCCCCCC1=C(C2=CC=C(C3=C(CCCCCCCC)C=C(C4=CC5=C(S4)C(OCC(CCCCCC)CCCCCCCC)=C4C=C(C6=CC(CCCCCCCC)=C(C7=CC=C(C8=C(CCCCCCCC)C=C(/C=C9\SC(=S)N(CC(CC)CCCC)C9=O)S8)S7)S6)SC4=C5C4=CC=C(SCC(CC)CCCC)S4)S3)S2)SC(/C=C2\SC(=S)N(CC(CC)CCCC)C2=O)=C1,a-BTR-H4,,,0.946,17.05,0.69,11.13," C. Liu, L. Liu, N. Qiu, X. Wan, C. Li, Y. Lu, A novel chlorinated small molecule donor for efficient binary and ternary all-small-molecule organic solar cells, Organic Electronics 106 (2022) 106532. https://doi.org/10.1016/j.orgel.2022.106532."
3159,CCCCCCC1=C(C2=CC(CCCCCC)=C(C3=CC=C(/C=C4/SC(=S)N(CC(CC)CCCC)C4=O)S3)S2)SC(C2=CC3=C(S2)C(C2=CN=C(SCC(CC)CCCC)S2)=C2C=C(C4=CC(CCCCCC)=C(C5=CC(CCCCCC)=C(C6=CC=C(/C=C7/SC(=S)N(CC(CC)CCCC)C7=O)S6)S5)S4)SC2=C3C2=CN=C(SCC(CC)CCCC)S2)=C1,SW2,,,0.815,24.8,53.5,11.36," Y. Zhao, Z. Huang, X. Kang, J. Yu, M. Ding, D. Liu, G. Lu, X. Bao, L. Yu, M. Sun, End Group Effect of Asymmetric Benzodithiophene-Based Donor with Liquid-Crystal State for Small-Molecule Binary Solar Cell, Small 19 (2023) 2205244. https://doi.org/10.1002/smll.202205244."
3160,CCCCCCC1=C(C2=CC(CCCCCC)=C(C3=CC=C(/C=C4/SC(=S)N(CC(C)CC)C4=O)S3)S2)SC(C2=CC3=C(S2)C(C2=CC=C(SCC(CC)CCCC)S2)=C2C=C(C4=CC(CCCCCC)=C(C5=CC(CCCCCC)=C(C6=CC=C(/C=C7/SC(=S)N(CC(CC)CCCC)C7=O)S6)S5)S4)SC2=C3C2=CC=C(SCC(CC)CCCC)S2)=C1,SW1,,,0.835,74,25.1,15.51," S. Wu, W. Feng, L. Meng, Z. Zhang, X. Si, Y. Chen, X. Wan, C. Li, Z. Yao, Y. Chen, 15.51 % efficiency all-small-molecule organic solar cells achieved by symmetric thiazolyl substitution, Nano Energy 103 (2022) 107801. https://doi.org/10.1016/j.nanoen.2022.107801."
3161,CCCCOC(=O)/C(C#N)=C/C1=CC2=C(S1)C(C1=CC=C(CC(CC)CCCC)S1)=C1C=C(C3=CC4=C(S3)C(C3=CC=C(CC(CC)CCCC)S3)=C3C=C(C5=CC6=C(S5)C(C5=CC=C(CC(CC)CCCC)S5)=C5C=C(/C=C(\C#N)C(=O)OCCCC)SC5=C6C5=CC=C(CC(CC)CCCC)S5)SC3=C4C3=CC=C(CC(CC)CCCC)S3)SC1=C2C1=CC=C(CC(CC)CCCC)S1,TBCA-C4,,,0.806,63.8,25.09,12.9," S. Wu, W. Feng, L. Meng, Z. Zhang, X. Si, Y. Chen, X. Wan, C. Li, Z. Yao, Y. Chen, 15.51 % efficiency all-small-molecule organic solar cells achieved by symmetric thiazolyl substitution, Nano Energy 103 (2022) 107801. https://doi.org/10.1016/j.nanoen.2022.107801."
3162,CCCCCCCCCCC1=CC=C(C2(C3=CC=C(CCCCCCCC)C=C3)C3=CC4=C(C=C3C3=C2C2=C(S3)C3=C(C=C(/C=C5C(=O)C6=C(C=C(F)C(F)=C6)C5=C(C#N)C#N)S3)S2)C(C2=CC=C(CCCCCCCCCC)C=C2)(C2=CC=C(CCCCCCCCCC)C=C2)C2=C4SC3=C2SC2=C3SC(/C=C3C(=O)C4=C(C=C(F)C(F)=C4)C3=C(C#N)C#N)=C2)C=C1,2F-C10,,,19.92,0.804,0.6482,9.96,"F. Zhao, D. He, J. Xin, S. Dai, H. Xue, L. Jiang, Z. Wei, W. Ma, X. Zhan, Y. Li, C. Wang, Modulating morphology via side-chain engineering of fused ring electron acceptors for high performance organic solar cells, Sci. China Chem. 62 (2019) 790¨C796. https://doi.org/10.1007/s11426-019-9453-7."
3163,CCCCCCCCC(C)N1C2=C(SC(/C=C3C(=O)C4=C(C=C(F)C(F)=C4)C3=C(C#N)C#N)=C2)C2=C1C1=C(S2)C2=C(SC3=C2N(C(CCCCCCCC)CCCCCCCC)C2=C3SC(/C=C3C(=O)C4=C(C=C(F)C(F)=C4)C3=C(C#N)C#N)=C2)C2=C1SC1=C2N(C(CCCCCCCC)CCCCCCCC)C2=C1SC(/C=C1C(=O)C3=C(C=C(F)C(F)=C3)C1=C(C#N)C#N)=C2,BTDTP-C8C9-6F,-5.68,-4.01,14.9,0.89,0.7498,9.95,"W. Wang, R. An, T. Wang, H. Li, J. Zhang, H. Tian, X. Wu, H. Tong, L. Wang, Nitrogen-Bridged Star-Shaped Fused-Ring Electron Acceptors for Organic Solar Cells, Giant. (2022) 100093. https://doi.org/10.1016/j.giant.2022.100093."
3164,CCCCCCC1=CC=C(C2(C3=CC=C(CCCCCC)C=C3)C3=CC4=C(C=C3C3=C2C2=C(C=C(/C=C5C(=O)C6=C(C=CC=C6)C5=C(C#N)C#N)S2)S3)C(C2=CC=C(CCCCCC)C=C2)(C2=CC=C(CCCCCC)C=C2)C2=C4SC3=C2SC(/C=C2C(=O)C4=C(C=C(F)C(F)=C4)C2=C(C#N)C#N)=C3)C=C1,ITIC-4F,-5.74,-4.15,17.6,0.83,0.677,9.91,"T.J. Aldrich, M. Matta, W. Zhu, S.M. Swick, C.L. Stern, G.C. Schatz, A. Facchetti, F.S. Melkonyan, T.J. Marks, Fluorination Effects on Indacenodithienothiophene Acceptor Packing and Electronic Structure, End-Group Redistribution, and Solar Cell Photovoltaic Response, J. Am. Chem. Soc. 141 (2019) 3274¨C3287. https://doi.org/10.1021/jacs.8b13653."
3165,CCCCCCC1(CCCCCC)C2=CC3=C(C=C2C2=C1C=C(/C=C1C(=O)C4=CC=CC=C4C1=C(C#N)C#N)S2)C(CCCCCC)(CCCCCC)C1=C3C=C2C(=C1)C1=C(C=C(/C=C3C(=O)C4=C(C=CC=C4)C3=C(C#N)C#N)S1)C2(CCCCCC)CCCCCC,FTIC-C6C6,-5.6,-3.81,16.03,0.91,0.6317,9.91,"Z. Zhang, M. Li, Y. Liu, J. Zhang, S. Feng, X. Xu, J. Song, Z. Bo, Simultaneous enhancement of the molecular planarity and the solubility of non-fullerene acceptors: effect of aliphatic side-chain substitution on the photovoltaic performance, J. Mater. Chem. A. 5 (2017) 7776¨C7783. https://doi.org/10.1039/C7TA02141K."
3166,O=C(C(C=C(Cl)C(Cl)=C1)=C1C/2=C(C#N)/C#N)C2=C/C3=CC(C4(CCCCCCCC)CCCCCCCC)=C(S3)C5=C4C=C(C(C=C(C(CCCCCCCC)(CCCCCCCC)C6=C7SC(/C=C8C(C(C=C(Cl)C(Cl)=C9)=C9C8=C(C#N)C#N)=O)=C6)C7=C%10)=C%10C%11(CCCCCCCC)CCCCCCCC)C%11=C5,F-2CL,-5.5,-3.86,15.97,0.906,0.684,9.89,"Y. Wang, Y. Wang, B. Kan, X. Ke, X. Wan, C. Li, Y. Chen, High-Performance All-Small-Molecule Solar Cells Based on a New Type of Small Molecule Acceptors with Chlorinated End Groups, Adv. Energy Mater. 8 (2018) 1802021. https://doi.org/10.1002/aenm.201802021."
3167,CCCCC(CC)CC1(CC(CC)CCCC)C2=C(SC(/C=C3C(=O)C4=CC(F)=C(F)C=C4C3=C(C#N)C#N)=C2)C2=C1C=C(C1=CC=C(C3=CC4C(S3)C3=C(C=C(/C=C5C(=O)C6=CC(F)=C(F)C=C6C5=C(C#N)C#N)S3)C4(CC(CC)CCCC)CC(CC)CCCC)N=N1)S2,NOCIC,,,16.22,0.907,0.67,9.89,"J. Gao, Y. Li, S. Li, X. Xia, X. Lu, M. Shi, H. Chen, Non-fullerene acceptors with nitrogen-containing six-membered heterocycle cores for the applications in organic solar cells, Sol. Energy Mater. Sol. Cells. 225 (2021) 111046. https://doi.org/10.1016/j.solmat.2021.111046."
3168,CCCCCC1=CC=C(C2(C3=CC=C(CCCCC)C=C3)C3=CC4=C(C=C3C3=C2C2=C(S3)C3=C(C=C(/C=C5C(=O)C6=C(C=C(F)C(F)=C6)C5=C(C#N)C#N)S3)S2)C(C2=CC=C(CCCCC)C=C2)(C2=CC=C(CCCCC)C=C2)C2=C4SC3=C2SC2=C3SC(/C=C3C(=O)C4=C(C=C(F)C(F)=C4)C3=C(C#N)C#N)=C2)C=C1,2F-C5,,,19.63,0.77,0.673,9.87,"F. Zhao, D. He, J. Xin, S. Dai, H. Xue, L. Jiang, Z. Wei, W. Ma, X. Zhan, Y. Li, C. Wang, Modulating morphology via side-chain engineering of fused ring electron acceptors for high performance organic solar cells, Sci. China Chem. 62 (2019) 790¨C796. https://doi.org/10.1007/s11426-019-9453-7."
3169,CCCCCCC1=CC=C(C2(C3=CC=C(CCCCCC)C=C3)C3=CC4=C(C=C3C3=C2C2=C(C=C(/C=C5C(=O)C6=CC=CC=C6C5=C(C#N)C#N)S2)S3)N(CC(CC)CCCC)C2=CC3=C(C=C24)C(C2=CC=C(CCCCCC)C=C2)(C2=CC=C(CCCCCC)C=C2)C2=C3SC3=C2SC(/C=C2C(=O)C4=CC=CC=C4C2=C(C#N)C#N)=C3)C=C1,CZTT-IC ,-5.54,-3.97,17.26,0.97,0.5897,9.87,"H. Wang, Z. Zhang, J. Yu, X. Liu, S. Qu, S. Guang, W. Tang, Nonacyclic carbazole-based non-fullerene acceptors enable over 12% efficiency with enhanced stability for organic solar cells, J. Mater. Chem. A. 7 (2019) 21903¨C21910. https://doi.org/10.1039/C9TA08573D."
3170,CCCCC(CC)CC1(CC(CC)CCCC)C2=C(SC(/C=C3C(=O)C4=C(C=CC(F)=C4)C3=C(C#N)C#N)=C2)C2=C1C=C(C1=C(F)C(F)=C(C3=CC4=C(S3)C3=C(C=C(/C=C5C(=O)C6=C(C=C(F)C(F)=C6)C5=C(C#N)C#N)S3)C4(CC(CC)CCCC)CC(CC)CCCC)S1)S2,HF-TCIC,-5.43,-3.83,20.04,0.76,0.65,9.86,"R. Qin, W. Yang, S. Li, T.-K. Lau, Z. Yu, Z. Liu, M. Shi, X. Lu, C.-Z. Li, H. Chen, Enhanced intramolecular charge transfer of unfused electron acceptors for efficient organic solar cells, Mater. Chem. Front. 3 (2019) 513¨C519. https://doi.org/10.1039/C8QM00609A."
3171,CCCCCCCCC(CCCCCCCC)N1C2=CC(C3=CC=C(/C=C4C(=O)C5=CC(Br)=CC=C5C4=C(C#N)C#N)S3)=CC=C2C2=CC=C(C3=CC=C(/C=C4C(=O)C5=CC(Br)=CC=C5C4=C(C#N)C#N)S3)C=C21,C8IDT-Br,-5.73,-3.86,15.66,0.97,0.6481,9.85,"L. Zhang, S. Tu, W. Wang, Q. Ling, Brominated Small-Molecule Acceptors with a Simple Non-fused Framework for Efficient Organic Solar Cells, ACS Appl. Energy Mater. 4 (2021) 4805¨C4814. https://doi.org/10.1021/acsaem.1c00369."
3172,CCCCC(CC)CC1(CC(CC)CCCC)C2=C(SC(/C=C3C(=O)C4=C(C=C(F)C(F)=C4)C3=C(C#N)C#N)=C2)C2=C1C=C(C1=CC=C(C3=CC4=C(S3)C3=C(C=C(/C=C5C(=O)C6=C(C=C(F)C(F)=C6)C5=C(C#N)C#N)S3)C4(CC(CC)CCCC)CC(CC)CCCC)C3=NSN=C13)S2,BT-IC4F,-5.89,-4.27,21.4,0.69,0.664,9.83,"Y. Wang, Z. Liu, X. Cui, C. Wang, H. Lu, Y. Liu, Z. Fei, Z. Ma, Z. Bo, Small molecule acceptors with a ladder-like core for high-performance organic solar cells with low non-radiative energy losses, J. Mater. Chem. A. 8 (2020) 12495¨C12501. https://doi.org/10.1039/D0TA03683H."
3173,CCCCCCOC1=C(C2=CC3=C(S2)C2=C(C=C(/C=C4C(=O)C5=C(C=C(F)C(F)=C5)C4=C(C#N)C#N)S2)C3(CC(CC)CCCC)CC(CC)CCCC)SC(C2=CC3=C(S2)C2=C(C=C(/C=C4C(=O)C5=C(C=C(F)C(F)=C5)C4=C(C#N)C#N)S2)C3(CC(CC)CCCC)CC(CC)CCCC)=C1OCCCCCC,C6OT-4F,-5.36,-4.03,21.5,0.761,0.6001,9.83,"D. Luo, Y. Zhang, L. Li, C. Shan, Q. Liu, Z. Wang, W.C.H. Choy, A.K.K. Kyaw, Near-infrared non-fused ring acceptors with light absorption up to 1000?nm for efficient and low-energy loss organic solar cells, Mater. Today Energy. 24 (2022) 100938. https://doi.org/10.1016/j.mtener.2021.100938."
3174,CCCCCCC1=CC=C(C2(C3=CC=C(CCCCCC)C=C3)C3=CC4=C(C=C3C3=C2C=C(C2=C5C(F)=C(C(=O)OCC(CC)CCCC)SC5=C(/C=C5C(=O)C6=C(C=CC=C6)C5=C(C#N)C#N)S2)O3)C(C2=CC=C(CCCCCC)C=C2)(C2=CC=C(CCCCCC)C=C2)C2=C4SC(C3=C4C(F)=C(C(=O)OCC(CC)CCCC)SC4=C(/C=C4C(=O)C5=C(C=CC=C5)C4=C(C#N)C#N)S3)=C2)C=C1,T1,-5.42,-3.91,20.95,0.72,0.65,9.82,"F.-X. Chen, J.-Q. Xu, Z.-X. Liu, M. Chen, R. Xia, Y. Yang, T.-K. Lau, Y. Zhang, X. Lu, H.-L. Yip, A.K.-Y. Jen, H. Chen, C.-Z. Li, Near-Infrared Electron Acceptors with Fluorinated Regioisomeric Backbone for Highly Efficient Polymer Solar Cells, Adv. Mater. 30 (2018) 1803769. https://doi.org/10.1002/adma.201803769."
3175,CCCCCCC1=CC=C(C2(C3=CC=C(CCCCCC)C=C3)C3=C(SC(/C=C4C(=O)C5=C(C=CC(C)=C5)C4=C(C#N)C#N)=C3)C3=C2C2=C(S3)C(C3=CC4=C(C=C(CC(CC)CCCC)S4)S3)=C3C(=C2C2=CC4=C(C=C(CC(CC)CCCC)S4)S2)SC2=C3C(C3=CC=C(CCCCCC)C=C3)(C3=CC=CC(CCCCCC)=C3)C3=C2SC(/C=C2C(=O)C4=C(C=CC(C)=C4)C2=C(C#N)C#N)=C3)C=C1,BTT-MIC,-5.55,-3.76,15.9,1.027,0.6151,9.82,"Y. Jia, Y. Zhang, W. Jiang, B. Su, C. Liu, E. Zhu, G. Che, A fused-ring non-fullerene acceptor based on a benzo[1,2-b:4,5-b¡ä]dithiophene central core with a thieno[3,2-b]thiophene side-chain for highly efficient organic solar cells, J. Mater. Chem. A. 7 (2019) 10905¨C10911. https://doi.org/10.1039/C9TA01888C."
3176,C#CC(CCCC)CN1C(=O)C2=C(C3=CC4=C(S3)C3=C(C=C(/C=C5C(=O)C6=C(C=C7C=CC=CC7=C6)C5=C(C#N)C#N)S3)C4(CC(CC)CCCC)CC(CC)CCCC)SC(C3=CC4=C(S3)C3=C(C=C(/C=C5C(=O)C6=C(C=C7C=CC=CC7=C6)C5=C(C#N)C#N)S3)C4(CC(CC)CCCC)CC(CC)CCCC)=C2C1=O,TPDCNC ,-5.37,-3.83,17.4,0.8,0.704,9.8,"S.-Z. Geng, W.-T. Yang, J. Gao, S.-X. Li, M.-M. Shi, T.-K. Lau, X.-H. Lu, C.-Z. Li, H.-Z. Chen, Non-fullerene Acceptors with a Thieno[3,4-c]pyrrole-4,6-dione (TPD) Core for Efficient Organic Solar Cells, Chin. J. Polym. Sci. 37 (2019) 1005¨C1014. https://doi.org/10.1007/s10118-019-2309-x."
3177,O=C1N(CCCCCC)/C(S/C1=C/C2=CC=C(C3=CC4=C(C=C3)N(CC(CC)CCCC)C5=C4C=C(N(CC(CC)CCCC)C6=C7C=C(C8=CC=C(/C=C9S/C(N(CCCCCC)C/9=O)=C(C#N)C#N)C%10=NSN=C8%10)C=C6)C7=C5)C%11=NSN=C2%11)=C(C#N)/C#N,ICz-RdCN2,-5.58,-3.98,15.58,1.01,0.62,9.76,"Suman, A. Siddiqui, M.L. Keshtov, G.D. Sharma, S.P. Singh, New indolo carbazole-based non-fullerene n-type semiconductors for organic solar cell applications, J. Mater. Chem. C. 7 (2019) 543¨C552. https://doi.org/10.1039/C8TC05318A."
3178,O=C(C(C=CC=C1)=C1C/2=C(C#N)C#N)C2=C/C(S3)=CC4=C3C5=C(C4(C6=CC=C(CCCCCC)C=C6)C7=CC=C(CCCCCC)C=C7)C8=CC9=C(C(C(C%10=CC=C(CCCCCC)C=C%10)(C%11=CC=C(CCCCCC)C=C%11)C%12=C%13SC(/C=C%14C(C(C=CC=C%15)=C%15C\%14=C(C#N)/C#N)=O)=C%12)=C%13S9)C=C8S5,BDCPDT-IC,-5.41,-3.87,16.84,0.84,0.69,9.73,"S.-L. Chang, F.-Y. Cao, W.-C. Huang, P.-K. Huang, C.-S. Hsu, Y.-J. Cheng, Highly Efficient Inverted D:A1:A2 Ternary Blend Organic Photovoltaics Combining a Ladder-type Non-Fullerene Acceptor and a Fullerene Acceptor, ACS Appl. Mater. Interfaces. 9 (2017) 24797¨C24803. https://doi.org/10.1021/acsami.7b06650."
3179,CCCCCCCCCCC(CCCCCCCC)CC1=C(/C=C2C(=O)C3=C(C=C(F)C(F)=C3)C2=C(C#N)C#N)SC(C2=CC(C(C)C)=C3C=CC4=C(C5=CC(CC(CCCCCCCC)CCCCCCCCCC)=C(/C=C6C(=O)C7=C(C=C(F)C(F)=C7)C6=C(C#N)C#N)S5)C=C(C(C)C)C5=C4C3=C2C=C5)=C1,Py-2F,-5.58,-3.62,15.44,0.92,0.6822,9.73,"H. Li, J. Chen, L. Yi, J. Cao, M. Xiao, W. Zhuang, J. Li, R. Xia, J. Yu, Z. Tang, Easily synthesized pyrene-based nonfullerene acceptors for efficient organic solar cells, Synth. Met. 281 (2021) 116904. https://doi.org/10.1016/j.synthmet.2021.116904."
3180,CCCCCCC1=CC=C(C2(C3=CC=C(CCCCCC)C=C3)C3=CC4=C(C=C3C3=C2C2=C(C=C(/C=C/C=C5/C(=O)C6=C(C=CC=C6)C5=C(C#N)C#N)S2)S3)C(C2=CC=C(CCCCCC)C=C2)(C2=CC=C(CCCCCC)C=C2)C2=C4SC3=C2SC(/C=C/C=C2/C(=O)C4=C(C=CC(F)=C4)C2=C(C#N)C#N)=C3)C=C1,lTVflC,-5.56,-4.01,19.73,0.84,0.5867,9.72,"X. Li, H. Huang, H. Bin, Z. Peng, C. Zhu, L. Xue, Z.-G. Zhang, Z. Zhang, H. Ade, Y. Li, Synthesis and Photovoltaic Properties of a Series of Narrow Bandgap Organic Semiconductor Acceptors with Their Absorption Edge Reaching 900 nm, Chem. Mater. 29 (2017) 10130¨C10138. https://doi.org/10.1021/acs.chemmater.7b03928."
3181,CCCCCCCCC1(CCCCCCCC)C2=CC(C3=CC=C(/C=C4C(=O)C5=CC(Br)=CC=C5C4=C(C#N)C#N)S3)=CC=C2C2=CC=C(C3=CC=C(/C=C4C(=O)C5=CC(Br)=CC=C5C4=C(C#N)C#N)S3)C=C21,F8IDT-Br,-5.82,-3.87,14.6,0.98,0.6776,9.7,"L. Zhang, S. Tu, W. Wang, Q. Ling, Brominated Small-Molecule Acceptors with a Simple Non-fused Framework for Efficient Organic Solar Cells, ACS Appl. Energy Mater. 4 (2021) 4805¨C4814. https://doi.org/10.1021/acsaem.1c00369."
3182,CCCCCCOC1=CC=C(C2(C3=CC=C(OCCCCCC)C=C3)C3=CC4=C(C=C3C3=C2C2=C(C=C(/C=C5/C(=O)C6=C(C=CC=C6)C5=C(C#N)C#N)S2)S3)C(C2=CC=C(OCCCCCC)C=C2)(C2=CC=C(OCCCCCC)C=C2)C2=C4SC3=C2SC(/C=C2/C(=O)C4=C(C=CC=C4)C2=C(C#N)C#N)=C3)C=C1,POIT-IC,-5.57,-3.92,16.1,1.04,0.601,9.7,"Q. Fan, W. Su, M. Zhang, J. Wu, Y. Jiang, X. Guo, F. Liu, T.P. Russell, M. Zhang, Y. Li, Synergistic Effects of Side-Chain Engineering and Fluorination on Small Molecule Acceptors to Simultaneously Broaden Spectral Response and Minimize Voltage Loss for 13.8% Efficiency Organic Solar Cells, Sol. RRL. 3 (2019) 1900169. https://doi.org/10.1002/solr.201900169."
3183,CCCCCCCCOC1=CC=CC(OCCCCCCCC)=C1C1=C(C2=CC=C(/C=C3/C(=O)C4=C(C=C(F)C(F)=C4)C3=C(C#N)C#N)S2)SC(C2=CC(OCC(CC)CCCC)=C(C3=CC(C4=C(OCCCCCCCC)C=CC=C4OCCCCCCCC)=C(C4=CC=C(/C=C5/C(=O)C6=CC(F)=C(F)C=C6C5=C(C#N)C#N)S4)S3)C=C2OCC(CC)CCCC)=C1,PhO4T-1,-5.53,-3.94,20.71,0.859,0.5446,9.69,"C. Li, X. Zhang, N. Yu, X. Gu, L. Qin, Y. Wei, X. Liu, J. Zhang, Z. Wei, Z. Tang, Q. Shi, H. Huang, Simple Nonfused-Ring Electron Acceptors with Noncovalently Conformational Locks for Low-Cost and High-Performance Organic Solar Cells Enabled by End-Group Engineering, Adv. Funct. Mater. 32 (2022) 2108861. https://doi.org/10.1002/adfm.202108861."
3184,CCCCCCCCC1(C)C2=C(C=C3C(=C2)C2=C(C=C(/C=C4C(=O)C5=C(C=CC(C)=C5)C4=C(C#N)C#N)S2)C3(CCCCCCCC)CCCCCCCC)C2=C1C=C(/C=C1C(=O)C3=C(C=C(C)C=C3)C1=C(C#N)C#N)S2,IDT-2O,-5.73,-3.85,15.64,0.86,0.723,9.68,"S. Feng, C. Zhang, Y. Liu, Z. Bi, Z. Zhang, X. Xu, W. Ma, Z. Bo, Fused-Ring Acceptors with Asymmetric Side Chains for High-Performance Thick-Film Organic Solar Cells, Adv. Mater. 29 (2017) 1703527. https://doi.org/10.1002/adma.201703527."
3185,CCCCCCC1=CC=C(C2(C3=CC=C(CCCCCC)C=C3)C3=C([Se]C(/C=C4C(=O)C5=C(C=CC=C5)C4=C(C#N)C#N)=C3)C3=C2C2=C(S3)C3=C(S2)C2=C(C=C(/C=C4C(=O)C5=C(C=CC=C5)C4=C(C#N)C#N)[Se]2)C3(C2=CC=C(CCCCCC)C=C2)C2=CC=C(CCCCCC)C=C2)C=C1,STIC,-5.2,-3.91,19.96,0.77,0.63,9.68,"X. Liao, X. Shi, M. Zhang, K. Gao, L. Zuo, F. Liu, Y. Chen, A.K.-Y. Jen, Fused selenophene-thieno[3,2-b]thiophene¨Cselenophene (ST)-based narrow-bandgap electron acceptor for efficient organic solar cells with small voltage loss, Chem. Commun. 55 (2019) 8258¨C8261. https://doi.org/10.1039/C9CC03585K."
3186,CCCCCCCCC1(CCCCCCCC)C2=CC3=C(C=C2C2=C1C=C(/C=C1C(=O)C4=C(C=CC(C)=C4)C1=C(C#N)C#N)S2)C(CCCCCCCC)(CCCCCCCC)C1=C3SC(/C=C2C(=O)C3=C(C=C(C)C=C3)C2=C(C#N)C#N)=C1,IDT-2O,-5.72,-3.85,15.7,0.86,0.716,9.65,"C. Zhang, S. Feng, Y. Liu, S. Ming, H. Lu, D. Ma, X. Xu, Y. Wu, Z. Bo, High efficiency ternary polymer solar cells based on a fused pentacyclic electron acceptor, J. Mater. Chem. A. 6 (2018) 6854¨C6859. https://doi.org/10.1039/C8TA00944A."
3187,CCCCC(CC)CCC1(CC(CC)CCCC)C2=C(SC(/C=C3C(=O)C4=C(C=C(F)C(F)=C4)C3=C(C#N)C#N)=C2)C2=C1C=C(C1=C(OCC(CC)CCCC)C(OCC(CC)CCCC)=C(C3=CC4=C(S3)C3=C(C=C(/C=C5C(=O)C6=C(C=C(F)C(F)=C6)C5=C(C#N)C#N)S3)C4(CC(CC)CCCC)CC(CC)CCCC)C3=NSN=C31)S2,BCDT-4F,-5.46,-3.86,18.28,0.8,0.66,9.65,"C. He, Y. Li, S. Li, Z.-P. Yu, Y. Li, X. Lu, M. Shi, C.-Z. Li, H. Chen, Near-Infrared Electron Acceptors with Unfused Architecture for Efficient Organic Solar Cells, ACS Appl. Mater. Interfaces. 12 (2020) 16700¨C16706. https://doi.org/10.1021/acsami.0c00837."
3188,O=C(C(C=CC=C1)=C1C/2=C(C#N)C#N)C2=C/C3=CC(N(C(CCCCCCCC)CCCCCCCC)C4=C5SC6=C4SC7=C6N(C(CCCCCCCC)CCCCCCCC)C8=C7SC(/C=C9C(C(C=CC=C%10)=C%10C9=C(C#N)C#N)=O)=C8)=C5S3,SN61C,-5.38,-3.93,16.5,0.88,0.66,9.6,"C. Huang, X. Liao, K. Gao, L. Zuo, F. Lin, X. Shi, C.-Z. Li, H. Liu, X. Li, F. Liu, Y. Chen, H. Chen, A.K.-Y. Jen, Highly Efficient Organic Solar Cells Based on S,N-Heteroacene Non-Fullerene Acceptors, Chem. Mater. 30 (2018) 5429¨C5434. https://doi.org/10.1021/acs.chemmater.8b02276."
3189,O=C(C1=C(C)SC(C)=C1C/2=C(C#N)C#N)C2=C/C3=CC4=C(S3)C5=C(C6=C(C7=CC=C(CC(CC)CCCC)S7)C8=C(C9=C(S8)C(SC(/C=C%10C(C%11=C(C)SC(C)=C%11C\%10=C(C#N)/C#N)=O)=C%12)=C%12C9(C%13=CC=C(CCCCCC)C=C%13)C%14=CC=C(CCCCCC)C=C%14)C(C%15=CC=C(CC(CC)CCCC)S%15)=C6S5)C4(C%16=CC=C(CCCCCC)C=C%16)C%17=CC=C(CCCCCC)C=C%17,BTTIC-4M,-5.55,-3.79,15.67,0.968,0.637,9.6,"W. Gao, T. Liu, Z. Luo, L. Zhang, R. Ming, C. Zhong, W. Ma, H. Yan, C. Yang, Regulating exciton bonding energy and bulk heterojunction morphology in organic solar cells via methyl-functionalized non-fullerene acceptors, J. Mater. Chem. A. 7 (2019) 6809¨C6817. https://doi.org/10.1039/C9TA00597H."
3190,O=C(C(C=CC=C1)=C1C/2=C(C#N)/C#N)C2=C/C(C(OCCCCCC)=C3)=CC(OCCCCCC)=C3C4=CC5=C(C6=CC(C7(C8=CC=C(CCCCCC)C=C8)C9=CC=C(CCCCCC)C=C9)=C(C%10=C7C=C(C%11=C(OCCCCCC)C=C(/C=C%12C(C(C=CC=C%13)=C%13C\%12=C(C#N)C#N)=O)C(OCCCCCC)=C%11)S%10)C=C6C5(C%14=CC=C(CCCCCC)C=C%14)C%15=CC=C(CCCCCC)C=C%15)S4,IDT-BOC6,-5.51,-3.78,17.52,1.01,0.54,9.6,"Y. Liu, Z. Zhang, S. Feng, M. Li, L. Wu, R. Hou, X. Xu, X. Chen, Z. Bo, Exploiting Noncovalently Conformational Locking as a Design Strategy for High Performance Fused-Ring Electron Acceptor Used in Polymer Solar Cells, J. Am. Chem. Soc. 139 (2017) 3356¨C3359. https://doi.org/10.1021/jacs.7b00566."
3191,CCCCCCCCC1(CCCCCCCC)C2=CC3=C(C=C2C2=C1C=C(/C=C1C(=O)C4=CC=CC=C4C1=C(C#N)C#N)S2)C(CCCCCCCC)(CCCCCCCC)C1=C3C=C2C(=C1)C1=C(C=C(/C=C3C(=O)C4=CC=CC=C4C3=C(C#N)C#N)S1)C2(CCCCCCCC)CCCCCCCC,F-H,-5.42,-3.79,15.02,0.94,0.67,9.59,"Y. Wang, Y. Zhang, N. Qiu, H. Feng, H. Gao, B. Kan, Y. Ma, C. Li, X. Wan, Y. Chen, A Halogenation Strategy for over 12% Efficiency Nonfullerene Organic Solar Cells, Adv. Energy Mater. 8 (2018) 1702870. https://doi.org/10.1002/aenm.201702870."
3192,CCCCCCC1=CC=C(C2(C3=CC=C(CCCCCC)C=C3)C3=CC4=C(OCC(CC)CCCC)C5=C(C=C4C(OCC(CC)CCCC)=C3C3=C2C2=C(C=C(/C=C4C(=O)C6=C(Cl)SC=C6C4=C(C#N)C#N)S2)S3)C(C2=CC=C(CCCCCC)C=C2)(C2=CC=C(CCCCCC)C=C2)C2=C5SC3=C2SC(/C=C2C(=O)C4=C(Cl)SC=C4C2=C(C#N)C#N)=C3)C=C1,NITT-ThCl,-5.71,-4.1,16.3,0.97,0.6062,9.58,"R. Ming, G. Li, C. Xu, Z. Luo, W. Ning, C. Zhong, X. Liu, C. Ye, F. Zhang, C. Yang, Naphthalene-fused octacyclic electron-donating central core constructs non-fullerene acceptors for organic solar cells, Chem. Eng. J. 425 (2021) 130618. https://doi.org/10.1016/j.cej.2021.130618."
3193,CCCCCCCCC1(CCCCCCCC)C2=CC3=C(C=C2C2=CC4=C(C=C21)C1=C(S4)C2=C(C=C(/C=C4C(=O)C5=C(C=C(F)C(F)=C5)C4=C(C#N)C#N)S2)C1(C1=CC=C(CCCCCC)C=C1)C1=CC=C(CCCCCC)C=C1)SC1=C3C(C2=CC=C(CCCCCC)C=C2)(C2=CC=C(CCCCCC)C=C2)C2=C1SC(/C=C1C(=O)C3=C(C=C(F)C(F)=C3)C1=C(C#N)C#N)=C2,DTFT9-FIC,-5.49,-4.01,19.01,0.86,0.5861,9.58,"F.-Y. Cao, P.-K. Huang, Y.-C. Su, W.-C. Huang, S.-L. Chang, K.-E. Hung, Y.-J. Cheng, Forced coplanarity of dithienofluorene-based non-fullerene acceptors to achieve high-efficiency organic solar cells, J. Mater. Chem. A. 7 (2019) 17947¨C17953. https://doi.org/10.1039/C9TA05116C."
3194,CCCCCCC1=CC=C(C2(C3=CC=C(CCCCCC)C=C3)C3=C(SC4=C3SC(/C=C3C(=O)C5=C(C=C(F)C(F)=C5)C3=C(C#N)C#N)=C4)C3=C2C2=C(S3)C3=C(S2)C2=C(C4=C(C=C(/C=C5C(=O)C6=C(C=C(F)C(F)=C6)C5=C(C#N)C#N)S4)S2)C3(C2=CC=C(CCCCCC)C=C2)C2=CC=C(CCCCCC)C=C2)C=C1,F8IC,-5.47,-4.06,23.3,0.65,0.634,9.55,"G. Cai, P. Xue, Z. Chen, T. Li, K. Liu, W. Ma, J. Lian, P. Zeng, Y. Wang, R.P.S. Han, X. Zhan, High-Performance Mid-Bandgap Fused-Pyrene Electron Acceptor, Chem. Mater. 31 (2019) 6484¨C6490. https://doi.org/10.1021/acs.chemmater.8b04668."
3195,CCCCCCCCC1=C(/C=C2C(=O)C3=C(C=CC=C3)C2=C(C#N)C#N)SC2=C1C(CCCCCCCC)(CCCCCCCC)OC1=CC3=C(C=C12)C(CCCCCCCC)(CCCCCCCC)C1=C3C=C2OC(CCCCCCCC)(CCCCCCCC)C3=C(SC(/C=C4C(=O)C5=C(C=CC=C5)C4=C(C#N)C#N)=C3CCCCCCCC)C2=C1,FOR-1N,-5.7,-3.67,15.38,1.071,0.5798,9.55,"S. Wu, L. Meng, Z. Zhang, M. Li, Y. Yang, J. Wang, H. Chen, C. Jiang, X. Wan, C. Li, Z. Yao, Y. Chen, Molecular optimization of incorporating pyran fused acceptor¨Cdonor¨Cacceptor type acceptors enables over 15% efficiency in organic solar cells, J. Mater. Chem. C. 10 (2022) 1977¨C1983. https://doi.org/10.1039/D1TC05779K."
