Repository: JinYSun/TeLLAgent

# 🤖**TeLLAgent**👑

------

### **<u>** TeLLAgent: A Tool-Enhanced Large Language Model-based Agent for Autonomous Design and Discovery of High-Performance Molecules</u>

## 😀Motivation

Large language model (LLM) agents have demonstrated significantly enhanced capabilities compared to individual LLMs. However, their application in the chemistry domain remains constrained by limited multimodal synergy, restricted toolsets, static knowledge bases, and insufficient multi-step reasoning and tool-calling capabilities.

File: tool/dataset.csv (part 37 of 48)
ID,SMILES,Name,HOMO,LUMO,Voc (V),Jsc (mA cm^2),FF,PCE(%),ref
3342,CCCCCCC1=CC=C(C2(C3=CC=C(CCCCCC)C=C3)C3=C(SC(/C=C4C(=O)C5=C(C=C(F)C(F)=C5)C4=C(C#N)C#N)=C3)C3=C2C2=CC4=C(C=C2S3)C2=C(S4)C3=C(C=C(/C=C4C(=O)C5=C(C=CC(F)=C5)C4=C(C#N)C#N)S3)C2(C2=CC=C(CCCCCC)C=C2)C2=CC=C(CCCCCC)C=C2)C=C1,BDCPDT-FIC,-5.52,-4,19.12,0.7,0.6067,8.12,"S.-L. Chang, F.-Y. Cao, W.-C. Huang, P.-K. Huang, K.-H. Huang, C.-S. Hsu, Y.-J. Cheng, New Thieno[3,2-b]thiophene-Based Acceptor: Tuning Acceptor Strength of Ladder-Type N-Type Materials to Simultaneously Achieve Enhanced Voc and Jsc of Nonfullerene Solar Cells, ACS Energy Lett. 3 (2018) 1722¨C1729. https://doi.org/10.1021/acsenergylett.8b00563."
3343,CCCCCCC1=CC=C(C2(C3=CC=C(CCCCCC)C=C3)C3=C(SC(/C=C4C(=O)C5=C(C=C(F)C(F)=C5)C4=C(C#N)C#N)=C3)C3=C2C2=C4SC5=C(C4=C4SC6=C(C4=C2S3)C(C2=CC=C(CCCCCC)C=C2)(C2=CC=C(CCCCCC)C=C2)C2=C6SC(/C=C3C(=O)C4=C(C=C(F)C(F)=C4)C3=C(C#N)C#N)=C2)C(C2=CC=C(CCCCCC)C=C2)(C2=CC=C(CCCCCC)C=C2)C2=C5SC(/C=C3C(=O)C4=C(C=C(F)C(F)=C4)C3=C(C#N)C#N)=C2)C=C1,BTCDT-ICF,-5.83,-3.98,16.93,0.73,0.656,8.11,"X. Wu, W. Wang, H. Hang, H. Li, Y. Chen, Q. Xu, H. Tong, L. Wang, Star-Shaped Fused-Ring Electron Acceptors with a C3h-Symmetric and Electron-Rich Benzotri(cyclopentadithiophene) Core for Efficient Nonfullerene Organic Solar Cells, ACS Appl. Mater. Interfaces. 11 (2019) 28115¨C28124. https://doi.org/10.1021/acsami.9b08017."
3344,CCCCCCCCN1N=C2C(/C=C3SC(=C(C#N)C#N)N(CC)C3=O)=CC=C(C3=CC4=C(S3)C3=CC5=C(C=C3C4(C3=CC=C(CCCCCC)C=C3)C3=CC=C(CCCCCC)C=C3)C3=C(C=C(C4=CC=C(/C=C6/SC(=C(C#N)C#N)N(CC)C6=O)C6=NN(CCCCCCCC)N=C46)S3)C5(C3=CC=C(CCCCCC)C=C3)C3=CC=C(CCCCCC)C=C3)C2=N1,BTA3,-5.59,-3.7,10.89,1.21,0.565,8.1,"N. An, Y. Cai, H. Wu, A. Tang, K. Zhang, X. Hao, Z. Ma, Q. Guo, H.S. Ryu, H.Y. Woo, Y. Sun, E. Zhou, Solution-Processed Organic Solar Cells with High Open-Circuit Voltage of 1.3 V and Low Non-Radiative Voltage Loss of 0.16 V, Adv. Mater. 32 (2020) 2002122. https://doi.org/10.1002/adma.202002122."
3345,CCCCCCCCC1(CCCCCCCC)C2=CC3=C(C=C2C2=C1C=C(/C=C1C(=O)C4=C(C=CC(C)=C4)C1=C(C#N)C#N)S2)C(CCCCCCCC)(CCCCCCCC)C1=C3SC(/C=C2C(=O)C3=C(C=CC=C3)C2=C(C#N)C#N)=C1,IDIC8-H,-5.52,-3.76,13.44,0.952,0.625,8,"C. Liu, N. Qiu, Y. Sun, X. Ke, H. Zhang, C. Li, X. Wan, Y. Chen, All-Small-Molecule Organic Solar Cells Based on a Fluorinated Small Molecule Donor With High Open-Circuit Voltage of 1.07 V, Front. Chem. 8 (2020) 329. https://doi.org/10.3389/fchem.2020.00329."
3346,O=C(C(C=CC=C1)=C1C/2=C(C#N)/C#N)C2=C/C3=CC=C(C4=CC5=C(C6=C(C5(CC(CC)CCCC)CC(CC)CCCC)C=C(C7=CC=C(C8=CC=C(/C=C9C(C(C=CC=C%10)=C%10C9=C(C#N)C#N)=O)S8)S7)C=C6)S4)S3.CCCCCC.CCCCCC,ITDI,-5.89,-4.18,13.94,0.94,0.5978,8,"Z. Kang, S.-C. Chen, Y. Ma, J. Wang, Q. Zheng, Push¨CPull Type Non-Fullerene Acceptors for Polymer Solar Cells: Effect of the Donor Core, ACS Appl. Mater. Interfaces. 9 (2017) 24771¨C24777. https://doi.org/10.1021/acsami.7b05417."
3347,CCCCCCC1=CC=C(C2(C3=CC=C(CCCCCC)C=C3)C3=CC4=C(C=C3C3=C2C2=C(C=C(/C=C5C(=O)C6=CC(F)=CC=C6C5=C(C#N)C#N)S2)S3)C(C2=CC=C(CCCCCC)C=C2)(C2=CC=C(CCCCCC)C=C2)C2=C4SC3=C2SC(/C=C2C(=O)C4=C(C=CC(F)=C4)C2=C(C#N)C#N)=C3)C=C1,ITIC3,-5.54,-3.9,17,0.758,0.619,7.98,"T. Li, S. Dai, Z. Ke, L. Yang, J. Wang, C. Yan, W. Ma, X. Zhan, Fused Tris(thienothiophene)-Based Electron Acceptor with Strong Near-Infrared Absorption for High-Performance As-Cast Solar Cells, Adv. Mater. 30 (2018) 1705969. https://doi.org/10.1002/adma.201705969."
3348,CCCCCCCCC1=CC=C(C2(C3=CC=C(CCCCCCCC)C=C3)C3=CC(C4=CC=C(C5=C(CC(CC)CCCC)C=C(/C=C6C(=O)C7=CSC=C7C6=C(C#N)C#N)S5)S4)=CC=C3C3=C2C=C(C2=C(CC(CC)CCCC)C=C(/C=C4C(=O)C5=CSC=C5C4=C(C#N)C#N)S2)S3)C=C1,IOTC,-5.7,-4.01,15.04,0.95,0.5552,7.94,"Z. Kang, Y. Ma, Q. Zheng, Asymmetric indenothiophene-based nonfullerene acceptors for binary- and ternary-blend polymer solar cells, Dyes Pigments. 170 (2019) 107555. https://doi.org/10.1016/j.dyepig.2019.107555."
3349,CCCCCCC1=CC=C(C2(C3=CC=C(CCCCCC)C=C3)C3=CC4=C(C=C3C3=C2C=C(C2=CC5=C(S2)/C(=C(C)C#N)C2=CC(F)=C(F)C=C25)S3)C(C2=CC=C(CCCCCC)C=C2)(C2=CC=C(CCCCCC)C=C2)C2=C4SC(C3=CC4=C(S3)C(=C(C#N)C#N)C3=CC(F)=C(F)C=C34)=C2)C=C1,Q1-4F,-5.54,-3.99,15.63,0.73,0.69,7.93,"Q.-Q. Zhang, Y. Li, D. Wang, Z. Chen, Y. Li, S. Li, H. Zhu, X. Lu, H. Chen, C.-Z. Li, Intrinsically Chemo- and Thermostable Electron Acceptors for Efficient Organic Solar Cells, Bull. Chem. Soc. Jpn. 94 (2021) 183¨C190. https://doi.org/10.1246/bcsj.20200231."
3350,O=C(C(C=CC=C1)=C1C/2=C(C#N)C#N)C2=C/C3=CC=C(C4=CC5=C(C=C4)C(C=CC(C6=CC=C(/C=C7C(C(C=CC=C8)=C8C7=C(C#N)/C#N)=O)S6)=C9)=C9C5(CCCCCCCC)CCCCCCCC)S3,DICTF1:1.4,-5.67,-3.79,16.33,0.85,0.55,7.93,"M. Li, Y. Liu, W. Ni, F. Liu, H. Feng, Y. Zhang, T. Liu, H. Zhang, X. Wan, B. Kan, Q. Zhang, T.P. Russell, Y. Chen, A simple small molecule as an acceptor for fullerene-free organic solar cells with efficiency near 8%, J. Mater. Chem. A. 4 (2016) 10409¨C10413. https://doi.org/10.1039/C6TA04358E."
3351,CCCCCCC(CCCCCC)N1C(=O)C2=CC=C3C4=CC=C5C(=O)N(C(CCCCCC)CCCCCC)C(=O)C6=CC7=C(C8=C(C=C(C1=O)C2=C38)C1=C7C2=C(S1)C1=C(SC3=C7C=C8C(=O)N(C(CCCCCC)CCCCCC)C(=O)C9=CC=C%10C%11=CC=C%12C(=O)N(C(CCCCCC)CCCCCC)C(=O)C%13=CC(=C31)C(=C7C%10=C98)C%11=C%12%13)C1=C2SC2=C3C=C7C(=O)N(C(CCCCCC)CCCCCC)C(=O)C8=CC=C9C%10=CC=C%11C(=O)N(C(CCCCCC)CCCCCC)C(=O)C%12=CC(=C21)C(=C3C9=C87)C%10=C%11%12)C4=C56,FBT-PDI3,,,12.1,1.11,0.59,7.9,"H. Hu, Y. Li, J. Zhang, Z. Peng, L. Ma, J. Xin, J. Huang, T. Ma, K. Jiang, G. Zhang, W. Ma, H. Ade, H. Yan, Effect of Ring-Fusion on Miscibility and Domain Purity: Key Factors Determining the Performance of PDI-Based Nonfullerene Organic Solar Cells, Adv. Energy Mater. 8 (2018) 1800234. https://doi.org/10.1002/aenm.201800234."
3352,CCCCCCC1=CC=C(C2=NC3=C(N=C2C2=CC=C(CCCCCC)C=C2)C(C2=CC4=C(S2)C2=C(C=C(/C=C5C(=O)C6=C(C=CC=C6)C5=C(C#N)C#N)S2)C4(CC(CC)CCCC)CC(CC)CCCC)=C(F)C(F)=C3C2=CC3=C(S2)C2=C(C=C(/C=C4C(=O)C5=C(C=CC=C5)C4=C(C#N)C#N)S2)C3(CC(CC)CCCC)CC(CC)CCCC)C=C1,QOC6-4H,-5.59,-3.8,16.19,0.862,0.5664,7.9,"J. Huang, S. Li, J. Qin, L. Xu, X. Zhu, L.-M. Yang, Facile Modification of a Noncovalently Fused-Ring Electron Acceptor Enables Efficient Organic Solar Cells, ACS Appl. Mater. Interfaces. 13 (2021) 45806¨C45814. https://doi.org/10.1021/acsami.1c11412."
3353,CCCCCCCCN1C(=O)/C(=C/C2=CC=C(C3=CC4=C(S3)C3=C(S4)C4=CC5=C(C=C4C3(C3=CC=C(CCCCCC)C=C3)C3=CC=C(CCCCCC)C=C3)C3=C(C4=C(C=C(C6=CC=C(/C=C7SC(=C(C#N)C#N)N(CCCCCCCC)C7=O)C7=NSN=C67)S4)S3)C5(C3=CC=C(CCCCCC)C=C3)C3=CC=C(CCCCCC)C=C3)C3=NSN=C23)SC1=C(C#N)C#N,ITBTR-C8,-5.28,-3.7,14.74,0.9,0.5847,7.85,"J. Qu, Z. Mu, H. Lai, H. Chen, T. Liu, S. Zhang, W. Chen, F. He, Alkyl Chain End Group Engineering of Small Molecule Acceptors for Non-Fullerene Organic Solar Cells, ACS Appl. Energy Mater. 1 (2018) 4724¨C4730. https://doi.org/10.1021/acsaem.8b00851."
3354,CCCCCCC1=CC=C(C2(C3=CC=C(CCCCCC)C=C3)C3=CC4=C(C=C3C3=C2C=C(/C=C2C(=O)C5=C(C=C(F)C(F)=C5)C2=C(C#N)C#N)O3)C(C2=CC=C(CCCCCC)C=C2)(C2=CC=C(CCCCCC)C=C2)C2=C4OC(/C=C3C(=O)C4=C(C=C(F)C(F)=C4)C3=C(C#N)C#N)=C2)C=C1,IDF-4F,-5.83,-4.27,17.49,0.736,0.61,7.81,"E. He, X. Wang, Y. Lu, Y. Yin, F. Guo, S. Gao, Z. He, L. Zhao, Y. Cao, Y. Zhang, Indacenodifuran-Based Non-Fullerene Electron Acceptors for Efficient Polymer Solar Cells, ACS Appl. Energy Mater. 3 (2020) 6133¨C6138. https://doi.org/10.1021/acsaem.0c01247."
3355,CCCCCCN1C(=O)/C(=CC2=CC=C(C3=CC=C(C4=CC5=C(C=C4)C4=C(C=C(C6=CC=C(C7=CC=C(/C=C8/SC(=C(C#N)C#N)N(CCCCCC)C8=O)O7)C7=NSN=C67)C=C4)C5(CC(CC)CCCC)CC(CC)CCCC)C4=NSN=C34)O2)SC1=C(C#N)C#N,FRdCN2,-5.88,-3.81,16,0.934,0.719,7.8,"Suman, A. Bagui, A. Garg, B. Tyagi, V. Gupta, S.P. Singh, A fluorene-core-based electron acceptor for fullerene-free BHJ organic solar cells¡ªtowards power conversion efficiencies over 10%, Chem. Commun. 54 (2018) 4001¨C4004. https://doi.org/10.1039/C7CC08440D."
3356,CCCCCCC1=CC=C(C2(C3=CC=C(CCCCCC)C=C3)C3=C(SC(/C=C4C(=O)C5=C(C=CC(C)=C5)C4=C(C#N)C#N)=C3)C3=CC=C4C(=C32)C=CC2=C4C(C3=CC=C(CCCCCC)C=C3)(C3=CC=C(CCCCCC)C=C3)C3=C2SC(/C=C2C(=O)C4=C(C=CC=C4)C2=C(C#N)C#N)=C3)C=C1,NTIC-Me,-5.53,-3.73,12.5,0.961,0.649,7.8,"Y.-Q.-Q. Yi, H. Feng, M. Chang, H. Zhang, X. Wan, C. Li, Y. Chen, New small-molecule acceptors based on hexacyclic naphthalene(cyclopentadithiophene) for efficient non-fullerene organic solar cells, J. Mater. Chem. A. 5 (2017) 17204¨C17210. https://doi.org/10.1039/C7TA05809H."
3357,CCCCCCC1=CC=C(C2(C3=CC=C(CCCCCC)C=C3)C3=CC4=C(C=C3C3=C2C=C(/C=C2C(=O)C5=C(C=CC=C5)C2=C(C#N)C#N)O3)C(C2=CC=C(CCCCCC)C=C2)(C2=CC=C(CCCCCC)C=C2)C2=C4OC(/C=C3C(=O)C4=C(C=CC=C4)C3=C(C#N)C#N)=C2)C=C1,IDF-IC,-5.75,-4.13,14.55,0.905,0.59,7.8,"E. He, X. Wang, Y. Lu, Y. Yin, F. Guo, S. Gao, Z. He, L. Zhao, Y. Cao, Y. Zhang, Indacenodifuran-Based Non-Fullerene Electron Acceptors for Efficient Polymer Solar Cells, ACS Appl. Energy Mater. 3 (2020) 6133¨C6138. https://doi.org/10.1021/acsaem.0c01247."
3358,CCCCCCC1=CC=C(C2(C3=CC=C(CCCCCC)C=C3)C3=CC4=C(C=C3C3=C2C2=C(C=C(/C=C5C(=O)C6=C(C=C(F)C(F)=C6)C5=C(C#N)C#N)S2)S3)C(C2=CC=C(C)C=C2)(C2=CC=C(CCCCCC)C=C2)C2=C4SC3=C2SC(/C=C2C(=O)C4=C(C=C(F)C(F)=C4)C2=C(C#N)C#N)=C3)C=C1,F7IC,-5.74,-4.01,18.3,0.741,0.575,7.8,"S. Dai, Y. Xiao, P. Xue, J. James Rech, K. Liu, Z. Li, X. Lu, W. You, X. Zhan, Effect of Core Size on Performance of Fused-Ring Electron Acceptors, Chem. Mater. 30 (2018) 5390¨C5396. https://doi.org/10.1021/acs.chemmater.8b02222."
3359,O=C1N(C(CCCCCC)CCCCCC)C(C2=C(C1C=C3[Se]4)C5=C3C(C4=CC6C(N(C(CCCCCC)CCCCCC)C7=O)=O)=C(C6=C7C=C8C(S9)=CC=C9C%10=C%11C(C=C(C%12=CC%13=C%14C%15=C%16C%17=C%18C(C=CC(C(N(C(CCCCCC)CCCCCC)C%19=O)=O)=C%18C%19C=C%17[Se]C%16=CC%14C(N(C(CCCCCC)CCCCCC)C%13=O)=O)=C%15%12)S%11)=C(C%20=CC=C(C%21=CC%22=C%23C%24=C%25C%26=C%27C(C=CC(C(N(C(CCCCCC)CCCCCC)C%28=O)=O)=C%27C%28C=C%26[Se]C%25=CC%23C(N(C(CCCCCC)CCCCCC)C%22=O)=O)=C%24%21)S%20)C%29=C%10C=C(C%30=CC(C(N(C(CCCCCC)CCCCCC)C%31=O)=O)=C(C%31C=C%32[Se]%33)C%34=C%32C(C%33=CC%35C(N(C(CCCCCC)CCCCCC)C%36=O)=O)=C(C%35=C%36C=C%37)C%37=C%34%30)S%29)C8=C5C=C2)=O,BPT-Se,-5.92,-3.85,11.1,1.039,0.675,7.78,"Z. Luo, T. Liu, Z. Chen, Y. Xiao, G. Zhang, L. Huo, C. Zhong, X. Lu, H. Yan, Y. Sun, C. Yang, Isomerization of Perylene Diimide Based Acceptors Enabling High-Performance Nonfullerene Organic Solar Cells with Excellent Fill Factor, Adv. Sci. 6 (2019) 1802065. https://doi.org/10.1002/advs.201802065."
3360,O=C(C(C=CC=C1)=C1C/2=C(C#N)C#N)C2=C/C3=CC4=C(S3)C(SC5=C6SC7=C5C(C8=CC=C(CCCCCC)C=C8)(C9=CC=C(CCCCCC)C=C9)C%10=C7SC(/C=C%11C(C(C=CC=C%12)=C%12C\%11=C(C#N)/C#N)=O)=C%10)=C6C4(C%13=CC=C(CCCCCC)C=C%13)C%14=CC=C(CCCCCC)C=C%14,IHIC,-5.45,-3.93,17.1,0.744,0.609,7.77,"W. Wang, C. Yan, T.-K. Lau, J. Wang, K. Liu, Y. Fan, X. Lu, X. Zhan, Fused Hexacyclic Nonfullerene Acceptor with Strong Near-Infrared Absorption for Semitransparent Organic Solar Cells with 9.77% Efficiency, Adv. Mater. 29 (2017) 1701308. https://doi.org/10.1002/adma.201701308."
3361,CCCCC(CC)CC1(CC(CC)CCCC)C2=C(SC(/C=C3C(=O)C4=C(C=C(F)C(F)=C4)C3=C(C#N)C#N)=C2)C2=C1C=C(C1=C(OC)C(OC)=C(C3=CC4=C(S3)C3=C(C=C(/C=C5C(=O)C6=C(C=C(F)C(F)=C6)C5=C(C#N)C#N)S3)C4(CC(CC)CCCC)CC(CC)CCCC)C3=NSN=C31)S2,BOC-4F,-5.4,-3.78,14.41,0.88,0.6126,7.76,"H. Yu, Z. Qi, X. Li, Z. Wang, W. Zhou, H. Ade, H. Yan, K. Chen, Modulating Energy Level on an A-D-A¡ä-D-A-Type Unfused Acceptor by a Benzothiadiazole Core Enables Organic Solar Cells with Simple Procedure and High Performance, Sol. RRL. 4 (2020) 2000421. https://doi.org/10.1002/solr.202000421."
3362,CCCCCCCCC1(CCCCCCCC)C2=CC3=C(C=C2C2=C1C=C(C1=CC=C(/C=C4SC(=S)N(CC)C4=O)C4=NON=C14)S2)C(CCCCCCCC)(CCCCCCCC)C1=C3SC(C2=CC=C(/C=C3SC(=S)N(CC)C3=O)C3=NON=C23)=C1,IDTBOR,-5.49,-3.93,15.98,0.89,0.5467,7.74,"Y. Nian, F. Pan, S. Li, H. Jiang, S. Feng, L. Zhang, Y. Cao, J. Chen, Benzoxadiazole and Benzoselenadiazole as ¦Ð-Bridges in Nonfullerene Acceptors for Efficient Polymer Solar Cells, Asian J. Org. Chem. 7 (2018) 2285¨C2293. https://doi.org/10.1002/ajoc.201800389."
3363,CCCCCCCCC1(CCCCCCCC)C2=CC(C3=CC=C(/C=C4SC(=S)N(CC)C4=O)C4=NSN=C34)=CC=C2C2=CC3=C(C=C21)C1=C(C=C(C2=CC=C(/C=C4SC(=S)N(CC)C4=O)C4=NSN=C24)C=C1)C3(CCCCCCCC)CCCCCCCC,IDFBR,,,14.4,0.82,0.64,7.7,"D. Baran, R.S. Ashraf, D.A. Hanifi, M. Abdelsamie, N. Gasparini, J.A. R?hr, S. Holliday, A. Wadsworth, S. Lockett, M. Neophytou, C.J.M. Emmott, J. Nelson, C.J. Brabec, A. Amassian, A. Salleo, T. Kirchartz, J.R. Durrant, I. McCulloch, Reducing the efficiency¨Cstability¨Ccost gap of organic photovoltaics with highly efficient and stable small molecule acceptor ternary solar cells, Nat. Mater. 16 (2017) 363¨C369. https://doi.org/10.1038/nmat4797."
3364,CCCCCCC1=CC=C(C2(C3=CC=C(CCCCCC)C=C3)C3=CC4=C(C=C3C3=C2C2=C(S3)C3=C(C=C(/C=C5C(=O)C6=C(C=CC=C6)C5=C(C#N)C#N)S3)S2)C(C2=CC=C(CCCCCC)C=C2)(C2=CC=C(CCCCCC)C=C2)C2=C4SC3=C2SC2=C3SC(CC3C(=O)C4=C(C=CC=C4)C3=C(C#N)C#N)=C2)C=C1,INIC,-5.45,-3.88,13.51,0.957,0.579,7.7,"S. Dai, F. Zhao, Q. Zhang, T.-K. Lau, T. Li, K. Liu, Q. Ling, C. Wang, X. Lu, W. You, X. Zhan, Fused Nonacyclic Electron Acceptors for Efficient Polymer Solar Cells, J. Am. Chem. Soc. 139 (2017) 1336¨C1343. https://doi.org/10.1021/jacs.6b12755."
3365,CCCCCCCCCCCC1=C(/C=C2C(=O)C3=CSC=C3C2=C(C#N)C#N)SC2=C1SC1=C2C(C2=CC=C(CCCCCC)C=C2)(C2=CC=C(CC3=CC=C4C=C5C=CC(C)=CC5=CC4=C3)C=C2)C2=C1C=CC(C1=CC3=C(S1)C(CCCCCCCC)=C(/C=C1C(=O)C4=CSC=C4C1=C(C#N)C#N)S3)=C2,ITUTC,-5.66,-3.85,14.54,0.94,0.5637,7.68,"M. Zhang, Y. Ma, Q. Zheng, Asymmetric indenothienothiophene-based unfused core for A-D-A type nonfullerene acceptors, Dyes Pigments. 180 (2020) 108495. https://doi.org/10.1016/j.dyepig.2020.108495."
3366,CCCCCC(CCCCC)N1C(=O)C2=CC3=C4C5=C(C=CC(=C25)C1=O)C1=C2C5=C(C=C1)C(=O)N(C(CCCCC)CCCCC)C(=O)C5=CC(=C24)C1=C3C2=CC3=C4C(=CC5=C6C7=C(C=C8C(=O)N(C(CCCCC)CCCCC)C(=O)C9=C8C7=C(C1=C9)C2=C46)C1=C5SC2=C1SC1=C2C2=CC4=C5C(=CC6=C7C8=C(C=C9C(=O)N(C(CCCCC)CCCCC)C(=O)C%10=C9C8=C(C1=C%10)C2=C57)C1=C6C2=CC5=C6C(=CC=C7C8=CC=C9C(=O)N(C(CCCCC)CCCCC)C(=O)C%10=C9C8=C(C1=C%10)C2=C76)C(=O)N(C(CCCCC)CCCCC)C5=O)C(=O)N(C(CCCCC)CCCCC)C4=O)C(=O)N(C(CCCCC)CCCCC)C3=O,FTT-FDI,-6,-4.01,16.5,0.822,0.564,7.66,"Y. Yin, W. Zhang, Z. Zheng, Z. Ge, Y. Liu, F. Guo, S. Gao, L. Zhao, Y. Zhang, Integrated linker-regulation and ring-fusion engineering for efficient additive-free non-fullerene organic solar cells, J. Mater. Chem. C. 8 (2020) 12516¨C12526. https://doi.org/10.1039/D0TC02499F."
3367,O=C1N(C(CCCCC)CCCCC)C(C2=C(C1C=C3[Se]4)C5=C3C(C4=CC6C(N(C(CCCCC)CCCCC)C7=O)=O)=C(C6=C7C=C8C9=CC=C(/C(C%10=CC=C(C%11=CC%12=C%13C%14=C%15C%16=C%17C(C=CC(C(N(C(CCCCC)CCCCC)C%18=O)=O)=C%17C%18C=C%16[Se]C%15=CC%13C(N(C(CCCCC)CCCCC)C%12=O)=O)=C%14%11)C=C%10)=C(C%19=CC=C(C%20=CC%21=C%22C%23=C%24C%25=C%26C(C=CC(C(N(C(CCCCC)CCCCC)C%27=O)=O)=C%26C%27C=C%25[Se]C%24=CC%22C(N(C(CCCCC)CCCCC)C%21=O)=O)=C%23%20)C=C%19)C%28=CC=C(C%29=CC%30=C%31C%32=C%33C%34=C%35C(C=CC(C(N(C(CCCCC)CCCCC)C%36=O)=O)=C%35C%36C=C%34[Se]C%33=CC%31C(N(C(CCCCC)CCCCC)C%30=O)=O)=C%32%29)C=C%28)C=C9)C8=C5C=C2)=O,TPE-PDI4-Se,-5.89,-3.81,10.287,1.051,0.688,7.63,"G. Li, S. Wang, T. Liu, P. Hao, Z. Liu, F. Li, L.-M. Yang, Y. Zhang, D. Li, S. Yang, J. Zhao, J. Li, H. Yan, B. Tang, Non-fullerene acceptor engineering with three-dimensional thiophene/selenophene-annulated perylene diimides for high performance polymer solar cells, J. Mater. Chem. C. 6 (2018) 12601¨C12607. https://doi.org/10.1039/C8TC04926B."
3368,CCCCC(CC)COC1=C(C2=CC3=C(S2)C2=C(C=C(/C=C4C(=O)C5=C(C=C(F)C(F)=C5)C4=C(C#N)C#N)S2)C3(CC(CC)CCCC)CC(CC)CCCC)SC2=C1SC(C1=CC3=C(S1)C1=C(C=C(/C=C4C(=O)C5=C(C=C(F)C(F)=C5)C4=C(C#N)C#N)S1)C3(CC(CC)CCCC)CC(CC)CCCC)=C2OCC(CC)CCCC,TTDTC-4F,-5.21,-3.75,22.1,0.56,0.601,7.62,"Z. Liang, X. Cheng, Y. Jiang, J. Yu, X. Xu, Z. Peng, L. Bu, Y. Zhang, Z. Tang, M. Li, L. Ye, Y. Geng, P3HT-Based Organic Solar Cells with a Photoresponse to 1000 nm Enabled by Narrow Band Gap Nonfullerene Acceptors with High HOMO Levels, ACS Appl. Mater. Interfaces. 13 (2021) 61487¨C61495. https://doi.org/10.1021/acsami.1c21089."
3369,CCCCC(CC)COC(=O)C1=C(C2=CC3=C(S2)C2=C(C=C(C4=C(C(=O)OCC(CC)CCCC)C=C(/C=C5C(=O)C6=CC(F)=C(F)C=C6C5=C(C#N)C#N)S4)S2)C3(CC(CC)CCCC)CC(CC)CCCC)SC(/C=C2C(=O)C3=CC(F)=C(F)C=C3C2=C(C#N)C#N)=C1,CETIC-4F,-5.47,-4.13,19.1,0.65,0.61,7.61,"J. Vollbrecht, J. Lee, S.-J. Ko, V.V. Brus, A. Karki, W. Le, M. Seifrid, M.J. Ford, K. Cho, G.C. Bazan, T.-Q. Nguyen, Design of narrow bandgap non-fullerene acceptors for photovoltaic applications and investigation of non-geminate recombination dynamics, J. Mater. Chem. C. 8 (2020) 15175¨C15182. https://doi.org/10.1039/D0TC02136A."
3370,CCCCCCC1=CC=C(C2(C3=CC=C(CCCCCC)C=C3)C3=CC4=C(C=C3C3=C2C=C(C2=CC=C(/C=C5SC(=S)N(CC(F)(F)F)C5=O)C5=NSN=C25)S3)C(C2=CC=C(CCCCCC)C=C2)(C2=CC=C(CCCCCC)C=C2)C2=C4SC(C3=CC=C(/C=C4SC(=S)N(CC(F)(F)F)C4=O)C4=NSN=C34)=C2)C=C1,IDT-BT-RF3,-5.35,-3.78,14.47,1.02,0.5888,7.59,"L.-M. Tang, J. Xiao, W.-Y. Bai, Q.-Y. Li, H.-C. Wang, M.-S. Miao, H.-L. Yip, Y.-X. Xu, End-chain effects of non-fullerene acceptors on polymer solar cells, Org. Electron. 64 (2019) 1¨C6. https://doi.org/10.1016/j.orgel.2018.10.005."
3371,CCCCC(CC)COC1=CC=CC(C2(C3=CC=CC(OCC(CC)CCCC)=C3)C3=CC4=C(C=C3C3=C2C2=C(C=C(/C=C5C(=O)C6=CSC(SC)=C6C5=C(C#N)C#N)S2)S3)C(C2=CC=CC(OCC(CC)CCCC)=C2)(C2=CC(OCC(CC)CCCC)=CC=C2)C2=C4SC3=C2SC(/C=C2C(=O)C4=C(SC)SC=C4C2=C(C#N)C#N)=C3)=C1,IT-SM,-5.51,-3.97,15.15,0.84,0.59,7.55,"S. Jeong, H. Je, J.H. Lee, S.H. Lee, S.-Y. Jang, K. Park, H. Kang, S.-K. Kwon, Y.-H. Kim, K. Lee, Molecular engineering of non-fullerene acceptors based on thiophene-fused end groups for fullerene-free organic solar cells, Dyes Pigments. 198 (2022) 109987. https://doi.org/10.1016/j.dyepig.2021.109987."
3372,CCCCCCCCC(CCCCCC)COC1=C(C2=CC3=C(S2)C2=C(C=C(/C=C4C(=O)C5=C(C=C(F)C(F)=C5)C4=C(C#N)C#N)S2)C3(CC(CC)CCCC)CC(CC)CCCC)C2=NSN=C2C(C2=CC3=C(S2)C2=C(C=C(/C=C4C(=O)C5=C(C=C(F)C(F)=C5)C4=C(C#N)C#N)S2)C3(CC(CC)CCCC)CC(CC)CCCC)=C1OCC(CCCCCC)CCCCCCCC,BTOC6C8-IC4F,-5.52,-3.92,17.02,0.8,0.5544,7.55,"Y. Shi, J. Pan, H. Zhang, C. Yang, Z. Zhang, D. Deng, J. Zhang, K. Lu, Z. Wei, The substituents on the intermediate electron-deficient groups in small molecular acceptors result appropriate morphologies for organic solar cells, Org. Electron. 93 (2021) 106133. https://doi.org/10.1016/j.orgel.2021.106133."
3373,CCCCCCC1=CC=C(C2(C3=CC=C(CCCCCC)C=C3)C3=CC4=C(C=C3C3=C2C=C(C2=C(C(=O)OCC(CC)CCCC)C=C(/C=C5C(=O)C6=C(C=C(F)C(F)=C6)C5=C(C#N)C#N)S2)S3)C(C2=CC=C(CCCCCC)C=C2)(C2=CC=C(CCCCCC)C=C2)C2=C4SC(C3=C(C(=O)OCC(CC)CCCC)C=C(/C=C4C(=O)C5=C(C=C(F)C(F)=C5)C4=C(C#N)C#N)S3)=C2)C=C1,IDT-3EsT-2IC2F,-5.38,-3.93,14.68,0.886,0.58,7.54,"T.B. Raju, H.W. Cho, P. Gopikrishna, Y. Lee, J.Y. Kim, B. Kim, Positional Effect of the 2-Ethylhexyl Carboxylate Side Chain on the Thiophene ¦Ð-Bridge of Nonfullerene Acceptors for Efficient Organic Solar Cells, ACS Appl. Energy Mater. 4 (2021) 11675¨C11683. https://doi.org/10.1021/acsaem.1c02403."
3374,CCCCCCC1=CC=C(C2(C3=CC=C(CCCCCC)C=C3)C3=CC4=C(C=C3C3=C2C=C(/C=C2C(=O)C5=CC=C(C6=CC=CC=C6)C=C5C2=C(C#N)C#N)S3)C(C2=CC=C(CCCCCC)C=C2)(C2=CC=C(CCCCCC)C=C2)C2=C4SC(/C=C3C(=O)C4=C(C=CC(C5=CC=CC=C5)=C4)C3=C(C#N)C#N)=C2)C=C1,IDT-IC-B,-5.75,-3.92,13.5,0.86,0.65,7.53,"S. Feng, D. Ma, L. Wu, Y. Liu, C. Zhang, X. Xu, X. Chen, S. Yan, Z. Bo, Enhance the performance of polymer solar cells via extension of the flanking end groups of fused ring acceptors, Sci. China Chem. 61 (2018) 1320¨C1327. https://doi.org/10.1007/s11426-018-9252-9."
3375,CCCCCCCCC1(CCCCCCCC)C2=C(C=CC(C3=CC=C(/C=C4C(=O)C5=CSC=C5C4=C(C#N)C#N)O3)=C2)C2=C1C=C(C1=CC=C(/C=C3C(=O)C4=CSC=C4C3=C(C#N)C#N)O1)C=C2,DTC-F-F,-5.51,-3.83,16.01,0.84,0.56,7.53,"J. Liao, P. Zheng, Z. Cai, S. Shen, G. Xu, H. Zhao, Y. Xu, Construction of simple and low-cost acceptors for efficient non-fullerene organic solar cells, Org. Electron. 89 (2021) 106026. https://doi.org/10.1016/j.orgel.2020.106026."
3376,O=C1C2=C(C=CC=C2)/C(C1CC3=CC4=C(S3)C5=CC6=CC7=C(C(SC(CC8/C(C(C=CC=C9)=C9C8=O)=C(C#N)C#N)=C%10)=C%10C7(CCCCCCCC)CCCCCCCC)C=C6C=C5C4(CCCCCCCC)CCCCCCCC)=C(C#N)/C#N,NCFIC,-5.43,-3.94,15.19,0.88,0.563,7.52,"F.-Y. Cao, W.-C. Huang, S.-L. Chang, Y.-J. Cheng, Angular-Shaped 4,9-Dialkylnaphthodithiophene-Based Octacyclic Ladder-Type Non-Fullerene Acceptors for High Efficiency Ternary-Blend Organic Photovoltaics, Chem. Mater. 30 (2018) 4968¨C4977. https://doi.org/10.1021/acs.chemmater.8b01089."
3377,CCCCCCC1=CC=C(C2(C3=CC=C(CCCCCC)C=C3)C3=CC4=C(C=C3C3=C2C2=C(S3)C(CCCCCC)=C(/C=C3/C(=O)N(CC)C(=S)N(CC)C3O)S2)C(C2=CC=C(CCCCCC)C=C2)(C2=CC=C(CCCCCC)C=C2)C2=C4SC3=C2SC(C=C2C(=O)N(CC)C(=S)N(CC)C2=O)=C3CCCCCC)C=C1,2C6-IDTT-T,-5.74,-3.72,13.32,1.069,0.528,7.52,"T. Xia, C. Li, H.S. Ryu, X. Sun, H.Y. Woo, Y. Sun, Asymmetrically Alkyl-Substituted Wide-Bandgap Nonfullerene Acceptor for Organic Solar Cells, Sol. RRL. 4 (2020) 2000061. https://doi.org/10.1002/solr.202000061."
3378,CCCCCC(CCCCC)N1C(=O)C2=CC=C3C4=CC=C5C(=O)N(C(CCCCC)CCCCC)C(=O)C6=C5C4=C4C(=C6)C5=C6C7=CC8=C9C(=CC=C%10C%11=CC=C%12C(=O)N(C(CCCCC)CCCCC)C(=O)C%13=C%12C%11=C(C(=C%13)C6=C6C%11=CC%12=C%13C(=CC=C%14C%15=CC=C%16C(=O)N(C(CCCCC)CCCCC)C(=O)C%17=C%16C%15=C(C(=C%17)C6=C5C5=CC(=C2C3=C54)C1=O)C%11=C%14%13)C(=O)N(C(CCCCC)CCCCC)C%12=O)C7=C%109)C(=O)N(C(CCCCC)CCCCC)C8=O,PDI4,-5.85,-3.81,10.6,1.14,0.63,7.5,"X. Liu, X. Du, J. Wang, C. Duan, X. Tang, T. Heumueller, G. Liu, Y. Li, Z. Wang, J. Wang, F. Liu, N. Li, C.J. Brabec, F. Huang, Y. Cao, Efficient Organic Solar Cells with Extremely High Open-Circuit Voltages and Low Voltage Losses by Suppressing Nonradiative Recombination Losses, Adv. Energy Mater. 8 (2018) 1801699. https://doi.org/10.1002/aenm.201801699."
3379,CCCCCCCCC1(CCCCCCCC)C2=CC3=C(C=C2C2=C1C=C(C1=C4OCCOC4=C(/C=C4C(=O)C5=C(C=C(F)C(F)=C5)C4=C(C#N)C#N)S1)C=C2)C(CCCCCCCC)(CCCCCCCC)C1=C3C=CC(C2=C3OCCOC3=C(/C=C3C(=O)C4=C(C=C(F)C(F)=C4)C3=C(C#N)C#N)S2)=C1,IFL-ED-4F,-5.71,-3.84,13.64,0.94,0.5824,7.5,"S.J. Jeon, Y.H. Kim, I.N. Kim, N.G. Yang, J.H. Yun, D.K. Moon, Utilizing 3,4-ethylenedioxythiophene (EDOT)-bridged non-fullerene acceptors for efficient organic solar cells, J. Energy Chem. 65 (2022) 194¨C204. https://doi.org/10.1016/j.jechem.2021.05.032."
3380,O=C(C(C=CC=C1)=C1C/2=C(C#N)C#N)C2=C/C(S3)=CC4=C3C5=C(C4(C6=CC=C(CCCCCC)C=C6)C7=CC=C(CCCCCC)C=C7)C=C8C(C=C(C(C9=CC=C(CCCCCC)C=C9)(C%10=CC=C(CCCCCC)C=C%10)C%11=C%12SC(/C=C%13C(C(C=CC=C%14)=C%14C\%13=C(C#N)/C#N)=O)=C%11)C%12=C8)=C5,NTIC,-5.58,-3.76,13.55,0.926,0.608,7.43,"Y.-Q.-Q. Yi, H. Feng, M. Chang, H. Zhang, X. Wan, C. Li, Y. Chen, New small-molecule acceptors based on hexacyclic naphthalene(cyclopentadithiophene) for efficient non-fullerene organic solar cells, J. Mater. Chem. A. 5 (2017) 17204¨C17210. https://doi.org/10.1039/C7TA05809H."
3381,CCCCCCC1=CC=C(C2(C3=CC=C(CCCCCC)C=C3)C3=CC4=C(C=C3C3=C2C=C(C2=C(C(=O)OCC(CC)CCCC)C=C(/C=C5C(=O)C6=C(C=CC=C6)C5=C(C#N)C#N)S2)S3)C(C2=CC=C(CCCCCC)C=C2)(C2=CC=C(CCCCCC)C=C2)C2=C4SC(C3=C(C(=O)OCC(CC)CCCC)C=C(/C=C4C(=O)C5=C(C=CC=C5)C4=C(C#N)C#N)S3)=C2)C=C1,IDT-3EsT,-5.38,-3.85,13.49,0.985,0.56,7.43,"T.B. Raju, H.W. Cho, P. Gopikrishna, Y. Lee, J.Y. Kim, B. Kim, Positional Effect of the 2-Ethylhexyl Carboxylate Side Chain on the Thiophene ¦Ð-Bridge of Nonfullerene Acceptors for Efficient Organic Solar Cells, ACS Appl. Energy Mater. 4 (2021) 11675¨C11683. https://doi.org/10.1021/acsaem.1c02403."
3382,O=C(C(C=C(F)C(F)=C1)=C1C/2=C(C#N)C#N)C2=C/C3=CC(OCC(CC)CCCC)=C(C4=CC(C5(CC(CC)CCCC)CC(CC)CCCC)=C(S4)C6=C5C=C(C7=C(OCC(CC)CCCC)C=C(/C=C8C(C(C=C(F)C(F)=C9)=C9C8=C(C#N)/C#N)=O)S7)S6)S3,COTIC-4F,-5.26,-4.16,20.3,0.56,0.563,7.4,"J. Lee, S.-J. Ko, M. Seifrid, H. Lee, B.R. Luginbuhl, A. Karki, M. Ford, K. Rosenthal, K. Cho, T.-Q. Nguyen, G.C. Bazan, Bandgap Narrowing in Non-Fullerene Acceptors: Single Atom Substitution Leads to High Optoelectronic Response Beyond 1000 nm, Adv. Energy Mater. 8 (2018) 1801212. https://doi.org/10.1002/aenm.201801212."
3383,CCCCCCC1=CC=C(C2(C3=CC=C(CCCCCC)C=C3)C3=C(SC(C4=CC=C(/C=C5C(=O)C6=CC(F)=C(F)C=C6C5=C(C#N)C#N)[Se]4)=C3OCC(CC)CCCC)C3=C2C2=C(S3)C3=C(S2)C2=C(C(OCC(CC)CCCC)=C(C4=CC=C(/C=C5C(=O)C6=C(C=C(F)C(F)=C6)C5=C(C#N)C#N)[Se]4)S2)C3(C2=CC=C(CCCCCC)C=C2)C2=CC=C(CCCCCC)C=C2)C=C1,4TO-Se-4F,-5.29,-3.85,19.13,0.7,0.5548,7.4,"D. Liu, T. Wang, X. Ke, N. Zheng, Z. Chang, Z. Xie, Y. Liu, Ultra-narrow bandgap non-fullerene acceptors for organic solar cells with low energy loss, Mater. Chem. Front. 3 (2019) 2157¨C2163. https://doi.org/10.1039/C9QM00505F."
3384,CCCCCCC1=CC=C(C2(C3=CC=C(CCCCCC)C=C3)C3=CC4=C(C=C3C3=C2C=C(/C=C2C(=O)C5=CSC=C5C2=C(C#N)C#N)S3)C(C2=CC=C(CCCCCC)C=C2)(C2=CC=C(CCCCCC)C=C2)C2=C4SC(/C=C3C(=O)C4=CSC=C4C3=C(C#N)C#N)=C2)C=C1,IDTCN,-5.91,-3.94,13.9,0.98,0.54,7.4,"Z. Luo, C. Sun, S. Chen, Z.-G. Zhang, K. Wu, B. Qiu, C. Yang, Y. Li, C. Yang, Side-Chain Impact on Molecular Orientation of Organic Semiconductor Acceptors: High Performance Nonfullerene Polymer Solar Cells with Thick Active Layer over 400 nm, Adv. Energy Mater. 8 (2018) 1800856. https://doi.org/10.1002/aenm.201800856."
3385,CCCCC(CC)CC1=CC=C(C2(C3=CC=C(CC(CC)CCCC)C=C3)C3=CC(C4=CC=C(C5=C(CC(CC)CCCC)C=C(/C=C6C(=O)C7=CSC=C7C6=C(C#N)C#N)S5)S4)=CC=C3C3=C2C=C(C2=C(CC(CC)CCCC)C=C(/C=C4C(=O)C5=CSC=C5C4=C(C#N)C#N)S2)S3)C=C1,IETC,-5.72,-4,14.53,0.96,0.5321,7.4,"Z. Kang, Y. Ma, Q. Zheng, Asymmetric indenothiophene-based nonfullerene acceptors for binary- and ternary-blend polymer solar cells, Dyes Pigments. 170 (2019) 107555. https://doi.org/10.1016/j.dyepig.2019.107555."
3386,O=C(C(C=CC=C1)=C1C/2=C(C#N)C#N)C2=C/C3=CC4=C(C5=CC(C6(C7=CC=C(CCCCCC)C=C7)C8=CC=C(CCCCCC)C=C8)=C(C9=C6C=C(/C=C%10C(C(C=CC=C%11)=C%11C\%10=C(C#N)C#N)=O)S9)C=C5C4(C%12=CC=C(CCCCCC)C=C%12)C%13=CC=C(CCCCCC)C=C%13)S3,IC-C1IDT-IC,-5.91,-3.83,13.39,0.92,0.6,7.39,"Y. Lin, Q. He, F. Zhao, L. Huo, J. Mai, X. Lu, C.-J. Su, T. Li, J. Wang, J. Zhu, Y. Sun, C. Wang, X. Zhan, A Facile Planar Fused-Ring Electron Acceptor for As-Cast Polymer Solar Cells with 8.71% Efficiency, J. Am. Chem. Soc. 138 (2016) 2973¨C2976. https://doi.org/10.1021/jacs.6b00853."
3387,CCCCCCOC1=C2C3=C(C4=C(C=C(/C=C5C(=O)C6=C(C=CC=C6)C5=C(C#N)C#N)S4)S3)C(C3=CC=C(CCCCCC)C=C3)(C3=CC=C(CCCCCC)C=C3)C3=CC(OCCCCCC)=C4C5=C(C6=C(C=C(/C=C7C(=O)C8=C(C=CC=C8)C7=C(C#N)C#N)S6)S5)C(C5=CC=C(CCCCCC)C=C5)(C5=CC=C(CCCCCC)C=C5)C(=C1)C4=C32,PTT-IC,-5.51,-3.78,12.58,0.99,0.59,7.39,"S. Du, N. Yao, S. Liu, Y. Xu, J. Cao, W. Zhuang, J. Yu, N. Wang, D. Yu, F. Zhang, E. Wang, Nonfullerene acceptors from thieno[3,2-b]thiophene-fused naphthalene donor core with six-member-ring connection for efficient organic solar cells, Dyes Pigments. 185 (2021) 108892. https://doi.org/10.1016/j.dyepig.2020.108892."
3388,CCCCCCC1=CC=C(C2(C3=CC=C(CCCCCC)C=C3)OC3=CC4=C(C=C3C3=C2C=C(C2=CC=C(/C=C5C(=O)C6=C(C=CC=C6)C5=C(C#N)C#N)S2)S3)OC(C2=CC=C(CCCCCC)C=C2)(C2=CC=C(CCCCCC)C=C2)C2=C4SC(C3=CC=C(/C=C4C(=O)C5=C(C=CC=C5)C4=C(C#N)C#N)S3)=C2)C=C1,PTTIC,-5.48,-4.04,14.27,0.93,0.5549,7.35,"Z. Liu, X. Zhang, P. Ren, Y. Wu, D. Zeng, X. Duan, X. Gao, P. Cai, Pyran-bridged A-D-A type small molecular acceptors for organic solar cells, Sol. Energy. 183 (2019) 463¨C468. https://doi.org/10.1016/j.solener.2019.03.046."
3389,CCCCCCC1=CC=C(C2(C3=CC=C(CCCCCC)C=C3)C3=CC4=C(C=C3C3=C2C2=C(C=C(/C=C/C=C5/C(=O)C6=C(C=CC=C6)C5=C(C#N)C#N)S2)S3)C(C2=CC=C(CCCCCC)C=C2)(C2=CC=C(CCCCCC)C=C2)C2=C4SC3=C2SC(/C=C/C=C2/C(=O)C4=C(C=CC=C4)C2=C(C#N)C#N)=C3)C=C1,ITVIV,-5.46,-3.97,14.47,0.89,0.5764,7.34,"X. Li, H. Huang, H. Bin, Z. Peng, C. Zhu, L. Xue, Z.-G. Zhang, Z. Zhang, H. Ade, Y. Li, Synthesis and Photovoltaic Properties of a Series of Narrow Bandgap Organic Semiconductor Acceptors with Their Absorption Edge Reaching 900 nm, Chem. Mater. 29 (2017) 10130¨C10138. https://doi.org/10.1021/acs.chemmater.7b03928."
3390,CCCCCCC1=CC=C(C2(C3=CC=C(CCCCCC)C=C3)C3=CC4=C(C=C3C3=C2C2=C(C=C(C5=CC=C(/C=C6SC(=C(C#N)C#N)N(CC)C6=O)C6=NSN=C56)S2)S3)C(C2=CC=C(CCCCCC)C=C2)(C2=CC=C(CCCCCC)C=C2)C2=C4SC3=C2SC(C2=CC=C(/C=C4SC(=C(C#N)C#N)N(CCCC)C4=O)C4=NSN=C24)=C3)C=C1,ITBTR-C4,-5.3,-3.71,14.75,0.9,0.5415,7.33,"J. Qu, Z. Mu, H. Lai, H. Chen, T. Liu, S. Zhang, W. Chen, F. He, Alkyl Chain End Group Engineering of Small Molecule Acceptors for Non-Fullerene Organic Solar Cells, ACS Appl. Energy Mater. 1 (2018) 4724¨C4730. https://doi.org/10.1021/acsaem.8b00851."
3391,CCCCC(CC)CC1(CC(CC)CCCC)C2=C(SC(/C=C3C(=O)C4=C(C=C(F)C(F)=C4)C3=C(C#N)C#N)=C2)C2=C1C=C(C1=C(F)C(F)=C(C3=CC4=C(S3)C3=C(C=C(/C=C5C(=O)C6=C(C=C(F)C(F)=C6)C5=C(C#N)C#N)S3)C4(CC(CC)CCCC)CC(CC)CCCC)C3=NSN=C31)S2,BTCPDTF,-5.64,-3.92,15.29,0.71,0.68,7.32,"N. Yoon, J.-Y. Jeong, S. Oh, C.E. Song, H.K. Lee, W.S. Shin, J.-C. Lee, S.-J. Moon, S.K. Lee, Effects of Electron-Donating and Electron-Accepting Substitution on Photovoltaic Performance in Benzothiadiazole-Based A¨CD¨CA¡ä¨CD¨CA-Type Small-Molecule Acceptor Solar Cells, ACS Appl. Energy Mater. 3 (2020) 12327¨C12337. https://doi.org/10.1021/acsaem.0c02083."
3392,CCCCCCC1(CCCCCC)C2=C(SC(/C=C3C(=O)C4=C(C=C(F)C(F)=C4)C3=C(C#N)C#N)=C2)C2=C1C1=C(C=C2)C2=C(C=C1)C1=C(C=C(/C=C3C(=O)C4=C(C=C(F)C(F)=C4)C3=C(C#N)C#N)S1)C2(CCCCCC)CCCCCC,IHIC2,-5.69,-3.86,15.6,0.774,0.605,7.3,"J. Zhu, Z. Ke, Q. Zhang, J. Wang, S. Dai, Y. Wu, Y. Xu, Y. Lin, W. Ma, W. You, X. Zhan, Naphthodithiophene-Based Nonfullerene Acceptor for High-Performance Organic Photovoltaics: Effect of Extended Conjugation, Adv. Mater. 30 (2018) 1704713. https://doi.org/10.1002/adma.201704713."
3393,CCCCCCC1=CC=C(C2(C3=CC=C(CCCCCC)C=C3)C3=CC4=C(C=C3C3=C2C2=C(C=C(/C=C5C(=O)C6=C(C=C(F)C(F)=C6)C5=C(C#N)C#N)S2)S3)C(C2=CC=C(CCCCCC)C=C2)(C2=CC=C(CCCCCC)C=C2)C2=C4SC3=C2SC(C2=C(F)C(F)=C(C4=CC5=C(S4)C4=C(S5)C5=CC6=C(C=C5C4(C4=CC=C(CCCCCC)C=C4)C4=CC=C(CCCCCC)C=C4)C4=C(C5=C(C=C(/C=C7C(=O)C8=C(C=C(F)C(F)=C8)C7=C(C#N)C#N)S5)S4)C6(C4=CC=C(CCCCCC)C=C4)C4=CC=C(CCCCCC)C=C4)C4=NSN=C42)=C3)C=C1,FDTBT-IDTT-FINCN,-5.46,-3.92,13.56,0.86,0.62,7.27,"H.S. Kim, C.E. Song, J.-W. Ha, S. Lee, S. Rasool, H.K. Lee, W.S. Shin, D.-H. Hwang, Synthesis of ITIC Derivatives with Extended ¦Ð-Conjugation as Non-Fullerene Acceptors for Organic Solar Cells, ACS Appl. Mater. Interfaces. 11 (2019) 47121¨C47130. https://doi.org/10.1021/acsami.9b15247."
3394,CCCCCCCCCCCC1=C(/C=C2/C3=C(C=CC=C3)C3=C2N=C(C#N)C(C#N)=N3)SC2=C1SC1=C2N(CC(CC)CCCC)C2=C1C1=NSN=C1C1=C2N(CC(CC)CCCC)C2=C1SC1=C2SC(/C=C2/C3=C(C=CC=C3)C3=C2N=C(C#N)C(C#N)=N3)=C1CCCCCCCCCCC,IPC-BEH-IPC,-5.38,-3.67,15.22,0.967,0.4937,7.26,"P. Gopikrishna, H. Choi, D.H. Kim, J.H. Hwang, Y. Lee, H. Jung, G. Yu, T.B. Raju, E. Lee, Y. Lee, S. Cho, B. Kim, Impact of symmetry-breaking of non-fullerene acceptors for efficient and stable organic solar cells, Chem. Sci. 12 (2021) 14083¨C14097. https://doi.org/10.1039/D1SC04153C."
3395,CCCCCCC1=CC=C(C2(C3=CC=C(CCCCCC)C=C3)C3=C(SC(/C=C4C(=O)C5=C(C=CC=C5)C4=C(C#N)C#N)=C3)C3=C2C2=C(S3)C3=C(S2)C2=C(C=C(/C=C4C(=O)C5=C(C=C(F)C(F)=C5)C4=C(C#N)C#N)S2)C32C3=CC=C(CCCCCC)C=C3C3=C2C=CC(CCCCCC)=C3)C=C1,4TIC-4F,-5.6,-4.21,17.7,0.63,0.65,7.25,"X. Liao, H. Pei, H. Zhao, Y. Cui, L. Li, X. Shi, P. Zhu, W. Ma, Y. Chen, A.K.-Y. Jen, The synergistic effects of central core size and end group engineering on performance of narrow bandgap nonfullerene acceptors, Chem. Eng. J. 435 (2022) 135020. https://doi.org/10.1016/j.cej.2022.135020."
3396,CCCCC(CC)CC1(CC(CC)CCCC)C2=C(SC(/C=C3C(=O)C4=C(C=C(F)C(F)=C4)C3=C(C#N)C#N)=C2)C2=C1C=C(C1=CC=C(C3=CC4=C(S3)C3=C(C=C(/C=C5C(=O)C6=C(C=C(F)C(F)=C6)C5=C(C#N)C#N)S3)C4(CC(CC)CCCC)CC(CC)CCCC)C3=NSN=C13)S2,BTCPDT,-5.54,-3.95,15.7,0.69,0.67,7.22,"N. Yoon, J.-Y. Jeong, S. Oh, C.E. Song, H.K. Lee, W.S. Shin, J.-C. Lee, S.-J. Moon, S.K. Lee, Effects of Electron-Donating and Electron-Accepting Substitution on Photovoltaic Performance in Benzothiadiazole-Based A¨CD¨CA¡ä¨CD¨CA-Type Small-Molecule Acceptor Solar Cells, ACS Appl. Energy Mater. 3 (2020) 12327¨C12337. https://doi.org/10.1021/acsaem.0c02083."
3397,CCCCCCC1=CC=C(C2(C3=CC=C(CCCCCC)C=C3)C3=CC4=C(C=C3C3=C2C=C(C2=C(SCC(CC)CCCC)C=C(/C=C5C(=O)C6=C(C=C(F)C(F)=C6)C5=C(C#N)C#N)S2)S3)C(C2=CC=C(CCCCCC)C=C2)(C2=CC=C(CCCCCC)C=C2)C2=C4SC(C3=C(SCC(CC)CCCC)C=C(/C=C4C(=O)C5=C(C=C(F)C(F)=C5)C4=C(C#N)C#N)S3)=C2)C=C1,IEICS-4F,,,9.83,1.72,0.61,7.2,"S. Chen, H. Yao, B. Hu, G. Zhang, L. Arunagiri, L.-K. Ma, J. Huang, J. Zhang, Z. Zhu, F. Bai, W. Ma, H. Yan, A Nonfullerene Semitransparent Tandem Organic Solar Cell with 10.5% Power Conversion Efficiency, Adv. Energy Mater. 8 (2018) 1800529. https://doi.org/10.1002/aenm.201800529."
3398,CCCCCC(CCCCC)N1C(=O)C2=CC3=C4C5=C(C=CC(=C25)C1=O)C1=C2C5=C(C=C1)C(=O)N(C(CCCCC)CCCCC)C(=O)C5=CC(=C24)C1=C3C2=CC3=C4C(=CC=C5C6=C(C7=CC8=C(C=C(C9=CC%10=C%11C(=CC%12=C%13C%14=C(C=C%15C(=O)N(C(CCCCC)CCCCC)C(=O)C%16=C%15C%14=C(C=C%16)C9=C%11%13)C9=C%12C%11=CC%12=C%13C(=CC=C%14C%15=CC=C%16C(=O)N(C(CCCCC)CCCCC)C(=O)C%17=C%16C%15=C(C9=C%17)C%11=C%14%13)C(=O)N(C(CCCCC)CCCCC)C%12=O)C(=O)N(C(CCCCC)CCCCC)C%10=O)S8)S7)C=C7C(=O)N(C(CCCCC)CCCCC)C(=O)C8=C7C6=C(C1=C8)C2=C54)C(=O)N(C(CCCCC)CCCCC)C3=O,TT-FDI,-5.91,-4.06,14.4,0.791,0.629,7.17,"Y. Yin, W. Zhang, Z. Zheng, Z. Ge, Y. Liu, F. Guo, S. Gao, L. Zhao, Y. Zhang, Integrated linker-regulation and ring-fusion engineering for efficient additive-free non-fullerene organic solar cells, J. Mater. Chem. C. 8 (2020) 12516¨C12526. https://doi.org/10.1039/D0TC02499F."
3399,O=C1N(CC(CCCCC)CCCCC)C(C2=C(C1C=C3)C4=C3C(C=CC5C(N(CC(CCCCC)CCCCC)C6=O)=O)=C(C5=C6C=C7C8=C9C%10=CC%11C%12=C(C(N(CC(CCCCC)CCCCC)C%11=O)=O)C=C%13C%14=C%15C(C%16=C%17C=C%15C%13%18C%19=CC%20=C%21C%22=C(C%23=CC%21C(N(CC(CCCCC)CCCCC)C%20=O)=O)C%24=C%25C(C%18=CC(C(N(CC(CCCCC)CCCCC)C%26=O)=O)=C%25C%26C=C%24C%27=C%23C%28=CC%29=C%30C%31=C(C=CC%30C(N(CC(CCCCC)CCCCC)C%29=O)=O)C%32=C%33C(C%27=CC(C(N(CC(CCCCC)CCCCC)C%34=O)=O)=C%33C%34C=C%32)=C%31%28)=C%22%19)=C(C8=CC%16C(N(CC(CCCCC)CCCCC)C%17=O)=O)C%10=C%14%12)C7=C4C9=C2)=O,SNTP,-6.13,-3.95,15.22,0.77,0.6,7.17,"G. Gao, N. Liang, H. Geng, W. Jiang, H. Fu, J. Feng, J. Hou, X. Feng, Z. Wang, Spiro-Fused Perylene Diimide Arrays, J. Am. Chem. Soc. 139 (2017) 15914¨C15920. https://doi.org/10.1021/jacs.7b09140."
3400,CCCCCCC1=CC=C(C2(C3=CC=C(CCCCCC)C=C3)C3=CC4=C(C=C3C3=C2C2=C(C=C(/C=C5C(=O)C6=C(C=C(Cl)C(Cl)=C6)C5=C(C#N)C#N)S2)S3)C(C2=CC=C(CCCCCC)C=C2)(C2=CC=C(CCCCCC)C=C2)C2=C4SC3=C2SC(/C=C2C(=O)C4=C(C=C(Cl)C(Cl)=C4)C2=C(C#N)C#N)=C3)C=C1,IDTT-4CL,-5.49,-3.91,18.34,0.61,0.643,7.16,"J. Zhang, Y. Li, Z. Peng, F. Bai, L.-K. Ma, H. Ade, Z. Li, H. Yan, Near-infrared electron acceptors with fused nonacyclic molecular backbones for nonfullerene organic solar cells, Mater. Chem. Front. 4 (2020) 1729¨C1738. https://doi.org/10.1039/C9QM00754G."
3401,CCCCCCCCN1N=C2C(/C=C3SC(=C(C#N)C#N)N(CC)C3=O)=CC=C(C3=CC4=C(S3)C3=C(S4)C4=CC5=C(C=C4C3(C3=CC=C(CCCCCC)C=C3)C3=CC=C(CCCCCC)C=C3)C3=C(C4=C(C=C(C6=CC=C(/C=C7SC(=C(C#N)C#N)N(CC)C7=O)C7=NN(CCCCCCCC)N=C67)S4)S3)C5(C3=CC=C(CCCCCC)C=C3)C3=CC=C(CCCCCC)C=C3)C2=N1,BTA13,-5.34,-3.62,9.95,1.23,0.5842,7.16,"Q. Guo, F. Li, J. Li, Y. Xiao, K. Zuo, A. Tang, B. Zhang, E. Zhou, Modulating the middle and end-capped units of A2-A1-D-A1-A2 type non-fullerene acceptors for high VOC organic solar cells, Org. Electron. 95 (2021) 106195. https://doi.org/10.1016/j.orgel.2021.106195."
3402,CCCCC(CC)CC1(CC(CC)CCCC)C2=CC=C3C(=C2C2=C1C=C(C1=CC=C(/C=C4C(=O)C5=C(C=CC(F)=C5)C4=C(C#N)C#N)S1)S2)C=CC1=C3C2=C(C=C(C3=CC=C(/C=C4C(=O)C5=C(C=CC(F)=C5)C4=C(C#N)C#N)S3)S2)C1(CC(CC)CCCC)CC(CC)CCCC,DTNSF,-5.52,-4,14.49,0.92,0.5462,7.15,"M. Zhang, Y. Ma, Q. Zheng, Dithienonaphthalene-Based Non-fullerene Acceptors With Different Bandgaps for Organic Solar Cells, Front. Chem. 6 (2018). https://www.frontiersin.org/article/10.3389/fchem.2018.00427 (accessed March 7, 2022)."
3403,CCCCCCCCCCC1(CCCCCCCCCC)C2=C(C=CC(C3=CC=C(C#CC4=CC=C5C(=O)N(CC(CC)CCCC)C(=O)C6=CC=CC4=C65)C4=NSN=C34)=C2)C2C=CC(C3=CC=C(C#CC4=CC=C5C(=O)N(CC(CC)CCCC)C(=O)C6=CCCC4=C56)C4=NSN=C34)=CC21,BYG-2,-5.84,-3.39,11.84,1.02,0.59,7.12,"H. Chen, D. Hu, Q. Yang, J. Gao, J. Fu, K. Yang, H. He, S. Chen, Z. Kan, T. Duan, C. Yang, J. Ouyang, Z. Xiao, K. Sun, S. Lu, All-Small-Molecule Organic Solar Cells with an Ordered Liquid Crystalline Donor, Joule. 3 (2019) 3034¨C3047. https://doi.org/10.1016/j.joule.2019.09.009."
3404,CCCCCCC1=CC=C(C2(C3=CC=C(CCCCCC)C=C3)C3=CC4=C(C=C3C3=C2C=C(C2=C(SCC(CC)CCCC)C=C(/C=C5C(=O)C6=C(C=C(F)C(F)=C6)C5=C(C#N)C#N)S2)S3)C(C2=CC=C(CCCCCC)C=C2)(C2=CC=C(CCCCCC)C=C2)C2=C4SC(/C=C3C(=O)C4=C(C=C(F)C(F)=C4)C3=C(C#N)C#N)=C2)C=C1,PIST-4F,-5.65,-4.03,13.2,0.84,0.64,7.1,"J. Lin, Q. Guo, Q. Liu, J. Lv, H. Liang, Y. Wang, L. Zhu, F. Liu, X. Guo, M. Zhang, A Noncovalently Fused-Ring Asymmetric Electron Acceptor Enables Efficient Organic Solar Cells, Chin. J. Chem. 39 (2021) 2685¨C2691. https://doi.org/10.1002/cjoc.202100323."
3405,O=C(C(C=C(F)C(F)=C1)=C1C/2=C(C#N)C#N)C2=C/C3=CC(C(C4=CC=C(CCCCCC)C=C4)(C5=CC=C(CCCCCC)C=C5)C6=C7SC8=C6SC9=C8C(C%10=CC=C(CCCCCC)C=C%10)(C%11=CC=C(CCCCCC)C=C%11)C%12=C9SC(/C=C%13C(C(C=C(F)C(F)=C%14)=C%14C\%13=C(C#N)/C#N)=O)=C%12)=C7S3,F6IC,-5.66,-4.02,18.07,0.611,0.64,7.1,"S. Dai, T. Li, W. Wang, Y. Xiao, T.-K. Lau, Z. Li, K. Liu, X. Lu, X. Zhan, Enhancing the Performance of Polymer Solar Cells via Core Engineering of NIR-Absorbing Electron Acceptors, Adv. Mater. 30 (2018) 1706571. https://doi.org/10.1002/adma.201706571."
3406,CCCCCC(CCCCC)N1C(=O)C2=CC3=C4C5=C(C=C6C(=O)N(C(CCCCC)CCCCC)C(=O)C7=C6C5=C5C(=C7)C6=C7C8=CC9=C%10C(=CC%11=C%12C%13=C(C=C%14C(=O)N(C(CCCCC)CCCCC)C(=O)C%15=C%14C%13=C(C(=C%15)C7=C7C%13=CC%14=C%15C(=CC%16=C%17C%18=C(C=C%19C(=O)N(C(CCCCC)CCCCC)C(=O)C%20=C%19C%18=C(C(=C%20)C7=C6C6=CC(=C2C4=C65)C1=O)C%13=C%17%15)[Se]%16)C(=O)N(C(CCCCC)CCCCC)C%14=O)C8=C%12%10)[Se]%11)C(=O)N(C(CCCCC)CCCCC)C9=O)[Se]3,PDI6,-5.83,-3.73,9.5,1.17,0.63,7.1,"X. Liu, X. Du, J. Wang, C. Duan, X. Tang, T. Heumueller, G. Liu, Y. Li, Z. Wang, J. Wang, F. Liu, N. Li, C.J. Brabec, F. Huang, Y. Cao, Efficient Organic Solar Cells with Extremely High Open-Circuit Voltages and Low Voltage Losses by Suppressing Nonradiative Recombination Losses, Adv. Energy Mater. 8 (2018) 1801699. https://doi.org/10.1002/aenm.201801699."
3407,CCCCCCCCC1(CCCCCCCC)C2=CC3=C(C=C2C2=C1C=C(C=C1C(=O)N(CC)C(=S)N(CC)C1=O)S2)C(CCCCCCCC)(CCCCCCCC)C1=C3SC(C=C2C(=O)N(CC)C(=S)N(CC)C2=O)=C1,IDTA ,-5.88,-3.9,12.2,0.99,0.6,7.1,"Y. Firdaus, Q. He, Y. Lin, F.A.A. Nugroho, V.M.L. Corre, E. Yengel, A.H. Balawi, A. Seitkhan, F. Laquai, C. Langhammer, F. Liu, M. Heeney, T.D. Anthopoulos, Novel wide-bandgap non-fullerene acceptors for efficient tandem organic solar cells, J. Mater. Chem. A. 8 (2020) 1164¨C1175. https://doi.org/10.1039/C9TA11752K."
3408,CCCCCCCCC1(C)C2=C(SC(/C=C3C(=O)C4=C(C=C(F)C(F)=C4)C3=C(C#N)C#N)=C2)C2=C1C=C(C1=C3C(=O)C4=C(CC(CC)CCCC)SC(CC(CC)CCCC)=C4C(=O)C3=C(C3=CC4=C(S3)C3=C(C=C(/C=C5C(=O)C6=C(C=C(F)C(F)=C6)C5=C(C#N)C#N)S3)C4(CCCCCCCC)CCCCCCCC)S1)S2,BCPDT-1,-5.36,-3.85,16.03,0.75,0.578,7.1,"Q. Wang, K. Huang, Y. Zhang, L. Ye, W. Ni, M. Li, Y. Geng, Near-infrared absorbing non-fullerene acceptors with unfused D-A-D core for efficient organic solar cells, Org. Electron. 92 (2021) 106131. https://doi.org/10.1016/j.orgel.2021.106131."
3409,CCCCC(CC)COC1=C2C=C(/C=C3/C(=O)C4=CC(F)=C(F)C=C4C3=C(C#N)C#N)SC2=C(OCC(CC)CCCC)C2=C1SC1=C2N(CC(CC)CCCC)C2=C1C1=NSN=C1C1=C2N(CC(CC)CCCC)C2=C1SC1=C(OCC(CC)CCCC)C3=C(SC(/C=C4/C(=O)C5=CC(F)=C(F)C=C5C4=C(C#N)C#N)=C3)C(OCC(CC)CCCC)=C12,X94FIC,-5.58,-4.17,14.67,0.73,0.661,7.08,"J. Xiao, T. Yan, T. Lei, Y. Li, Y. Han, L. cao, W. Song, S. Tan, Z. Ge, Organic solar cells based on non-fullerene acceptors of nine fused-ring by modifying end groups, Org. Electron. 81 (2020) 105662. https://doi.org/10.1016/j.orgel.2020.105662."
3410,CCCCC(CC)CC1(CC(CC)CCCC)C2=C(SC(/C=C3C(=O)C4=C(C=C(Cl)C(Cl)=C4)C3=C(C#N)C#N)=C2)C2=C1C=C(C1=CC3=C(S1)C1=C(C=C(/C=C4CC5=C(C=C(Cl)C(Cl)=C5)C4=C(/C)C#N)S1)C3(CC(CC)CCCC)CC(CC)CCCC)S2,CPDT-4Cl-2EH,-5.3,-3.87,19.04,0.72,0.5171,7.08,"K. Wang, H. Wei, Z. Li, S. Lu, Near-infrared small molecule acceptors based on 4H-cyclopenta[1,2-b:5,4-b¡¯]dithiophene units for organic solar cells, Dyes Pigments. 196 (2021) 109801. https://doi.org/10.1016/j.dyepig.2021.109801."
3411,CCCCCCOC1=C2C3=C(C=C(/C=C4C(=O)C5=C(C=C(F)C(F)=C5)C4=C(C#N)C#N)S3)C(C3=CC=C(CCCCCC)C=C3)(C3=CC=C(CCCCCC)C=C3)C3=CC(OCCCCCC)=C4C5=C(C=C(/C=C6C(=O)C7=C(C=C(F)C(F)=C7)C6=C(C#N)C#N)S5)C(C5=CC=C(CCCCCC)C=C5)(C5=CC=C(CCCCCC)C=C5)C(=C1)C4=C32,PDT,-5.52,-3.9,13.48,0.97,0.54,7.07,"P. Jiang, H. Lu, Q.-Q. Jia, S. Feng, C. Li, H.-B. Li, Z. Bo, Dihydropyreno[1,2-b:6,7-b¡ä]dithiophene based electron acceptors for high efficiency as-cast organic solar cells, J. Mater. Chem. A. 7 (2019) 5943¨C5948. https://doi.org/10.1039/C9TA00614A."
