Repository: JinYSun/TeLLAgent

# 🤖**TeLLAgent**👑

------

### **<u>** TeLLAgent: A Tool-Enhanced Large Language Model-based Agent for Autonomous Design and Discovery of High-Performance Molecules</u>

## 😀Motivation

Large language model (LLM) agents have demonstrated significantly enhanced capabilities compared to individual LLMs. However, their application in the chemistry domain remains constrained by limited multimodal synergy, restricted toolsets, static knowledge bases, and insufficient multi-step reasoning and tool-calling capabilities.

File: tool/dataset.csv (part 38 of 48)
ID,SMILES,Name,HOMO,LUMO,Voc (V),Jsc (mA cm^2),FF,PCE(%),ref
3412,CCCCCCC(CCCC)CC1=C2C(=O)C3=C(C4=CC5=C(S4)C4=C(C=C(/C=C6C(=O)C7=C(C=C(F)C(F)=C7)C6=C(C#N)C#N)S4)C5(CC(CC)CCCC)CC(CC)CCCC)SC(C4=CC5=C(S4)C4=C(C=C(/C=C6C(=O)C7=C(C=C(F)C(F)=C7)C6=C(C#N)C#N)S4)C5(CC(CC)CCCC)CC(CC)CCCC)=C3C(=O)C2=C(CC(CCCC)CCCCCC)S1,BDDBO-4F ,-5.56,-3.93,16.38,0.91,0.474,7.07,"Z. Wu, Y. Chen, L. Zhang, D. Yuan, R. Qiu, S. Deng, H. Liu, Z. Zhang, J. Chen, A ligand-free direct heteroarylation approach for benzodithiophenedione-based simple small molecular acceptors toward high efficiency polymer solar cells, J. Mater. Chem. A. 9 (2021) 3314¨C3321. https://doi.org/10.1039/D0TA12288B."
3413,CCCCCCC1=CC=C(C2(C3=CC=C(CCCCCC)C=C3)C3=CC4=C(C=C3C3=C2C=C(/C=C2C(=O)C5=C(C=CC=C5)C2=C(C#N)C#N)S3)C(C2=CC=C(CCCCCC)C=C2)(C2=CC=C(CCCCCC)C=C2)C2=C4SC(/C=C3C(=O)C4=C(C=CC=C4)C3=C(C#N)C#N)=C2)C=C1,IDIC1,-5.51,-3.81,13.5,0.894,0.581,7.05,"J. Zhu, Y. Wu, J. Rech, J. Wang, K. Liu, T. Li, Y. Lin, W. Ma, W. You, X. Zhan, Enhancing the performance of a fused-ring electron acceptor via extending benzene to naphthalene, J. Mater. Chem. C. 6 (2017) 66¨C71. https://doi.org/10.1039/C7TC04520D."
3414,CCCCCCC1=C(C2=CC=C3C(=C2)N(CCCCCC)C2=C3N(CCCCCC)C3=C2C=CC(C2=C(CCCCCC)C=C(C4=C(CCCCCC)C=C(CC5C(=O)C6=C(C=CC=C6)C5=O)S4)S2)=C3)SC(C2=C(CCCCCC)C=C(C=C3C(=O)C4=C(C=CC=C4)C3=O)S2)=C1,DINI-IND,-5.12,-3.12,12.18,0.85,0.68,7.04,"J. Sim, H. Lee, K. Song, S. Biswas, A. Sharma, G.D. Sharma, J. Ko, Solution processed bulk heterojunction solar cells based on A¨CD¨CA small molecules with a dihydroindoloindole (DINI) central donor and different acceptor end groups, J. Mater. Chem. C. 4 (2016) 3508¨C3516. https://doi.org/10.1039/C6TC00323K."
3415,CCCCCCCCC(CCCCCC)COC1=CC(C2=CC(C3=CC=C(CCCCCC)C=C3)=C(/C=C3C(=O)C4=C(C=C(F)C(F)=C4)C3=C(C#N)C#N)S2)=C(OCC(CCCCCC)CCCCCCCC)C=C1C1=CC(C2=CC=C(CCCCCC)C=C2)=C(/C=C2C(=O)C3=C(C=C(F)C(F)=C3)C2=C(C#N)C#N)S1,PTB4F,-5.87,-3.89,14.55,0.94,0.5148,7.04,"T.-J. Wen, Z.-X. Liu, Z. Chen, J. Zhou, Z. Shen, Y. Xiao, X. Lu, Z. Xie, H. Zhu, C.-Z. Li, H. Chen, Simple Non-Fused Electron Acceptors Leading to Efficient Organic Photovoltaics, Angew. Chem. Int. Ed. 60 (2021) 12964¨C12970. https://doi.org/10.1002/anie.202101867."
3416,CCCCCCC(CCC)CC1(CC(CCC)CCCCCC)C2=C(SC(/C=C3C(=O)C4=C(C=C(Cl)C(Cl)=C4)C3=C(C#N)C#N)=C2)C2=C1C=C(C1=CC3=C(S1)C1=C(C=C(C4=CC5=C(S4)C4=C(C=C(/C=C6C(=O)C7=C(C=C(Cl)C(Cl)=C7)C6=C(C#N)C#N)S4)C5(CC(CCC)CCCCCC)CC(CCC)CCCCCC)S1)C1=NSN=C13)S2,DTBCIC-CL,-5.55,-3.71,12.38,1.01,0.5586,7.02,"Y. Tang, H. Feng, Y. Liang, H. Tang, Z. Du, J. Xu, F. Huang, Y. Cao, Dithienobenzothiadiazole-Bridged Nonfullerene Electron Acceptors for Efficient Organic Solar Cells, ACS Appl. Polym. Mater. (2021). https://doi.org/10.1021/acsapm.1c01406."
3417,CCCCCCC1=CC=C(C2(C3=CC=C(CCCCCC)C=C3)C3=CC4=C(C=C3C3=C2C=C(C2=C5C(F)=C(C(=O)OCC(CC)CCCC)SC5=C(/C=C5C(=O)C6=C(C=C(F)C=C6)C5=C(C#N)C#N)S2)O3)C(C2=CC=C(CCCCCC)C=C2)(C2=CC=C(CCCCCC)C=C2)C2=C4SC(C3=C4C(F)=C(C(=O)OCC(CC)CCCC)SC4=C(/C=C4C(=O)C5=C(C=C(F)C=C5)C4=C(C#N)C#N)S3)=C2)C=C1,T4,-5.36,-4.01,18.57,0.61,0.62,7.01,"F.-X. Chen, J.-Q. Xu, Z.-X. Liu, M. Chen, R. Xia, Y. Yang, T.-K. Lau, Y. Zhang, X. Lu, H.-L. Yip, A.K.-Y. Jen, H. Chen, C.-Z. Li, Near-Infrared Electron Acceptors with Fluorinated Regioisomeric Backbone for Highly Efficient Polymer Solar Cells, Adv. Mater. 30 (2018) 1803769. https://doi.org/10.1002/adma.201803769."
3418,CCCCCCC1=CC=C(C2(C3=CC=C(CCCCCC)C=C3)C3=CC4=C(C=C3C3=C2C2=C(S3)C3=C(S2)C2=C5C6=C3C=C3C(=O)N(C(CCCCC)CCCCC)C(=O)C7=CC(F)=C(C8=C(F)C=C9C(=O)N(C(CCCCC)CCCCC)C(=O)C(=C2)C9=C85)C6=C73)C(C2=CC=C(CCCCCC)C=C2)(C2=CC=C(CCCCCC)C=C2)C2=C4SC3=C2SC2=C3C3=C4C5=C(C=CC6=C5C(=C3)C(=O)N(C(CCCCC)CCCCC)C6=O)C3=CC=C5C(=O)N(C(CCCCC)CCCCC)C(=O)C6=CC2=C4C3=C56)C=C1,F-2PDI,-5.52,-3.76,11.23,1.03,0.604,6.99,"Y. Wang, H. Zhong, Y. Hong, T. Shan, K. Ding, L. Zhu, F. Liu, H. Wei, C. Yu, H. Zhong, Tailoring the molecular geometry of polyfluoride perylene diimide acceptors towards efficient organic solar cells, J. Mater. Chem. C. 8 (2020) 8224¨C8233. https://doi.org/10.1039/D0TC01707H."
3419,CCCCCCC1=CC=C(C2(C3=CC=C(CCCCCC)C=C3)C3=CC4=C(C=C3C3=C2C2=C(C=C(C5=CC=C(/C=C6SC(=C(C#N)C#N)N(CC)C6=O)C6=NSN=C56)S2)S3)C(C2=CC=C(CCCCCC)C=C2)(C2=CC=C(CCCCCC)C=C2)C2=C4SC3=C2SC(C2=CC=C(/C=C4SC(=C(C#N)C#N)N(CC)C4=O)C4=NSN=C24)=C3)C=C1,ITBTR-C2,-5.3,-3.7,13.38,0.89,0.5842,6.96,"J. Qu, Z. Mu, H. Lai, H. Chen, T. Liu, S. Zhang, W. Chen, F. He, Alkyl Chain End Group Engineering of Small Molecule Acceptors for Non-Fullerene Organic Solar Cells, ACS Appl. Energy Mater. 1 (2018) 4724¨C4730. https://doi.org/10.1021/acsaem.8b00851."
3420,CCCCCCCCC1(CCCCCCCC)C2=CC3=C(C=C2C2=C1C=C(C1=CC=C(/C=C4SC(=S)N(CC)C4=O)C4=N[Se]N=C14)S2)C(CCCCCCCC)(CCCCCCCC)C1=C3SC(C2=CC=C(/C=C3SC(=S)N(CC)C3=O)C3=NON=C23)=C1,IDTBSR,-5.41,-3.88,13.95,0.95,0.5238,6.95,"Y. Nian, F. Pan, S. Li, H. Jiang, S. Feng, L. Zhang, Y. Cao, J. Chen, Benzoxadiazole and Benzoselenadiazole as ¦Ð-Bridges in Nonfullerene Acceptors for Efficient Polymer Solar Cells, Asian J. Org. Chem. 7 (2018) 2285¨C2293. https://doi.org/10.1002/ajoc.201800389."
3421,O=C(C(C=CC=C1)=C1C/2=C(C#N)/C#N)C2=C/C3=CC(CCCCCC)=C(C4=CC(CCCCCC)=C(C5=CC(N6C(CCCCCCCC)CCCCCCCC)=C(S5)C7=C6C=C(C8=C(CCCCCC)C=C(C9=C(CCCCCC)C=C(/C=C%10C(C(C=CC=C%11)=C%11C\%10=C(C#N)C#N)=O)S9)S8)S7)S4)S3,DCI-2,-5.24,-4.05,13.771,0.8,0.63,6.94,"A. Mishra, M.L. Keshtov, A. Looser, R. Singhal, M. Stolte, F. W¨¹rthner, P. B?uerle, G.D. Sharma, Unprecedented low energy losses in organic solar cells with high external quantum efficiencies by employing non-fullerene electron acceptors, J. Mater. Chem. A. 5 (2017) 14887¨C14897. https://doi.org/10.1039/C7TA04703G."
3422,CCCCCCCCC1(CCCCCCCC)C2=NC3=C(N=C2C2=C1C=C1C(=C2)C(C2=CC=C(CCCCCC)C=C2)(C2=CC=C(CCCCCC)C=C2)C2=C1SC(/C=C1C(=O)C4=C(C=C(F)C(F)=C4)C1=C(C#N)C#N)=C2)C(CCCCCCCC)(CCCCCCCC)C1=C3C=C2C(=C1)C1=C(C=C(/C=C3C(=O)C4=C(C=C(F)C(F)=C4)C3=C(C#N)C#N)S1)C2(C1=CC=C(CCCCCC)C=C1)C1=CC=C(CCCCCC)C=C1,IPY-T-ICF,-5.67,-3.51,14.29,0.79,0.612,6.92,"L. Chen, M. Zeng, X. Tang, C. Weng, S. Tan, P. Shen, Development of A¨CDA¡äD¨CA Small-Molecular Acceptors Based on a 6,12-Dihydro-diindolo[1,2-b:10,20-e]pyrazine Unit for Efficient As-Cast Polymer Solar Cells, J. Phys. Chem. C. 124 (2020) 21366¨C21377. https://doi.org/10.1021/acs.jpcc.0c07557."
3423,CCCCCCC(C)N1C(=O)C2=CC3=C4C5=C(C=CC(=C25)C1=O)C1=C2C5=C(C=C1)C(=O)N(C(CCCCCC)CCCCCC)C(=O)C5=CC(=C24)C1=C3C2=CC3=C4C(=CC(C5=CC=C(/C(=C/C6=CC=C(C7=C8C9=CC=C%10C(=O)N(C(CCCCCC)CCCCCC)C(=O)C%11=C%10C9=C9C(=C%11)C%10=C(C%11=CC%12=C(C(=C7)C(=O)N(C(CCCCCC)CCCCCC)C%12=O)C8=C%119)C7=C8C9=C(C=CC%11=C9C(=C7)C(=O)N(C(CCCCCC)CCCCCC)C%11=O)C7=C9C%11=C(C=C7)C(=O)N(C(CCCCCC)CCCCCC)C(=O)C%11=CC%10=C98)C=C6)C6=CC=C(C7=C8C9=CC=C%10C(=O)N(C(CCCCCC)CCCCCC)C(=O)C%11=C%10C9=C9C(=C%11)C%10=C(C%11=CC%12=C(C(=C7)C(=O)N(C(CCCCCC)CCCCCC)C%12=O)C8=C%119)C7=C8C9=C(C=CC%11=C9C(=C7)C(=O)N(C(CCCCCC)CCCCCC)C%11=O)C7=C9C%11=C(C=C7)C(=O)N(C(CCCCCC)CCCCCC)C(=O)C%11=CC%10=C98)C=C6)C=C5)=C5C6=CC=C7C(=O)N(C(CCCCCC)CCCCCC)C(=O)C8=C7C6=C(C1=C8)C2=C45)C(=O)N(C(CCCCCC)CCCCCC)C3=O,TriPE-3PDI2,-6,-3.94,15.2,0.789,0.5758,6.91,"K. Xu, J. Hu, K. Lu, M. Wu, H. Lu, J. Yi, D. Wu, J. Xia, Tetraphenylethylene vs triphenylethylene core-based perylene diimide acceptor for non-fullerene organic solar cells, Dyes Pigments. 184 (2021) 108813. https://doi.org/10.1016/j.dyepig.2020.108813."
3424,CCCCCCC1=CC(C2=CC3=C(S2)C2=C(C=C(/C=C4C(=O)C5=CC=CC=C5C4=C(C#N)C#N)S2)C3(CC(CC)CCCC)CC(CC)CCCC)=C(CCCCCC)C=C1C1=CC2=C(S1)C1=C(C=C(/C=C3C(=O)C4=CC=CC=C4C3=C(C#N)C#N)S1)C2(CC(CC)CCCC)CC(CC)CCCC,DC6-IC,,,11.19,0.99,0.6221,6.87,"H. Huang, Q. Guo, S. Feng, C. Zhang, Z. Bi, W. Xue, J. Yang, J. Song, C. Li, X. Xu, Z. Tang, W. Ma, Z. Bo, Noncovalently fused-ring electron acceptors with near-infrared absorption for high-performance organic solar cells, Nat. Commun. 10 (2019) 3038. https://doi.org/10.1038/s41467-019-11001-6."
3425,CCCCC(CC)COC1=CC(C2=CC3=C(S2)C2=C(C=C(/C=C4C(=O)C5=C(C=CC=C5)C4=C(C#N)C#N)S2)C3(CC(CC)CCCC)CC(CC)CCCC)=C(OCC(CC)CCCC)C=C1C1=CC2=C(S1)C1=C(C=C(/C=C3C(=O)C4=C(C=CC=C4)C3=C(C#N)C#N)S1)C2(CC(CC)CCCC)CC(CC)CCCC,DOC2C6-IC,,,11.19,0.99,0.6221,6.87,"H. Huang, Q. Guo, S. Feng, C. Zhang, Z. Bi, W. Xue, J. Yang, J. Song, C. Li, X. Xu, Z. Tang, W. Ma, Z. Bo, Noncovalently fused-ring electron acceptors with near-infrared absorption for high-performance organic solar cells, Nat. Commun. 10 (2019) 3038. https://doi.org/10.1038/s41467-019-11001-6."
3426,CCCCCCCCCCCCC1=CC2=C(SC3=C2C(C2=CC=C(CCCCCC)C=C2)(C2=CC=C(CCCCCC)C=C2)C2=C3SC(/C=C3C(=O)C4=C(C=CC=C4)C3=C(C#N)N=O)=C2)C2=C1C1=C(C=C2CCCCCCCCCCCC)C2=C(S1)C1=C(C=C(/C=C3C(=O)C4=C(C=CC=C4)C3=C(C#N)C#N)S1)C2(C1=CC=C(CCCCCC)C=C1)C1=CC=C(CCCCCC)C=C1,NCIC,-5.37,-3.73,12.69,1,0.62,6.84,"F.-Y. Cao, W.-C. Huang, S.-L. Chang, Y.-J. Cheng, Angular-Shaped 4,9-Dialkylnaphthodithiophene-Based Octacyclic Ladder-Type Non-Fullerene Acceptors for High Efficiency Ternary-Blend Organic Photovoltaics, Chem. Mater. 30 (2018) 4968¨C4977. https://doi.org/10.1021/acs.chemmater.8b01089."
3427,CCCCCCCCC1(CCCCCCCC)C2=CC(C3=CC4=C5C(=CC6=C7C8=C9C(=CC=C%10C(=O)N(C(CCCCC)CCCCC)C(=O)C(=C%109)C=C8C8=C6C6=CC9=C%10C(=CC=C%11C%12=C%13C%14=C(C=C%12)C(=O)N(C(C)CCCCC)C(=O)C%14=CC8=C%13C6=C%11%10)C(=O)N(C(CCCCC)CCCCC)C9=O)C3=C57)C(=O)N(C(CCCCC)CCCCC)C4=O)=CC=C2C2=C1C=C(C1=C3C4=C5C6=C(C=C4)C(=O)N(C(CCCCC)CCCCC)C(=O)C6=CC4=C5C5=C3C3=C(C=C5C5=C4C4=CC6=C7C(=CC=C8C9=C%10C%11=C(C=C9)C(=O)N(C(CCCCC)CCCCC)C(=O)C%11=CC5=C%10C4=C87)C(=O)N(C(CCCCC)CCCCC)C6=O)C(=O)N(C(CCCCC)CCCCC)C(=O)C3=C1)C=C2,F2PDI-I,-5.75,-3.81,11.32,0.9,0.6655,6.82,"H. Wang, M. Li, J. Song, C. Li, Z. Bo, Extended ¦Ð-conjugated perylene diimide dimers toward efficient organic solar cells, Dyes Pigments. 183 (2020) 108736. https://doi.org/10.1016/j.dyepig.2020.108736."
3428,CCCCCC(CCCCC)N1C(=O)C2=CC3=C4C5=C(C=C6C(=O)N(C(CCCCC)CCCCC)C(=O)C7=C6C5=C(C(C5=C6C8=CC=C9C(=O)N(C(CCCCC)CCCCC)C(=O)C%10=C9C8=C(C(C8=C9C%11=CC=C%12C(=O)N(C(CCCCC)CCCCC)C(=O)C%13=C%12C%11=C%11C(=C%13)SC%12=CC%13=C(C(=C8)C(=O)N(C(CCCCC)CCCCC)C%13=O)C9=C%12%11)=C%10)C8=C6C6=C(C=C8)C(=O)N(C(CCCCC)CCCCC)C(=O)C6=C5)=C7)C5=C4C2=C(C=C5)C1=O)S3,Tri-PDI-S,-5.88,-3.84,15.85,0.74,0.581,6.81,"Y. Duan, X. Xu, Y. Li, Z. Li, Q. Peng, Chalcogen-Atom-Annulated Perylene Diimide Trimers for Highly Efficient Nonfullerene Polymer Solar Cells, Macromol. Rapid Commun. 38 (2017) 1700405. https://doi.org/10.1002/marc.201700405."
3429,CCCCCCCCC1(CCCCCCCC)C2=CC3=C(C=C2C2=C1C=C1C(=C2)C(CC(CCCC)CCCCCC)(CC(CCCC)CCCCCC)C2=C1SC(/C=C1C(=O)C4=C(C=CC=C4)C1=C(C#N)C#N)=C2)C(CCCCCCCC)(CCCCCCCC)C1=C3C=C2C(=C1)C1=C(C=C(/C=C3C(=O)C4=C(C=CC=C4)C3=C(C#N)C#N)S1)C2(CC(CCCC)CCCCCC)CC(CCCC)CCCCCC,TfIF-IC-C4C8,-5.55,-3.73,11.56,1.02,0.5797,6.81,"J. Jia, G. Liu, T. Jia, Z. Wang, K. Lin, Y. Li, F. Huang, Y. Cao, Fused nonacyclic electron acceptors with additional alkyl side chains for efficient polymer solar cells, Org. Electron. 68 (2019) 151¨C158. https://doi.org/10.1016/j.orgel.2019.01.052."
3430,CCCCCCCCC1=CC=C(C2(C3=CC=C(CCCCCCCC)C=C3)C3=CC4=C(C=C3C3=C2C=C(C2=CC=C5C(=C2)C(CCCCCCCC)(CCCCCCCC)C2=C5SC(/C=C5C(=O)C6=CC(F)=C(F)C=C6C5=C(C#N)C#N)=C2)S3)C(C2=CC=C(CCCCCCCC)C=C2)(C2=CC=C(CCCCCCCC)C=C2)C2=C4SC(C3=CC=C4C(=C3)C(CCCCCCCC)(CCCCCCCC)C3=C4SC(/C=C4C(=O)C5=CC(F)=C(F)C=C5C4=C(C#N)C#N)=C3)=C2)C=C1,BITIC-C8F4,-5.5,-3.9,14.01,1,0.4859,6.81,"Y.A. Avalos-Quiroz, O. Bardagot, Y. Kervella, C. Auma?tre, L. Cabau, A. Rivaton, O. Margeat, C. Videlot-Ackermann, U. Vongsaysy, J. Ackermann, R. Demadrille, Non-Fullerene Acceptors with an Extended ¦Ð-Conjugated Core: Third Components in Ternary Blends for High-Efficiency, Post-Treatment-Free Organic Solar Cells, ChemSusChem. 14 (2021) 3502¨C3510. https://doi.org/10.1002/cssc.202101005."
3431,CCCCCCCCCCCC1=C(/C=C2C(=O)C3=C(C=C4C=CC=CC4=C3)C2=C(C#N)C#N)SC2=C1SC1=C2N(CC(CC)CCCC)C2=C1C1=NSN=C1C1=C2N(CC(CC)CCCC)C2=C1SC1=C2SC(/C=C2C(=O)C3=C(C=C4C=CC=CC4=C3)C2=C(C#N)C#N)=C1C,BT-LIC,-5.42,-3.84,15,0.72,0.635,6.8,"G. Li, X. Zhang, L.O. Jones, J.M. Alzola, S. Mukherjee, L. Feng, W. Zhu, C.L. Stern, W. Huang, J. Yu, V.K. Sangwan, D.M. DeLongchamp, K.L. Kohlstedt, M.R. Wasielewski, M.C. Hersam, G.C. Schatz, A. Facchetti, T.J. Marks, Systematic Merging of Nonfullerene Acceptor ¦Ð-Extension and Tetrafluorination Strategies Affords Polymer Solar Cells with >16% Efficiency, J. Am. Chem. Soc. 143 (2021) 6123¨C6139. https://doi.org/10.1021/jacs.1c00211."
3432,O=C(C(C=CC=C1)=C1C/2=C(C#N)C#N)C2=C/C3=CC4=C(S3)C5=C(C6=CC(C7(C8=CC=C(CCCCCC)C=C8)C9=CC=C(CCCCCC)C=C9)=C(C%10=C7C(SC(/C=C%11C(C(C=CC=C%12)=C%12C\%11=C(C#N)C#N)=O)=C%13)=C%13S%10)C=C6C5(C%14=CC=C(CCCCCC)C=C%14)C%15=CC=C(CCCCCC)C=C%15)S4,ITIC,-5.48,-3.83,14.21,0.81,0.591,6.8,"Y. Lin, J. Wang, Z.-G. Zhang, H. Bai, Y. Li, D. Zhu, X. Zhan, An Electron Acceptor Challenging Fullerenes for Efficient Polymer Solar Cells, Adv. Mater. 27 (2015) 1170¨C1174. https://doi.org/10.1002/adma.201404317."
3433,CCCCCCC1=CC=C(C2(C3=CC=C(CCCCCC)C=C3)C3=CC4=C(C=C3C3=C2C=C(C2=CC=C(/C=C5SC(=S)N(N6CCCCC6)C5=O)C5=NSN=C25)S3)C(C2=CC=C(CCCCCC)C=C2)(C2=CC=C(CCCCCC)C=C2)C2=C4SC(C3=CC=C(/C=C4SC(=S)N(C5CCCCC5)C4=O)C4=NSN=C34)=C2)C=C1,IDT-BT-RN,-5.26,-3.62,11.6,1.1,0.5229,6.78,"L.-M. Tang, J. Xiao, W.-Y. Bai, Q.-Y. Li, H.-C. Wang, M.-S. Miao, H.-L. Yip, Y.-X. Xu, End-chain effects of non-fullerene acceptors on polymer solar cells, Org. Electron. 64 (2019) 1¨C6. https://doi.org/10.1016/j.orgel.2018.10.005."
3434,CCCCCCCCC1(CCCCCCCC)C2=CC3=C(C=C2C2=C1C=C1C(=C2)C(CC(CC)CCCC)(CC(CC)CCCC)C2=C1SC(/C=C1C(=O)C4=C(C=CC=C4)C1=C(C#N)C#N)=C2)C(CCCCCCCC)(CCCCCCCC)C1=C3C=C2C(=C1)C1=C(C=C(/C=C3C(=O)C4=C(C=CC=C4)C3=C(C#N)C#N)S1)C2(CC(CC)CCCC)CC(CC)CCCC,TfIF-IC-C2C6,-5.68,-3.82,12.34,0.9,0.6094,6.75,"J. Jia, G. Liu, T. Jia, Z. Wang, K. Lin, Y. Li, F. Huang, Y. Cao, Fused nonacyclic electron acceptors with additional alkyl side chains for efficient polymer solar cells, Org. Electron. 68 (2019) 151¨C158. https://doi.org/10.1016/j.orgel.2019.01.052."
3435,CCCCCC(CCCCC)N1C(=O)C2=CC3=C4C5=C(C=CC(=C25)C1=O)C1=C2C5=C(C=C1)C(=O)N(C(CCCCC)CCCCC)C(=O)C5=CC(=C24)C1=C3C2=CC3=C4C(=CC5=C6C7=C(C=C8C(=O)N(C(CCCCC)CCCCC)C(=O)C9=C8C7=C(C1=C9)C2=C46)C1=C5SC2=C1C1=CC4=C5C(=CC6=C7C8=C(C=C9C(=O)N(C(CCCCC)CCCCC)C(=O)C%10=C9C8=C(C2=C%10)C1=C57)C1=C6C2=CC5=C6C(=CC=C7C8=CC=C9C(=O)N(C(CCCCC)CCCCC)C(=O)C%10=C9C8=C(C1=C%10)C2=C76)C(=O)N(C(CCCCC)CCCCC)C5=O)C(=O)N(C(CCCCC)CCCCC)C4=O)C(=O)N(C(CCCCC)CCCCC)C3=O,FT-FDI,-6.04,-4.04,14.4,0.805,0.582,6.75,"Y. Yin, W. Zhang, Z. Zheng, Z. Ge, Y. Liu, F. Guo, S. Gao, L. Zhao, Y. Zhang, Integrated linker-regulation and ring-fusion engineering for efficient additive-free non-fullerene organic solar cells, J. Mater. Chem. C. 8 (2020) 12516¨C12526. https://doi.org/10.1039/D0TC02499F."
3436,CCCCCCC1=CC=C(C2(C3=CC=C(CCCCCC)C=C3)C3=C(SC(/C=C4C(=O)C5=C(C=CC=C5)C4=C(C)C#N)=C3)C3=C2C2=CC4=C(C=C2S3)C2=C(S4)C3=C(C=C(/C=C4C(=O)C5=C(C=CC=C5)C4=C(C#N)C#N)S3)C2(C2=CC=C(CCCCCC)C=C2)C2=CC=C(CCCCCC)C=C2)C=C1,NFBDT,-5.43,-3.88,14.59,0.8,0.56,6.74,"Y. Zhang, B. Kan, Y. Sun, Y. Wang, R. Xia, X. Ke, Y.-Q.-Q. Yi, C. Li, H.-L. Yip, X. Wan, Y. Cao, Y. Chen, Nonfullerene Tandem Organic Solar Cells with High Performance of 14.11%, Adv. Mater. 30 (2018) 1707508. https://doi.org/10.1002/adma.201707508."
3437,CCCCCCCCCCCCCCCCN1C2=C(SC(/C=C3C(=O)C4=C(C=C(F)C(F)=C4)C3=C(C#N)C#N)=C2)C2=C1C1=C(S2)C2=C(SC3=C2N(C)C2=C3SC(/C=C3C(=O)C4=C(C=C(F)C(F)=C4)C3=C(C#N)C#N)=C2)C2=C1SC1=C2N(CCCCCCCCCCCCCCCC)C2=C1SC(/C=C1C(=O)C3=C(C=C(F)C(F)=C3)C1=C(C#N)C#N)=C2,BTDTP-C16-6F,-5.67,-3.98,13.17,0.94,0.5439,6.74,"W. Wang, R. An, T. Wang, H. Li, J. Zhang, H. Tian, X. Wu, H. Tong, L. Wang, Nitrogen-Bridged Star-Shaped Fused-Ring Electron Acceptors for Organic Solar Cells, Giant. (2022) 100093. https://doi.org/10.1016/j.giant.2022.100093."
3438,CCCCCCCCC1=CC=C(C2(C3=CC=C(CCCCCCCC)C=C3)C3=CC4=C(C=C3C3=C2C=C(C2=CC=C5C(=C2)C(CCCCCCCC)(CCCCCCCC)C2=C5SC(/C=C5C(=O)C6=CC(F)=C(F)C=C6C5=C(C#N)C#N)=C2)S3)C(C2=CC=C(CCCCCCCC)C=C2)(C2=CC=C(CCCCCCCC)C=C2)C2=C4SC(C3=CC=C4C(=C3)C(CCCCCCCC)(CCCCCCCC)C3=C4SC(/C=C4C(=O)C5=CC=CC=C5C4=C(C#N)C#N)=C3)=C2)C=C1,BITIC-C8,-5.4,-3.9,13.12,0.98,0.5192,6.73,"Y.A. Avalos-Quiroz, O. Bardagot, Y. Kervella, C. Auma?tre, L. Cabau, A. Rivaton, O. Margeat, C. Videlot-Ackermann, U. Vongsaysy, J. Ackermann, R. Demadrille, Non-Fullerene Acceptors with an Extended ¦Ð-Conjugated Core: Third Components in Ternary Blends for High-Efficiency, Post-Treatment-Free Organic Solar Cells, ChemSusChem. 14 (2021) 3502¨C3510. https://doi.org/10.1002/cssc.202101005."
3439,CCCCC(CC)CC1(CC(CC)CCCC)C2=C(SC(C3=C(OC(CC)CCCC)C=C(/C=C4C(=O)C5=CC(F)=C(F)C=C5C4=C(C#N)C#N)S3)=C2)C2=C1C=C(C1=C(OC(CC)CCCC)C=C(/C=C3C(=O)C4=CC(F)=C(F)C=C4C3=C(C#N)C#N)S1)S2,COTIC-4F,-5.22,-4.14,20.2,0.56,0.59,6.66,"J. Vollbrecht, J. Lee, S.-J. Ko, V.V. Brus, A. Karki, W. Le, M. Seifrid, M.J. Ford, K. Cho, G.C. Bazan, T.-Q. Nguyen, Design of narrow bandgap non-fullerene acceptors for photovoltaic applications and investigation of non-geminate recombination dynamics, J. Mater. Chem. C. 8 (2020) 15175¨C15182. https://doi.org/10.1039/D0TC02136A."
3440,CCCCC(CC)CC1(CC(CC)CCCC)C2=C(C=CC(C3=CC=C(/C=C4C(=O)C5=CC(F)=CC=C5C4=C(C#N)C#N)S3)=C2)C2=C1C1=C(C=C(C3=CC=C(/C=C4C(=O)C5=CC(F)=C(F)C=C5C4=C(C#N)C#N)S3)C=C1)C2(CC(CC)CCCC)CC(CC)CCCC,YITI-4F,-5.61,-3.93,14.41,0.825,0.5589,6.64,"Q. Yue, Z. Zhou, S. Xu, J. Zhang, X. Zhu, Design and synthesis of medium-bandgap small-molecule electron acceptors for efficient tandem solar cells, J. Mater. Chem. A. 6 (2018) 13588¨C13592. https://doi.org/10.1039/C8TA04405H."
3441,CCCCCCC1=CC=C(C2(C3=CC=C(CCCCCC)C=C3)C3=C(SC4=C3SC(/C=C3C(=O)C5=CC(Cl)=C(Cl)C=C5C3=C(C#N)C#N)=C4)C3=C2C2=C(C=C(/C=C4C(=O)C5=CC(Cl)=C(Cl)C=C5C4=C(C#N)C#N)S2)S3)C=C1,CC5,-5.75,-4.09,17.09,0.65,0.597,6.63,"C. Jiao, Z. Guo, B. Sun, Y. Yi, L. Meng, X. Wan, M. Zhang, H. Zhang, C. Li, Y. Chen, An acceptor¨Cdonor¨Cacceptor type non-fullerene acceptor with an asymmetric backbone for high performance organic solar cells, J. Mater. Chem. C. 8 (2020) 6293¨C6298. https://doi.org/10.1039/D0TC00981D."
3442,CCCCCCCCC(CCCCCC)COC1=CC(C2=CC(OCCCCCC)=C(/C=C3C(=O)C4=C(C=C(F)C(F)=C4)C3=C(C#N)C#N)S2)=C(OCC(CCCCCC)CCCCCCCC)C=C1C1=CC(OCCCCCC)=C(/C=C2C(=O)C3=C(C=C(F)C(F)=C3)C2=C(C#N)C#N)S1,PTICO,-5.48,-3.66,12.6,1.01,0.52,6.62,"Z.-P. Yu, Z.-X. Liu, F.-X. Chen, R. Qin, T.-K. Lau, J.-L. Yin, X. Kong, X. Lu, M. Shi, C.-Z. Li, H. Chen, Simple non-fused electron acceptors for efficient and stable organic solar cells, Nat. Commun. 10 (2019) 2152. https://doi.org/10.1038/s41467-019-10098-z."
3443,CCCCC(CC)CC1(CC(CC)CCCC)C2=C(SC(/C=C3/C(=O)C4=C(C=C(F)C(F)=C4)C3=C(C#N)C#N)=C2)C2=C1C=C(C1=CN=C(C3=CC4=C(S3)C3=C(C=C(/C=C5C(=O)C6=C(C=C(F)C(F)=C6)C5=C(C#N)C#N)S3)C4(CC(CC)CCCC)CC(CC)CCCC)C3=NSN=C13)S2,WHC-1,-5.64,-4.29,17.83,0.69,0.54,6.61,"MD.W. Hussain, H.J. Shin, B.R. Lee, M. Ak, S.-J. Ko, J. Lee, H. Choi, Design of Nonfused Nonfullerene Acceptors Based on Pyrido- or Benzothiadiazole Cores for Organic Solar Cells, ACS Appl. Energy Mater. (2022). https://doi.org/10.1021/acsaem.1c03741."
3444,CCCCCCCCCCCOCC1=C(/C=C2C(=O)C3=C(C=C(F)C(F)=C3)C2=C(C#N)C#N)SC2=C1SC1=C2N(CC(CC)CCCC)C2=C1C1=NSN=C1C1=C2N(CC(CC)CCCC)C2=C1SC1=C2SC(/C=C2C(=O)C3=C(C=C(F)C(F)=C3)C2=C(C#N)C#N)=C1OCCCCCCCCCCC,Y6-2O,-5.73,-3.76,13.3,0.92,0.535,6.6,"Y. Chen, F. Bai, Z. Peng, L. Zhu, J. Zhang, X. Zou, Y. Qin, H.K. Kim, J. Yuan, L.-K. Ma, J. Zhang, H. Yu, P.C.Y. Chow, F. Huang, Y. Zou, H. Ade, F. Liu, H. Yan, Asymmetric Alkoxy and Alkyl Substitution on Nonfullerene Acceptors Enabling High-Performance Organic Solar Cells, Adv. Energy Mater. 11 (2021) 2003141. https://doi.org/10.1002/aenm.202003141."
3445,CCCCC(CC)COC1=C(C2=C(OCC(CC)CCCC)C(OCC(CC)CCCC)=C(C3=C(OCC(CC)CCCC)C=C(/C=C4C(=O)C5=CC(F)=C(F)C=C5C4=C(C#N)C#N)S3)S2)SC(/C=C2C(=O)C3=CC(F)=C(F)C=C3C2=C(C#N)C#N)=C1,AOT3,-5.37,-3.95,17.63,0.62,0.59,6.59,"Z. Yao, Y. Li, S. Li, J. Xiang, X. Xia, X. Lu, M. Shi, H. Chen, Conformation Locking of Simple Nonfused Electron Acceptors Via Multiple Intramolecular Noncovalent Bonds to Improve the Performances of Organic Solar Cells, ACS Appl. Energy Mater. 4 (2021) 819¨C827. https://doi.org/10.1021/acsaem.0c02719."
3446,CCCCC(CC)CC1=C2C(=O)C3=C(C4=CC5=C(S4)C4=C(C=C(/C=C6C(=O)C7=C(C=C(F)C(F)=C7)C6=C(C#N)C#N)S4)C5(CC(CC)CCCC)CC(CC)CCCC)SC(C4=CC5=C(S4)C4=C(C=C(/C=C6C(=O)C7=C(C=C(F)C(F)=C7)C6=C(C#N)C#N)S4)C5(CC(CC)CCCC)CC(CC)CCCC)=C3C(=O)C2=C(CC(CC)CCCC)S1,BDC-4F-C8,-5.66,-3.73,19.5,0.728,0.464,6.58,"D. Luo, X. Lai, N. Zheng, C. Duan, Z. Wang, K. Wang, A.K.K. Kyaw, High-performance and low-energy loss organic solar cells with non-fused ring acceptor by alkyl chain engineering, Chem. Eng. J. 420 (2021) 129768. https://doi.org/10.1016/j.cej.2021.129768."
3447,CCCCCCC1=CC=C(C2(C3=CC=C(CCCCCC)C=C3)C3=C(C=CC(C4=CC=C(C5=CC=C(C=C(C#N)C#N)C6=NSN=C56)S4)=C3)C3=C2C=C(C2=CC=C(C=C(C#N)C#N)C4=NSN=C24)S3)C=C1,PhITBD,-5.74,-3.69,14.07,0.757,0.62,6.57,"Y.U. Kim, G.E. Park, S. Choi, D.H. Lee, M.J. Cho, D.H. Choi, A new n-type semiconducting molecule with an asymmetric indenothiophene core for a high-performing non-fullerene type organic solar cell, J. Mater. Chem. C. 5 (2017) 7182¨C7190. https://doi.org/10.1039/C7TC00706J."
3448,CCCCCCCCN1N=C2C(/C=C3/SC(=C(C#N)C#N)N(CC)C3=O)=CC=C(C3=CC4=C(S3)C3=CC5=C(C=C3C4(C3=CC=C(OCCCCCC)C=C3)C3=CC=C(OCCCCCC)C=C3)C3=C(C=C(C4=CC=C(/C=C6/SC(=C(C#N)C#N)N(CC)C6=O)C6=NN(CCCCCCCC)N=C46)S3)C5(C3=CC=C(OCCCCCC)C=C3)C3=CC=C(OCCCCCC)C=C3)C2=N1,BTA43,-5.44,-3.47,10.84,0.89,0.68,6.56,"B. Xiao, M. Du, X. Wang, Z. Xiao, G. Li, A. Tang, L. Ding, Y. Geng, X. Sun, E. Zhou, Effects of Oxygen Atoms Introduced at Different Positions of Non-Fullerene Acceptors in the Performance of Organic Solar Cells with Poly(3-hexylthiophene), ACS Appl. Mater. Interfaces. 12 (2020) 1094¨C1102. https://doi.org/10.1021/acsami.9b16662."
3449,CCCCCCCCOCCCCCCC1(CCCCCCOO)C2=CC(C3=CC4=C5C(=CC6=C7C8=C9C(=CC=C%10C(=O)N(C(CCCCC)CCCCC)C(=O)C(=C%109)C=C8C8=C6C6=CC9=C%10C(=CC=C%11C%12=C%13C%14=C(C=C%12)C(=O)N(C(CCCCC)CCCCC)C(=O)C%14=CC8=C%13C6=C%11%10)C(=O)N(C(CCCCC)CCCCC)C9=O)C3=C57)C(=O)N(C(CCCCC)CCCCC)C4=O)=CC=C2C2=C1C=C(C1=C3C4=C5C6=C(C=C4)C(=O)N(C(CCCCC)CCCCC)C(=O)C6=CC4=C5C5=C3C3=C(C=C5C5=C4C4=CC6=C7C(=CC=C8C9=C%10C%11=C(C=C9)C(=O)N(C(CCCCC)CCCCC)C(=O)C%11=CC5=C%10C4=C87)C(=O)N(C(CCCCC)CCCCC)C6=O)C(=O)N(C(CCCCC)CCCCC)C(=O)C3=C1)C=C2,F2PDI-II ,-5.78,-3.77,11.56,0.9,0.628,6.56,"H. Wang, M. Li, J. Song, C. Li, Z. Bo, Extended ¦Ð-conjugated perylene diimide dimers toward efficient organic solar cells, Dyes Pigments. 183 (2020) 108736. https://doi.org/10.1016/j.dyepig.2020.108736."
3450,CCCCCCC1=C(/C=C2C(=O)C3=C(Cl)SC=C3C2=C(C#N)C#N)SC2=C1N(CC(CC)CCCC)C1=C2C2=NSN=C2C2=C1N(CC(CC)CCCC)C1=C2SC(/C=C2C(=O)C3=C(Cl)SC=C3C2=C(C#N)C#N)=C1CCCCCC,BTTCN-Cl,-5.63,-4.01,13.15,0.9,0.5546,6.56,"R. Ming, J. Gao, W. Gao, W. Ning, Z. Luo, F. Zhang, C. Yang, Benzo[c][1,2,5]thiadiazole-fused pentacyclic small molecule acceptors for organic solar cells, Dyes Pigments. 185 (2021) 108970. https://doi.org/10.1016/j.dyepig.2020.108970."
3451,CCCCCCC1=CC=C(C2(C3=CC=C(CCCCCC)C=C3)C3=C(SC(/C=C4C(=O)C5=C(C=CC(O)=C5)C4=C(C#N)C#N)=C3)C3=CC=C4C(=C32)C=CC2=C4C(C3=CC=C(CCCCCC)C=C3)(C3=CC=C(CCCCCC)C=C3)C3=C2SC(/C=C2C(=O)C4=C(C=CC(F)=C4)C2=C(C#N)C#N)=C3)C=C1,NTIC-F,-5.52,-3.77,13.61,0.811,0.589,6.5,"Y.-Q.-Q. Yi, H. Feng, M. Chang, H. Zhang, X. Wan, C. Li, Y. Chen, New small-molecule acceptors based on hexacyclic naphthalene(cyclopentadithiophene) for efficient non-fullerene organic solar cells, J. Mater. Chem. A. 5 (2017) 17204¨C17210. https://doi.org/10.1039/C7TA05809H."
3452,CCCCCCC1=CC=C(C2(C3=CC=C(CCCCCC)C=C3)C3=CC4=C(C=C3C3=C2C=C2C=C(/C=C5C(=O)C6=C(C=C(F)C(F)=C6)C5=C(C#N)C#N)SC2=C3)C(C2=CC=C(CCCCCC)C=C2)(C2=CC=C(CCCCCC)C=C2)C2=C4C=C3SC(/C=C4C(=O)C5=C(C=C(F)C(F)=C5)C4=C(C#N)C#N)=CC3=C2)C=C1,IDBT-2F,-5.72,-4.19,14.3,0.708,0.642,6.49,"Y. Xu, H. Jiang, T.-K. Lau, J. Zhu, J. Wang, X. Lu, X. Zhan, Y. Lin, Fused thienobenzene-thienothiophene electron acceptors for organic solar cells, J. Energy Chem. 37 (2019) 58¨C65. https://doi.org/10.1016/j.jechem.2018.12.002."
3453,CCCCCCC1=CC=C(C2(C3=CC=C(CCCCCC)C=C3)C3=CC4=C(C=C3C3=C2C2=C(C=C(C5=C(OC)C(OC)=C(/C=C6C(=O)C7=C(C=CC=C7)C6=C(C#N)C#N)S5)S2)S3)C(C2=CC=C(CCCCCC)C=C2)(C2=CC=C(CCCCCC)C=C2)C2=C4SC3=C2SC(C2=C(OC)C(OC)=C(/C=C4C(=O)C5=C(C=CC=C5)C4=C(C#N)C#N)S2)=C3)C=C1,IDTT2OT,-5.06,-3.15,12.3,0.93,0.567,6.46,"I.N. Kim, S.J. Jeon, Y.H. Kim, H.S. Lee, Y.W. Han, N.G. Yang, D.H. Hong, C.H. Jung, D.K. Moon, Synthesis of 3,4-dimethoxythiophene spacer-based non-fullerene acceptors for efficient organic solar cells, Synth. Met. 280 (2021) 116880. https://doi.org/10.1016/j.synthmet.2021.116880."
3454,CCCCCCCCCCCC1=C(/C=C2C(=O)C3=C(C=CC=C3)C2=C(C#N)C#N)SC2=C1SC(C1=CC3=C(C=C1)C1=C(C4=C(S1)C(CCCCCCCCCCC)=C(/C=C1C(=O)C5=CC=CC=C5C1=C(C#N)C#N)S4)C3(C1=CC=C(CCCCCC)C=C1)C1=CC=C(CC3=CC=C4C=C5C=CC(C)=CC5=CC4=C3)C=C1)=C2,ITUIC,-5.65,-3.83,13.64,0.97,0.4858,6.45,"M. Zhang, Y. Ma, Q. Zheng, Asymmetric indenothienothiophene-based unfused core for A-D-A type nonfullerene acceptors, Dyes Pigments. 180 (2020) 108495. https://doi.org/10.1016/j.dyepig.2020.108495."
3455,CCCCCCC1=CC=C(C2(C3=CC=C(CCCCCC)C=C3)C3=CC4=C(C=C3C3=C2C=C(/C=C2C(=O)C5=C(C=CC(C)=C5)C2=C(C#N)C#N)S3)C(C2=CC=C(CCCCCC)C=C2)(C2=CC=C(CCCCCC)C=C2)C2=C4SC(/C=C3C(=O)C4=C(C=C(C)C=C4)C3=C(C#N)C#N)=C2)C=C1,IDT-2B,-5.8,-3.84,13.3,0.89,0.539,6.42,"S. Feng, C. Zhang, Y. Liu, Z. Bi, Z. Zhang, X. Xu, W. Ma, Z. Bo, Fused-Ring Acceptors with Asymmetric Side Chains for High-Performance Thick-Film Organic Solar Cells, Adv. Mater. 29 (2017) 1703527. https://doi.org/10.1002/adma.201703527."
3456,CCCCCCC1(CCCCCC)C2=CC3=C(C=C2C2=C1C=C(/C=C1C(=O)C4=C(C=C(F)C(F)=C4)C1=C(C#N)C#N)S2)C(CCCCCC)(CCCCCC)C1=C3SC(/C=C2C(=O)C3=C(C=C(F)C(F)=C3)C2=C(C#N)C#N)=C1,ID-4F,-5.75,-4.06,13.5,0.73,0.65,6.4,"Q. Guo, J. Lin, H. Liu, X. Dong, X. Guo, L. Ye, Z. Ma, Z. Tang, H. Ade, M. Zhang, Y. Li, Asymmetrically noncovalently fused-ring acceptor for high-efficiency organic solar cells with reduced voltage loss and excellent thermal stability, Nano Energy. 74 (2020) 104861. https://doi.org/10.1016/j.nanoen.2020.104861."
3457,CCCCCCC1=CC=C(C2(C3=CC=C(CCCCCC)C=C3)C3=CC4=C(C=C3C3=C2C2=C(C=C(/C=C5C(=O)C6=CC=CC=C6C5=C(C#N)C#N)S2)S3)C(C2=CC=C(CCCCCC)C=C2)(C2=CC=C(CCCCCC)C=C2)C2=C4SC3=C2SC(/C=C2C(=O)C4=CC=CC=C4C2=C(C#N)C#N)=C3)C=C1,H-ITIC,-5.61,-4.02,10.6,1.04,0.58,6.4,"F. Yang, C. Li, W. Lai, A. Zhang, H. Huang, W. Li, Halogenated conjugated molecules for ambipolar field-effect transistors and non-fullerene organic solar cells, Mater. Chem. Front. 1 (2017) 1389¨C1395. https://doi.org/10.1039/C7QM00025A."
3458,CCCCC(CC)CC1(CC(CC)CCCC)C2=C(C=CC(C3=CC=C(C4=CC=C(/C=C5/SC(=S)N(CC)C5=O)O4)C4=NSN=C34)=C2)C2=C1C=C(C1=CC=C(C3=CC=C(/C=C4/SC(=S)N(CC)C4=O)O3)C3=NSN=C13)C=C2,FRD2,-5.67,-3.58,13.3,0.835,0.578,6.4,"Suman, A. Bagui, R. Datt, V. Gupta, S.P. Singh, A simple fluorene core-based non-fullerene acceptor for high performance organic solar cells, Chem. Commun. 53 (2017) 12790¨C12793. https://doi.org/10.1039/C7CC08237A."
3459,CCCCCCC1=CC=C(C2(C3=CC=C(CCCCCC)C=C3)C3=CC4=C(C=C3C3=C2C=C(/C=C2C(=O)C5=CC(F)=C(F)C=C5C2=C(C#N)C#N)S3)C(C2=CC=C(CCCCCC)C=C2)(C2=CC=C(CCCCCC)C=C2)C2=C4SC(C3=C(F)C=C(C4=CC5=C(S4)C4=CC6=C(C=C4C5(C4=CC=C(CCCCCC)C=C4)C4=CC=C(CCCCCC)C=C4)C4=C(C=C(/C=C5C(=O)C7=C(C=C(F)C(F)=C7)C5=C(C#N)C#N)S4)C6(C4=CC=C(CCCCCC)C=C4)C4=CC=C(CCCCCC)C=C4)C(F)=C3)=C2)C=C1,DFB-dIDT,-5.53,-3.87,15.57,0.86,0.4856,6.37,"M. Zhang, M. Zeng, H. Chen, L. Li, B. Zhao, S. Tan, A2-D-A1-D-A2-type small molecule acceptors incorporated with electron-deficient core for non-fullerene organic solar cells, Sol. Energy. 197 (2020) 511¨C518. https://doi.org/10.1016/j.solener.2020.01.032."
3460,CCCCCCC1=CC=C(C2(C3=CC=C(CCCCCC)C=C3)C3=C(C=C4C(=C3)C3SC(C5=CC=C(/C=C6C(=O)C7=C(C=CC=C7)C6=C(C#N)C#N)S5)=CC3C4(C3=CC=C(CCCCCC)C=C3)C3=CC=C(CCCCCC)C=C3)C3=C2C=C(C2=CC=C(/C=C4C(=O)C5=C(C=CC=C5)C4=C(C#N)C#N)S2)S3)C=C1,IDT-T,-5.57,-4.01,11.21,0.952,0.5962,6.36,"S.H. Park, G.E. Park, S. Choi, Y.U. Kim, S.Y. Park, C.G. Park, M.J. Cho, D.H. Choi, Effect of a methyl thiophene-3-carboxylate bridge in an indacenodithiophene-based acceptor¨Cdonor¨Cacceptor-type molecule on the performance of non-fullerene polymer solar cells, J. Mater. Chem. C. 6 (2018) 7549¨C7556. https://doi.org/10.1039/C8TC01508B."
3461,CCCCCCCCC1(CCCCCCCC)C2=CC(C3=CC=C(/C=C4C(=O)C5=C(C=CC=C5)C4=C(C#N)C#N)S3)=CC=C2C2=CC3=C(C=C21)C1=C(C=C(C2=CC=C(/C=C4C(=O)C5=C(C=CC=C5)C4=C(C#N)C#N)S2)C=C1)C3(CCCCCCCC)CCCCCCCC,IFTIC,-5.42,-3.85,12.71,0.92,0.542,6.33,"J. Zhang, B. Zhao, Y. Mi, H. Liu, Z. Guo, G. Bie, W. Wei, C. Gao, Z. An, A new wide bandgap small molecular acceptor based on indenofluorene derivatives for fullerene-free organic solar cells, Dyes Pigments. 140 (2017) 261¨C268. https://doi.org/10.1016/j.dyepig.2017.01.039."
3462,CCCCCCCCN1N=C2C(/C=C3/SC(=C(C#N)C#N)N(CC)C3=O)=CC=C(C3=CC4=C(S3)C3=CC5=C(C=C3C(C3=CC=C(CCCCCC)C=C3)(C3=CC=C(CCCCCC)C=C3)O4)C3=C(C=C(C4=CC=C(/C=C6/SC(=C(C#N)C#N)N(CC)C6=O)C6=NN(CCCCCCCC)N=C46)S3)OC5(C3=CC=C(CCCCCC)C=C3)C3=CC=C(CCCCCC)C=C3)C2=N1,BTA53,-5.48,-3.58,11.57,0.88,0.62,6.31,"B. Xiao, M. Du, X. Wang, Z. Xiao, G. Li, A. Tang, L. Ding, Y. Geng, X. Sun, E. Zhou, Effects of Oxygen Atoms Introduced at Different Positions of Non-Fullerene Acceptors in the Performance of Organic Solar Cells with Poly(3-hexylthiophene), ACS Appl. Mater. Interfaces. 12 (2020) 1094¨C1102. https://doi.org/10.1021/acsami.9b16662."
3463,CCCCCCCCC1(CCCCCCCC)C2=CC3=C(C=C2C2=C1C=C(/C=C1C(=O)C4=C(C=CC(C)=C4)C1=C(C#N)C#N)S2)C(CCCCCCCC)(CCCCCCCC)C1=C3SC(/C=C2C(=O)C3=C(C=CC(C)=C3)C2=C(C#N)C#N)=C1,IDIC8-M,-5.51,-3.72,10.36,1.002,0.607,6.31,"C. Liu, N. Qiu, Y. Sun, X. Ke, H. Zhang, C. Li, X. Wan, Y. Chen, All-Small-Molecule Organic Solar Cells Based on a Fluorinated Small Molecule Donor With High Open-Circuit Voltage of 1.07 V, Front. Chem. 8 (2020) 329. https://doi.org/10.3389/fchem.2020.00329."
3464,O=C(C(C=CC=C1)=C1C/2=C(C#N)/C#N)C2=C/C(S3)=CC4=C3C5=C(N4CC(CC)CCCC)C6=C(C(SC(/C=C7C(C(C=CC=C8)=C8C7=C(C#N)C#N)=O)=C9)=C9N6CC(CC)CCCC)C%10=NN(CC(CC)CCCC)N=C5%10,BZIC,-5.42,-3.88,12.67,0.84,0.59,6.3,"L. Feng, J. Yuan, Z. Zhang, H. Peng, Z.-G. Zhang, S. Xu, Y. Liu, Y. Li, Y. Zou, Thieno[3,2-b]pyrrolo-Fused Pentacyclic Benzotriazole-Based Acceptor for Efficient Organic Photovoltaics, ACS Appl. Mater. Interfaces. 9 (2017) 31985¨C31992. https://doi.org/10.1021/acsami.7b10995."
3465,CCCCC(CC)COC1=C2C=C(/C=C3/C(=O)C4=CC=CC=C4C3=C(C#N)C#N)SC2=C(OCC(CC)CCCC)C2=C1SC1=C2N(CC(CC)CCCC)C2=C1C1=NSN=C1C1=C2N(CC(CC)CCCC)C2=C1SC1=C(OCC(CC)CCCC)C3=C(SC(/C=C4/C(=O)C5=CC=CC=C5C4=C(C#N)C#N)=C3)C(OCC(CC)CCCC)=C12,X9IC,-5.53,-4.06,11.4,0.86,0.639,6.29,"J. Xiao, T. Yan, T. Lei, Y. Li, Y. Han, L. cao, W. Song, S. Tan, Z. Ge, Organic solar cells based on non-fullerene acceptors of nine fused-ring by modifying end groups, Org. Electron. 81 (2020) 105662. https://doi.org/10.1016/j.orgel.2020.105662."
3466,CCCCCCC1=CC=C(C2(C3=CC=C(CCCCCC)C=C3)C3=CC4=C(C=C3C3=C2C=C(/C=C2C(=O)C5=C(C=CC=C5)C2=C(C#N)C#N)S3)C(C2=CC=C(CCCCCC)C=C2)(C2=CC=C(CCCCCC)C=C2)C2=C4SC(/C=C3C(=O)C4=C(C=CC=C4)C3=C(C#N)C#N)=C2)C=C1,ITIC-2T,-5.61,-3.93,13.56,0.92,0.502,6.26,"Q. Zhu, D. Liu, Z. Lu, C. Gu, K. Zhang, X. Bao, Q. Li, R. Yang, Length evolution of fused-ring electron acceptors toward optimal blend morphology in polymer solar cells incorporating asymmetric benzodithiophene-based donors, J. Mater. Chem. A. 7 (2019) 4823¨C4828. https://doi.org/10.1039/C8TA11363G."
3467,CCCCCCCCN1C2=C(C=C3C(=C2)C2=C(C=C(C4=CC=C(/C=C5C(=O)C6=C(C=CC=C6)C5=C(C#N)C#N)S4)S2)C3(C2=CC=C(C)C=C2)C2=CC=C(CCCCCC)C=C2)C2=C1C=C1C(=C2)C(C2=CC=C(CCCCCC)C=C2)(C2=CC=C(CCCCCC)C=C2)C2=C1SC(C1=CC=C(/C=C3C(=O)C4=C(C=CC=C4)C3=C(C#N)C#N)S1)=C2,CDTCN,-5.39,-3.8,11.26,0.96,0.5758,6.23,"J. Wei, Q. Tu, Q. Zheng, Heteroheptacene-cored semiconducting molecules for non-fullerene organic solar cells, Dyes Pigments. 144 (2017) 133¨C141. https://doi.org/10.1016/j.dyepig.2017.05.026."
3468,CCCCCCC1=CC=C(C2(C3=CC=C(CCCCCC)C=C3)C3=CC4=C(C=C3C3=C2C=C(/C=C2C(=O)C5=CC(F)=C(F)C=C5C2=C(C#N)C#N)S3)C(C2=CC=C(CCCCCC)C=C2)(C2=CC=C(CCCCCC)C=C2)C2=C4SC(C3=CC4=C(S3)C(C3=CC=C(CC(CC)CCCC)S3)=C3C=C(C5=CC6=C(S5)C5=CC7=C(C=C5C6(C5=CC=C(CCCCCC)C=C5)C5=CC=C(CCCCCC)C=C5)C5=C(C=C(/C=C6/C(=O)C8=CC(F)=C(F)C=C8C6=C(C#N)C#N)S5)C7(C5=CC=C(CCCCCC)C=C5)C5=CC=C(CCCCCC)C=C5)SC3=C4C3=CC=C(CC(CC)CCCC)S3)=C2)C=C1,BDT(IDT-IC-2F)2,-5.51,-3.97,13.6,0.83,0.55,6.21,"J. Zhu, X. Zheng, H. Tan, H. Tan, J. Yang, J. Yu, W. Zhu, Small molecule acceptors with indacenodithiophene¨Cbenzodithiophene¨Cindacenodithiophene as donating cores for solution-processed non-fullerene solar cells, Chem. Phys. Lett. 726 (2019) 7¨C12. https://doi.org/10.1016/j.cplett.2019.04.024."
3469,CCCCCCCCN1C(=O)/C(=C/C2=CC=C(C3=CC=C(C4=CC=C(/C=C5SC(=S)N(CCCCCCCC)C5=O)S4)C4=NSN=C34)S2)SC1=S,TBTT-ORH,-5.74,-3.6,14.99,0.92,0.45,6.21,"T. Lee, C.E. Song, S.K. Lee, W.S. Shin, E. Lim, Alkyl-Side-Chain Engineering of Nonfused Nonfullerene Acceptors with Simultaneously Improved Material Solubility and Device Performance for Organic Solar Cells, ACS Omega. 6 (2021) 4562¨C4573. https://doi.org/10.1021/acsomega.0c04495."
3470,O=C1N(C(CCCCC)CCCCC)C(C2=C(C1C=C3)C4=C3C(C=CC5C(N(C(CCCCC)CCCCC)C6=O)=O)=C(C5=C6C=C7)C7=C4C(C8=CC9=C(C=C8)C%10=CC=C(C%11=CC(C(N(C(CCCCC)CCCCC)C%12=O)=O)=C(C%12C=C%13)C%14=C%13C(C=CC%15C(N(C(CCCCC)CCCCC)C%16=O)=O)=C(C%15=C%16C=C%17)C%17=C%14%11)C=C%10C9%18C%19=CC=CC=C%19C%20=C%18C=CC=C%20)=C2)=O,SFPDI,-5.71,-3.69,8.9,1.23,0.56,6.2,"X. Liu, X. Du, J. Wang, C. Duan, X. Tang, T. Heumueller, G. Liu, Y. Li, Z. Wang, J. Wang, F. Liu, N. Li, C.J. Brabec, F. Huang, Y. Cao, Efficient Organic Solar Cells with Extremely High Open-Circuit Voltages and Low Voltage Losses by Suppressing Nonradiative Recombination Losses, Adv. Energy Mater. 8 (2018) 1801699. https://doi.org/10.1002/aenm.201801699."
3471,CCCCCCC1=CC=C(C2(C3=CC=C(CCCCCC)C=C3)C3=C(SC4=C3SC3=C4SC(/C=C4C(=O)C5=CC=CC=C5C4=C(C#N)C#N)=C3)C3=C2C2=C(S3)C3=C(S2)C2=C(C4=C(S2)C2=C(C=C(/C=C5C(=O)C6=C(C=CC=C6)C5=C(C#N)C#N)S2)S4)C3(C2=CC=C(CCCCCC)C=C2)C2=CC=C(CCCCCC)C=C2)C=C1,8TIC,-5.3,-3.72,13.1,0.86,0.55,6.2,"X. Liao, H. Pei, H. Zhao, Y. Cui, L. Li, X. Shi, P. Zhu, W. Ma, Y. Chen, A.K.-Y. Jen, The synergistic effects of central core size and end group engineering on performance of narrow bandgap nonfullerene acceptors, Chem. Eng. J. 435 (2022) 135020. https://doi.org/10.1016/j.cej.2022.135020."
3472,CCCCCCCCC1(CCCCCCCC)C2=NC3=C(N=C2C2=C1C=C1C(=C2)C(C2=CC=C(CCCCCC)C=C2)(C2=CC=C(CCCCCC)C=C2)C2=C1SC(/C=C1C(=O)C4=C(C=C(F)C(F)=C4)C1=C(C#N)C#N)=C2)C(CCCCCCCC)(CCCCCCCC)C1=C3C=C2C(=C1)C1=C(C=C(/C=C3C(=O)C4=C(C=CC=C4)C3=C(C#N)C#N)S1)C2(C1=CC=C(CCCCCC)C=C1)C1=CC=C(CCCCCC)C=C1,IPY-T-IC,-5.64,-3.48,13.08,0.91,0.523,6.19,"L. Chen, M. Zeng, X. Tang, C. Weng, S. Tan, P. Shen, Development of A¨CDA¡äD¨CA Small-Molecular Acceptors Based on a 6,12-Dihydro-diindolo[1,2-b:10,20-e]pyrazine Unit for Efficient As-Cast Polymer Solar Cells, J. Phys. Chem. C. 124 (2020) 21366¨C21377. https://doi.org/10.1021/acs.jpcc.0c07557."
3473,CCCCC(CC)COC1=C(C2=CC3=C(S2)C2=C(C=C(/C=C4C(=O)C5=C(C=CC=C5)C4=C(C#N)C#N)S2)C3(CC(CC)CCCC)CC(CC)CCCC)SC2=C1SC(C1=CC3=C(S1)C1=C(C=C(/C=C4C(=O)C5=C(C=C(F)C=C5)C4=C(C#N)C#N)S1)C3(CC(CC)CCCC)CC(CC)CCCC)=C2OCC(CC)CCCC,TTDTC-2F,-5.17,-3.73,15.8,0.6,0.613,6.18,"Z. Liang, X. Cheng, Y. Jiang, J. Yu, X. Xu, Z. Peng, L. Bu, Y. Zhang, Z. Tang, M. Li, L. Ye, Y. Geng, P3HT-Based Organic Solar Cells with a Photoresponse to 1000 nm Enabled by Narrow Band Gap Nonfullerene Acceptors with High HOMO Levels, ACS Appl. Mater. Interfaces. 13 (2021) 61487¨C61495. https://doi.org/10.1021/acsami.1c21089."
3474,CCCCC(CC)CC1=C(C2=CC3=C(S2)C2=C(C=C(C4=C(CC(CC)CCCC)C=C(C=C5C(=O)C6=C(C=CC=C6)C5=O)S4)S2)C32C3=C(C=CC(C(C)(C)C)=C3)C3=C2C=C(C(C)(C)C)C=C3)SC(C=C2C(=O)C3=C(C=CC=C3)C2=O)=C1,STFTYT,-5.26,-3.77,12.54,0.97,0.508,6.17,"J. Wang, W. Wang, X. Dong, G. Wang, Z.-G. Zhang, Y. Li, P. Shen, STFTYT: A simple and broadly absorbing small molecule for efficient organic solar cells with a very low energy loss, Org. Electron. 57 (2018) 45¨C52. https://doi.org/10.1016/j.orgel.2018.02.039."
3475,CCCCCCC1=C(C2=CC=C3C(=C2)N(CCCCCC)C2=C3N(CCCCCC)C3=C2C=CC(C2=C(CCCCCC)C=C(C4=C(CCCCCC)C=C(C=C(C#N)C#N)S4)S2)=C3)SC(C2=C(CCCCCC)C=C(C=C(C#N)C#N)S2)=C1,DINI-DCV,-5.14,-3.11,11.74,0.86,0.61,6.16,"J. Sim, H. Lee, K. Song, S. Biswas, A. Sharma, G.D. Sharma, J. Ko, Solution processed bulk heterojunction solar cells based on A¨CD¨CA small molecules with a dihydroindoloindole (DINI) central donor and different acceptor end groups, J. Mater. Chem. C. 4 (2016) 3508¨C3516. https://doi.org/10.1039/C6TC00323K."
3476,CCCCCCC1=CC=C(C2(C3=CC=C(CCCCCC)C=C3)C3=CC4=C(C=C3C3=C2C=C(/C=C2C(=O)C5=C(C=CC=C5)C2=C(C#N)C#N)S3)C(C2=CC=C(CCCCCC)C=C2)(C2=CC=C(CCCCCC)C=C2)C2=C4SC(/C=C3C(=O)C4=C(C=CC=C4)C3=C(C#N)C#N)=C2)C=C1,IDT-IC,-5.86,-4.01,11.94,0.88,0.579,6.11,"R. Li, G. Liu, R. Xie, Z. Wang, X. Yang, K. An, W. Zhong, X.-F. Jiang, L. Ying, F. Huang, Y. Cao, Introducing cyclic alkyl chains into small-molecule acceptors for efficient polymer solar cells, J. Mater. Chem. C. 6 (2018) 7046¨C7053. https://doi.org/10.1039/C8TC01780H."
3477,CCCCCCC1=CC=C(C2(C3=CC=C(CCCCCC)CC3)C3=CC4=C(C=C3C3=C2C=C(C2=CC=C(/C=C5/SC(=C(C#N)C#N)N(CC)C5=O)S2)S3)C(C2=CC=C(CCCCCC)C=C2)(C2=CC=C(CCCCCC)C=C2)C2=C4SC(C3=CC=C(/C=C4/SC(=C(C#N)C#N)N(C)C4=O)S3)=C2)C=C1,IDTCR,-5.46,-3.67,11.01,1.11,0.499,6.1,"P. Ye, Y. Chen, J. Wu, X. Wu, S. Yu, W. Xing, Q. Liu, X. Jia, A. Peng, H. Huang, Wide bandgap small molecular acceptors for low energy loss organic solar cells, J. Mater. Chem. C. 5 (2017) 12591¨C12596. https://doi.org/10.1039/C7TC04669C."
3478,CCC(CCCC)CN1C(C(C2=C1C3=CC=C(C4=CC5=C(C=C4)C6=CC=C(C7=CC=C(C8=C9C(C(N8CC(CC)CCCC)=O)=C(C%10=CC=C(C%11=CC=CC=C%11)S%10)N(CC(CC)CCCC)C9=O)S7)C=C6C%125C%13=C(C=CC(C%14=CC=C(C%15=C%16C(C(N%15CC(CC)CCCC)=O)=C(C%17=CC=C(C%18=CC=CC=C%18)S%17)N(CC(CC)CCCC)C%16=O)S%14)=C%13)C%19=CC=C(C%20=CC=C(C%21=C%22C(C(N%21CC(CC)CCCC)=O)=C(C%23=CC=C(C%24=CC=CC=C%24)S%23)N(CC(CC)CCCC)C%22=O)S%20)C=C%19%12)S3)=C(C%25=CC=C(C%26=CC=CC=C%26)S%25)N(CC(CC)CCCC)C2=O)=O,P3,-5.6,-3.5,9.03,1.11,0.54,6.09,"W. Liu, S. Li, J. Huang, S. Yang, J. Chen, L. Zuo, M. Shi, X. Zhan, C.-Z. Li, H. Chen, Nonfullerene Tandem Organic Solar Cells with High Open-Circuit Voltage of 1.97 V, Adv. Mater. 28 (2016) 9729¨C9734. https://doi.org/10.1002/adma.201603518."
3479,CCCCCCCCC1(CCCCCCCC)C2=CC3=C(C=C2C2=C1C=C1C(=C2)C(CCCCCCCC)(CCCCCCCC)C2=C1C=C1C(=C2)C2=C(C=C(/C=C4C(=O)C5=C(C=CC=C5)C4=C(C#N)C#N)S2)C1(C1=CC=C(CCCCCC)C=C1)C1=CC=C(CCCCCC)C=C1)C(C1=CC=C(CCCCCC)C=C1)(C1=CC=C(CCCCCC)C=C1)C1=C3SC(/C=C2C(=O)C3=C(C=CC=C3)C2=C(C#N)C#N)=C1,DTIF-IC,-5.47,-3.86,13.99,0.95,0.528,6.09,"W. Guo, H. Liu, J. Zhang, Z. Yang, Y. Niu, Y. Mi, Y. Liu, X. Song, Z. Wu, A small molecular acceptor based on dithienocyclopentaindenefluorene core for efficient fullerene-free polymer solar cells, Synth. Met. 272 (2021) 116667. https://doi.org/10.1016/j.synthmet.2020.116667."
3480,CCCCCCCCC1(CCCCCCCC)C2=CC3=C(C=C2C2=C1C=C(C1=CC=C(/C=C4/SC(=O)N(CC)C4=O)C4=NSN=C14)S2)C(CCCCCCCC)(CCCCCCCC)C1=C3SC(C2=CC=C(/C=C3/SC(=O)N(CC)C3=O)C3=NSN=C23)=C1,BT2B,-5.41,-3.56,10.02,0.92,0.66,6.08,"B. Xiao, A. Tang, L. Cheng, J. Zhang, Z. Wei, Q. Zeng, E. Zhou, Non-Fullerene Acceptors With A2 = A1-D-A1 = A2 Skeleton Containing Benzothiadiazole and Thiazolidine-2,4-Dione for High-Performance P3HT-Based Organic Solar Cells, Sol. RRL. 1 (2017) 1700166. https://doi.org/10.1002/solr.201700166."
3481,CCN(C/1=O)C(SC1=CC2=CC=C(C3=CC4=C(C5=C(C4(CCCCCCCC)CCCCCCCC)C=C(C6=C7C=C(C8=CC=C(/C=C9SC(N(CC)C/9=O)=S)C%10=NSN=C8%10)S6)C(C7(CCCCCCCC)CCCCCCCC)=C5)S3)C%11=NSN=C2%11)=S,IDTBR,-5.45,-3.9,12.55,0.72,0.67,6.05,"N. Gasparini, M. Salvador, S. Strohm, T. Heumueller, I. Levchuk, A. Wadsworth, J.H. Bannock, J.C. de Mello, H.-J. Egelhaaf, D. Baran, I. McCulloch, C.J. Brabec, Burn-in Free Nonfullerene-Based Organic Solar Cells, Adv. Energy Mater. 7 (2017) 1700770. https://doi.org/10.1002/aenm.201700770."
3482,CCCCCCC1=CC=C(C2(C3=CC=C(CCCCCC)C=C3)C3=CC4=C(C=C3C3=C2C=C(C2=CC5=C(S2)/C(=C(C)C#N)C2=CC=CC=C25)S3)C(C2=CC=C(CCCCCC)C=C2)(C2=CC=C(CCCCCC)C=C2)C2=C4SC(C3=CC4=C(S3)C(=C(C#N)C#N)C3=CC=C(F)C=C34)=C2)C=C1,Q1-2F,-5.43,-3.9,12.4,0.76,0.64,6.05,"Q.-Q. Zhang, Y. Li, D. Wang, Z. Chen, Y. Li, S. Li, H. Zhu, X. Lu, H. Chen, C.-Z. Li, Intrinsically Chemo- and Thermostable Electron Acceptors for Efficient Organic Solar Cells, Bull. Chem. Soc. Jpn. 94 (2021) 183¨C190. https://doi.org/10.1246/bcsj.20200231."
