Repository: JinYSun/TeLLAgent

# 🤖**TeLLAgent**👑

------

### **<u>** TeLLAgent: A Tool-Enhanced Large Language Model-based Agent for Autonomous Design and Discovery of High-Performance Molecules</u>

## 😀Motivation

Large language model (LLM) agents have demonstrated significantly enhanced capabilities compared to individual LLMs. However, their application in the chemistry domain remains constrained by limited multimodal synergy, restricted toolsets, static knowledge bases, and insufficient multi-step reasoning and tool-calling capabilities.

File: tool/dataset.csv (part 39 of 48)
ID,SMILES,Name,HOMO,LUMO,Voc (V),Jsc (mA cm^2),FF,PCE(%),ref
3483,CCCCC(CC)CC1(CC(CC)CCCC)C2=C(SC(/C=C3C(=O)C4=C(C=C(F)C(F)=C4)C3=C(C#N)C#N)=C2)C2=C1C=C(C1=C3OCCCOC3=C(C3=CC4=C(S3)C3=C(C=C(/C=C5C(=O)C6=C(C=C(F)C(F)=C6)C5=C(C#N)C#N)S3)C4(CC(CC)CCCC)CC(CC)CCCC)S1)S2,PDOT-4F,-5.3,-4.05,15.61,0.696,0.5541,6.02,"D. Luo, Y. Zhang, L. Li, C. Shan, Q. Liu, Z. Wang, W.C.H. Choy, A.K.K. Kyaw, Near-infrared non-fused ring acceptors with light absorption up to 1000?nm for efficient and low-energy loss organic solar cells, Mater. Today Energy. 24 (2022) 100938. https://doi.org/10.1016/j.mtener.2021.100938."
3484,O=C(C(C=CC=C1)=C1C/2=C(C#N)/C#N)C2=C/C(S3)=CC4=C3C5=CC6=C(C=C5C4(C7=CC=C(OCCCCCCCC)C=C7)C8=CC=C(OCCCCCCCC)C=C8)C9=CC%10=C(C(SC(/C=C%11C(C(C=CC=C%12)=C%12C\%11=C(C#N)C#N)=O)=C%13)=C%13C%10(C%14=CC=C(OCCCCCCCC)C=C%14)C%15=CC=C(OCCCCCCCC)C=C%15)C=C9N6CCCCCCCC,DTCC-IC,-5.5,-3.87,11.23,0.95,0.562,6,"Q. Cao, W. Xiong, H. Chen, G. Cai, G. Wang, L. Zheng, Y. Sun, Design, synthesis, and structural characterization of the first dithienocyclopentacarbazole-based n-type organic semiconductor and its application in non-fullerene polymer solar cells, J. Mater. Chem. A. 5 (2017) 7451¨C7461. https://doi.org/10.1039/C7TA01143A."
3485,O=C(N1C2=C(C(C)C)C=CC=C2C(C)C)C3=C4C5=C(C=C3)C(C6=C7C=CCC6=C5C=CC4C1=O)=CC=C7C8=CC=C(C(C=CC(C9=CC=C%10C%11=C9C=CCC%11=C%12C%13=C%10C=CC(C(N(C%14=C(C(C)C)C=CC=C%14C(C)C)C%15=O)=O)=C%13C%15C=C%12)=C%16)=C%16C%17(CCCCCCCC)CCCCCCCC)C%17=C8,PMI-F-PMI,-5.31,-3.34,7.2,1.3,0.635,6,"Y. Zhang, X. Guo, B. Guo, W. Su, M. Zhang, Y. Li, Nonfullerene Polymer Solar Cells based on a Perylene Monoimide Acceptor with a High Open-Circuit Voltage of 1.3 V, Adv. Funct. Mater. 27 (2017) 1603892. https://doi.org/10.1002/adfm.201603892."
3486,CCCCCCC1=CC=C(C2(C3=CC=C(CCCCCC)C=C3)C3=C(SC4=C3SC(/C=C3C(=O)C5=C(C)SC=C5C3=C(C#N)C#N)=C4)C3=C2C2=C(S3)C3=C(S2)C2=C(C4=C(C=C(/C=C5CC6=C(C)SC=C6C5=C(C#N)C#N)S4)S2)C3(C2=CC=C(CCCCCC)C=C2)C2=CC=C(CCCCCC)C=C2)C=C1,T8Me,-5.39,-3.89,10.54,0.9,0.6421,5.97,"R. Ming, J. Wang, W. Gao, M. Zhang, J. Gao, W. Ning, Z. Luo, X. Liu, C. Zhong, F. Zhang, C. Yang, Fused-Ring Core Engineering for Small Molecule Acceptors Enable High-Performance Nonfullerene Polymer Solar Cells, Small Methods. 3 (2019) 1900280. https://doi.org/10.1002/smtd.201900280."
3487,CCCCCCC(CCCC)CN1C(=O)/C(=C/C2=CC=C(C3=CC=C(C4=CC=C(/C=C5SC(=S)N(CC(CCCC)CCCCC)C5=O)S4)C4=NSN=C34)S2)SC1=S,TBTT-BORH,-5.76,-3.58,13.3,1.02,0.44,5.97,"T. Lee, C.E. Song, S.K. Lee, W.S. Shin, E. Lim, Alkyl-Side-Chain Engineering of Nonfused Nonfullerene Acceptors with Simultaneously Improved Material Solubility and Device Performance for Organic Solar Cells, ACS Omega. 6 (2021) 4562¨C4573. https://doi.org/10.1021/acsomega.0c04495."
3488,CCCCC(CC)CC1(CC(CC)CCCC)C2=C(SC(/C=C3C(=O)C4=CC5=CC=CC=C5C=C4C3=C(C#N)C#N)=C2)C2=C1C=C(C1=CC(F)=C(C3=CC4=C(S3)C3=C(C=C(/C=C5C(=O)C6=CC7=CC=CC=C7C=C6C5=C(C#N)C#N)S3)C4(CC(CC)CCCC)CC(CC)CCCC)C=C1F)S2,DF-PCNC,-5.42,-3.81,14.36,0.9,0.4498,5.94,"N. Wang, L. Zhan, S. Li, M. Shi, T.-K. Lau, X. Lu, R. Shikler, C.-Z. Li, H. Chen, Enhancement of intra- and inter-molecular ¦Ð-conjugated effects for a non-fullerene acceptor to achieve high-efficiency organic solar cells with an extended photoresponse range and optimized morphology, Mater. Chem. Front. 2 (2018) 2006¨C2012. https://doi.org/10.1039/C8QM00318A."
3489,CCCCCCCCC1(CCCCCCCC)C2=CC3=C(C=C2C2=C1C=C1C(=C2)C(CCCCCCCC)(CCCCCCCC)C2=C1SC(/C=C1C(=O)C4=C(C=CC=C4)C1=C(C#N)C#N)=C2)C(CCCCCCCC)(CCCCCCCC)C1=C3C=C2C(=C1)C1=C(C=C(/C=C3C(=O)C4=C(C=CC=C4)C3=C(C#N)C#N)S1)C2(CCCCCCCC)CCCCCCCC,TfIF-IC,-5.51,-3.77,10.8,1.01,0.54,5.9,"G. Liu, J. Jia, K. Zhang, X. Jia, Q. Yin, W. Zhong, L. Li, F. Huang, Y. Cao, 15% Efficiency Tandem Organic Solar Cell Based on a Novel Highly Efficient Wide-Bandgap Nonfullerene Acceptor with Low Energy Loss, Adv. Energy Mater. 9 (2019) 1803657. https://doi.org/10.1002/aenm.201803657."
3490,CCCCCCCCOC(=O)C1=CC2=C(C3=CC4=C(S3)C3=C(C=C5C(=C3)C(C3=CC=C(CCCCCC)C=C3)(C3=CC=C(CCCCCC)C=C3)C3=C5SC(C5=C6C=C(C(O)OCCCCCCCC)SC6=C(/C=C6SC(=S)N(CC)C6=O)S5)=C3)C4(C3=CC=C(CCCCCC)C=C3)C3=CC=C(CCCCCC)C=C3)SC(/C=C3SC(=S)N(CC)C3=O)=C2S1,ATT-3,-5.32,-3.4,10.81,0.927,0.59,5.89,"F. Liu, J. Zhang, Z. Zhou, J. Zhang, Z. Wei, X. Zhu, Poly(3-hexylthiophene)-based non-fullerene solar cells achieve high photovoltaic performance with small energy loss, J. Mater. Chem. A. 5 (2017) 16573¨C16579. https://doi.org/10.1039/C7TA05108E."
3491,CCCCCCCCCCCCCCCCC1(CCCCCCCCCCCCCCCC)C2=CC3=C(C=C2C2=C1C=C(/C=C1C(=O)C4=C(C=CC=C4)C1=C(C#N)C#N)S2)C(CCCCCCCCCCCCCCCC)(CCCCCCCCCCCCCCCC)C1=C3SC(/C=C2C(=O)C3=C(C=CC=C3)C2=C(C#N)C#N)=C1,IDTC16-IC,-5.52,-3.68,9.87,1.046,0.5698,5.89,"H. Lin, M.A. Adil, Q. Zhang, J. Zhang, Q. Wang, Small-molecule acceptors with long alkyl chains for high-performance as-cast nonfullerene organic solar cells, Org. Electron. 93 (2021) 106167. https://doi.org/10.1016/j.orgel.2021.106167."
3492,CCCCCCCCC(CCCCCC)CN1N=C2C(=N1)C(C1=CC3=C(S1)C1=C(C=C(/C=C4C(=O)C5=C(C=C(F)C(F)=C5)C4=C(C#N)C#N)S1)C3(CC(CC)CCCC)CC(CC)CCCC)=C(F)C(F)=C2C1=CC2=C(S1)C1=C(C=C(/C=C3C(=O)C4=C(C=C(F)C(F)=C4)C3=C(C#N)C#N)S1)C2(CC(CC)CCCC)CC(CC)CCCC,TR2F-IC4F,-5.57,-3.94,17.95,0.77,0.4263,5.89,"Y. Shi, J. Pan, H. Zhang, C. Yang, Z. Zhang, D. Deng, J. Zhang, K. Lu, Z. Wei, The substituents on the intermediate electron-deficient groups in small molecular acceptors result appropriate morphologies for organic solar cells, Org. Electron. 93 (2021) 106133. https://doi.org/10.1016/j.orgel.2021.106133."
3493,CCCCC(CC)CN1C(=O)C2=C(C3=CC=C(/C=C4SC(=C(C#N)C#N)N(CC)C4=O)[Se]3)N(CC(CC)CCCC)C(=O)C2=C1C1=CC=C(/C=C2SC(=C(C#N)C#N)N(CC)C2=O)[Se]1,MPU5,-5.75,-4,11.48,0.98,0.536,5.86,"M. Privado, P. de la Cruz, P. Malhotra, G.D. Sharma, F. Langa, Influence of the dipole moment on the photovoltaic performance of polymer solar cells employing non-fullerene small molecule acceptor, Sol. Energy. 221 (2021) 393¨C401. https://doi.org/10.1016/j.solener.2021.04.049."
3494,CCCCC(CC)COC1=CC=CC(/C(C2=CC=CC(OCC(CC)CCCC)=C2)=C2/C3=CC4=C(C=C3C3=C2C=C(/C=C2C(=O)C5=C(C=CC=C5)C2=C(C#N)C#N)S3)/C(=C(C2=CC=CC(OCC(CC)CCCC)=C2)C2=CC(OCC(CC)CCCC)=CC=C2)C2=C4SC(/C=C3C(=O)C4=C(C=CC=C4)C3=C(C#N)C#N)=C2)=C1,m-IDTV-PhIC,-5.63,-3.78,11.58,0.99,0.5091,5.85,"J. Liang, P. Yin, T. Zheng, G. Wang, X. Zeng, C. Cui, P. Shen, Conjugated side-chain optimization of indacenodithiophene-based nonfullerene acceptors for efficient polymer solar cells, J. Mater. Chem. C. 7 (2019) 10028¨C10038. https://doi.org/10.1039/C9TC02237F."
3495,CCCCCCCCC1(CCCCCCCC)C2=CC(C3=C4N=C(C5=CC=CC=C5)C(C5=CC=CC=C5)=NC4=C(/C=C4/SC(=S)N(CC)C4=O)S3)=CC=C2C2=CC=C(C3=C4N=C(C5=CC=CC=C5)C(C5=CC=CC=C5)=NC4=C(/C=C4/SC(=S)N(CC)C4=O)S3)C=C21,TP21,-5.46,-3.61,10.92,1.05,0.51,5.81,"J. Li, J. Yang, J. Hu, Y. Chen, B. Xiao, E. Zhou, The first thieno[3,4-b]pyrazine based small molecular acceptor with a linear A2¨CA1¨CD¨CA1¨CA2 skeleton for fullerene-free organic solar cells with a high Voc of 1.05 V, Chem. Commun. 54 (2018) 10770¨C10773. https://doi.org/10.1039/C8CC06198J."
3496,CCCCCCCCOC1=C(C2=CC3=C(S2)C2=C(C=C(/C=C4C(=O)C5=C(C=C(F)C(F)=C5)C4=C(C#N)C#N)S2)C3(CC(CC)CCCC)CC(CC)CCCC)C2=NSN=C2C(C2=CC3=C(S2)C2=C(C=C(/C=C4C(=O)C5=C(C=C(F)C(F)=C5)C4=C(C#N)C#N)S2)C3(CC(CC)CCCC)CC(CC)CCCC)=C1OCCCCCCCC,BTOC8-IC4F ,-5.48,-3.96,18.1,0.77,0.4166,5.81,"Y. Shi, J. Pan, H. Zhang, C. Yang, Z. Zhang, D. Deng, J. Zhang, K. Lu, Z. Wei, The substituents on the intermediate electron-deficient groups in small molecular acceptors result appropriate morphologies for organic solar cells, Org. Electron. 93 (2021) 106133. https://doi.org/10.1016/j.orgel.2021.106133."
3497,CCCCCCC1=CC=C(OC2=C(C3=C(C4=CC=C(CCCCCC)C=C4)C=C4C(=C3)C(C3=CC=C(CCCCCC)C=C3)(C3=CC=C(CCCCCC)C=C3)OC3=C4SC(/C=C4/C(=O)C5=C(C=CC=C5)C4=C(C#N)C#N)=C3)SC(/C=C3/C(=O)C4=C(C=CC=C4)C3=C(C#N)C#N)=C2)C=C1,i-PTIC,-5.41,-3.86,11.04,0.83,0.645,5.8,"J. Li, Y. Wu, X. Zhang, D. Zeng, Y. Luo, X. Duan, X. Gao, P. Cai, Q. Zhang, J. Zhang, Z. Liu, A new fluorinated pyran-bridged A-D-A type small molecular acceptor for organic solar cells, Dyes Pigments. 175 (2020) 108165. https://doi.org/10.1016/j.dyepig.2019.108165."
3498,CCCCCCC1=CC=C(C2(C3=CC=C(CCCCCC)C=C3)C3=CC4=C(C=C3C3=C2C2=C(C=C(/C=C5C(=O)C6=C(C=CC=C6)C5=C(C#N)C#N)S2)[Se]3)C(C2=CC=C(CCCCCC)C=C2)(C2=CC=C(CCCCCC)C=C2)C2=C4[Se]C3=C2SC(/C=C2C(=O)C4=C(C=CC=C4)C2=C(C#N)C#N)=C3)C=C1,SeTIC,-5.55,-3.9,14.21,0.96,0.43,5.8,"J.-L. Wang, K.-K. Liu, L. Hong, G.-Y. Ge, C. Zhang, J. Hou, Selenopheno[3,2-b]thiophene-Based Narrow-Bandgap Nonfullerene Acceptor Enabling 13.3% Efficiency for Organic Solar Cells with Thickness-Insensitive Feature, ACS Energy Lett. 3 (2018) 2967¨C2976. https://doi.org/10.1021/acsenergylett.8b01808."
3499,CCCCCCCCN1N=C2C(C=C(C#N)C#N)=CC=C(C3=CC4=C(S3)C3=CC5=C(C=C3C4(C3=CC=C(CCCCCC)C=C3)C3=CC=C(CCCCCC)C=C3)C3=C(C=C(C4=CC=C(C=C(C#N)C#N)C6=NN(CCCCCCCC)N=C46)S3)C5(C3=CC=C(CCCCCC)C=C3)C3=CC=C(CCCCCC)C=C3)C2=N1,BTA7,-5.56,-3.66,9.74,1.13,0.5254,5.78,"Q. Guo, F. Li, J. Li, Y. Xiao, K. Zuo, A. Tang, B. Zhang, E. Zhou, Modulating the middle and end-capped units of A2-A1-D-A1-A2 type non-fullerene acceptors for high VOC organic solar cells, Org. Electron. 95 (2021) 106195. https://doi.org/10.1016/j.orgel.2021.106195."
3500,CCCCCCCCC1(CCCCCCCC)C2=CC3=C(C=C2C2=C1C=C(C1=C(CC(CC)CCCC)C=C(/C=C4C(=O)C5=C(C=C6C=CC=CC6=C5)C4=C(C#N)C#N)S1)S2)C(CCCCCCCC)(CCCCCCCC)C1=C3SC(C2=C(CC(CC)CCCC)C=C(/C=C3C(=O)C4=C(C=C5C=CC=CC5=C4)C3=C(C#N)C#N)S2)=C1,IDT-TN,-5.42,-4.03,13.22,0.967,0.4517,5.77,"R. Li, G. Liu, B. Fan, X. Du, X. Tang, N. Li, L. Ying, C.J. Brabec, F. Huang, Y. Cao, Non-fullerene acceptors end-capped with an extended conjugation group for efficient polymer solar cells, Org. Electron. 59 (2018) 366¨C373. https://doi.org/10.1016/j.orgel.2018.05.050."
3501,CCCCCCC1=CC=C(C2(C3=CC=C(CCCCCC)CC3)C3=CC4=C(C=C3C3=C2C2=C(C=C(C5=CC(OC)=C(C=C(C#N)C#N)C=C5OC)S2)S3)C(C2=CC=C(CCCCCC)C=C2)(C2=CC=C(CCCCCC)C=C2)C2=C4SC3C=C(C4=CC(OC)=C(C=C(C#N)C#N)C=C4OC)SC23)C=C1,IDTT-BO-MN,,,10.15,0.93,0.6134,5.75,"A. Irfan, A. Mahmood, A.G. Al-Sehemi, F. Ahmad, Experimental and theoretical study of planar small molecule acceptor for organic solar cells, J. Mol. Struct. 1196 (2019) 169¨C175. https://doi.org/10.1016/j.molstruc.2019.06.035."
3502,CCCCCCC1=CC=C(C2(C3=CC=C(CCCCCC)C=C3)C3=C(C=CC(C4=CC=C(C5=CC=C(C=C(C#N)C#N)C6=NSN=C56)S4)=C3)C3=C2C=C(C2=CC=C(C=C(C#N)C#N)C4=NSN=C24)S3)C=C1,Me-ITBD,-5.74,-3.95,11.1,0.89,0.58,5.75,"C.H. Jeong, Y.U. Kim, C.G. Park, S. Choi, M.J. Cho, D.H. Choi, Improved performance of non-fullerene polymer solar cells by simple structural change of asymmetric acceptor based on indenothiophene, Synth. Met. 246 (2018) 164¨C171. https://doi.org/10.1016/j.synthmet.2018.10.014."
3503,CCCCCCCCN1C(=O)/C(=C/C2=C3SC(C(F)(F)F)=CC3=C(C3=CC4=C(S3)C3=CC5=C(C=C3C4(C3=CC=C(CCCCCC)C=C3)C3=CC=C(CCCCCC)C=C3)C3=C(C=C(C4=C6C=C(C(F)(F)F)SC6=C(/C=C6SC(=C(C#N)C#N)N(CCCCCCCC)C6=O)S4)S3)C5(C3=CC=C(CCCCCC)C=C3)C3=CC=C(CCCCCC)C=C3)S2)SC1=C(C#N)C#N,ATT-8,-5.46,-3.71,12.95,0.93,0.4748,5.72,"P. Wang, H. Fan, X. Zhu, A 2-(trifluoromethyl)thieno[3,4-b]thiophene-based small-molecule electron acceptor for polymer solar cell application, Dyes Pigments. 155 (2018) 179¨C185. https://doi.org/10.1016/j.dyepig.2018.03.032."
3504,CCCCCC(CCCCC)N1C(=O)C2=CC=C3C4=C5C6=C(C=C4)C(=O)N(C(CCCCC)CCCCC)C(=O)C6=CC4=C5C5=C(C=C(C1=O)C2=C35)C1=C4SC2=C1C1=C3C4=C2CC2C(=O)N(C(CCCCC)CCCCC)C(=O)C5=CC=C(C6=CC=C7C(=O)N(C(CCCCC)CCCCC)C(=O)C(=C1)C7=C63)C4=C52,FPDI-T,-5.98,-3.77,11.76,0.94,0.51,5.69,"H. Zhong, C.-H. Wu, C.-Z. Li, J. Carpenter, C.-C. Chueh, J.-Y. Chen, H. Ade, A.K.-Y. Jen, Rigidifying Nonplanar Perylene Diimides by Ring Fusion Toward Geometry-Tunable Acceptors for High-Performance Fullerene-Free Solar Cells, Adv. Mater. 28 (2016) 951¨C958. https://doi.org/10.1002/adma.201504120."
3505,CCCCCCC1=CC=C(OC2=C(C3=C(C4=CC=C(CCCCCC)C=C4)C=C4C(=C3)C(C3=CC=C(CCCCCC)C=C3)(C3=CC=C(CCCCCC)C=C3)OC3=C4SC(/C=C4/C(=O)C5=C(C=C(F)C(F)=C5)C4=C(C#N)C#N)=C3)SC(/C=C3/C(=O)C4=C(C=C(F)C(F)=C4)C3=C(C#N)C#N)=C2)C=C1,i-PTIC-F,-5.66,-4.18,14.56,0.63,0.62,5.68,"J. Li, Y. Wu, X. Zhang, D. Zeng, Y. Luo, X. Duan, X. Gao, P. Cai, Q. Zhang, J. Zhang, Z. Liu, A new fluorinated pyran-bridged A-D-A type small molecular acceptor for organic solar cells, Dyes Pigments. 175 (2020) 108165. https://doi.org/10.1016/j.dyepig.2019.108165."
3506,CCCCCCCCCCCCCCCCN1C2=C(SC(/C=C3C(=O)C4=C(C=C(F)C(F)=C4)C3=C(C#N)C#N)=C2)C2=C1C1=C(OCC(CC)CCCC)C3=C(C(OCC(CC)CCCC)=C1S2)C1=C(S3)C2=C(C=C(/C=C3C(=O)C4=C(C=C(F)C(F)=C4)C3=C(C#N)C#N)S2)N1CCCCCCCCCCCCCCCC,M32,-5.59,-3.84,11.34,0.96,0.5196,5.67,"Y. Ma, M. Zhang, S. Wan, P. Yin, P. Wang, D. Cai, F. Liu, Q. Zheng, Efficient Organic Solar Cells from Molecular Orientation Control of M-Series Acceptors, Joule. 5 (2021) 197¨C209. https://doi.org/10.1016/j.joule.2020.11.006."
3507,CCCCCCCCC1(CCCCCCCC)C2=CC3=C(C=C2C2=C1C=C(/C=C1C(=O)C4=C(C=CC=C4)C1=C(C#N)C#N)S2)C(CCCCCCCC)(CCCCCCCC)C1=C3C=CC(C2=CC=C(/C=C3C(=O)C4=C(C=CC=C4)C3=C(C#N)C#N)S2)=C1,DICTF,-5.67,-3.79,10.3,0.93,0.59,5.65,"N. Qiu, H. Zhang, X. Wan, C. Li, X. Ke, H. Feng, B. Kan, H. Zhang, Q. Zhang, Y. Lu, Y. Chen, A New Nonfullerene Electron Acceptor with a Ladder Type Backbone for High-Performance Organic Solar Cells, Adv. Mater. 29 (2017) 1604964. https://doi.org/10.1002/adma.201604964."
3508,CCCCCCC(CCCCCC)N1C(=O)C2=CC=C3C4=CC=C5C(=O)N(C(CCCCCC)CCCCCC)C(=O)C6=CC(C7=CC=C(C8=C9SC(C%10=C%11C%12=CC=C%13C(=O)N(C(CCCCCC)CCCCCC)C(=O)C%14=CC=C(C%15=CC=C%16C(=O)N(C(CCCCCC)CCCCCC)C(=O)C(=C%10)C%16=C%15%11)C%12=C%14%13)=CC9=C(C9=CC=C(C%10=C%11C%12=CC=C%13C(=O)N(C(CCCCCC)CCCCCC)C(=O)C%14=C%13C%12=C(C=C%14)C%12=C%11C%11=C(C=C%12)C(=O)N(C(CCCCCC)CCCCCC)C(=O)C%11=C%10)S9)C9=C8C=C(C8=C%10C%11=CC=C%12C(=O)N(C(CCCCCC)CCCCCC)C(=O)C%13=C%12C%11=C(C=C%13)C%11=CC=C%12C(=O)N(C(CCCCCC)CCCCCC)C(=O)C(=C8)C%12=C%11%10)S9)S7)=C(C7=CC=C(C1=O)C2=C37)C4=C56,BDT-PDI4,,,10.5,1.02,0.518,5.6,"H. Hu, Y. Li, J. Zhang, Z. Peng, L. Ma, J. Xin, J. Huang, T. Ma, K. Jiang, G. Zhang, W. Ma, H. Ade, H. Yan, Effect of Ring-Fusion on Miscibility and Domain Purity: Key Factors Determining the Performance of PDI-Based Nonfullerene Organic Solar Cells, Adv. Energy Mater. 8 (2018) 1800234. https://doi.org/10.1002/aenm.201800234."
3509,CCCCCCCCC1(CCCCCCCC)C2=CC3=C(C=C2C2=C1C=C(C1=CC=C(C#N)C4=NSN=C14)S2)C(CCCCCCCC)(CCCCCCCC)C1=C3SC(C2=CC=C(C#N)C3=NSN=C23)=C1,IDT-C8-BC,-5.39,-3.5,9.21,1.11,0.501,5.6,"J. Zhang, J. Lv, X. Dong, T. Xu, X. Dai, T. Duan, Z. Kan, P. Liu, S. Lu, Cyano-functionalized small-molecule acceptors for high-efficiency wide-bandgap organic solar cells, J. Mater. Chem. C. 8 (2020) 9195¨C9200. https://doi.org/10.1039/D0TC02061C."
3510,CCCCCCCCOC1=C(C2=CC3=C(S2)C2=C(C=C(/C=C4C(=O)C5=C(C=C(F)C(F)=C5)C4=C(C#N)C#N)S2)N3C(CCCCCCCC)CCCCCCCC)C2=NSN=C2C(C2=CC3C(S2)C2=C(C=C(/C=C4C(=O)C5=C(C=C(F)C(F)=C5)C4=C(C#N)C#N)S2)N3C(CCCCCCCC)CCCCCCCC)=C1OCCCCCCCC,DBTD-4F,-5.51,-3.9,12.91,0.81,0.5302,5.55,"J. Cao, S. Qu, L. Yang, H. Wang, F. Du, J. Yu, W. Tang, Asymmetric simple unfused acceptor enabling over 12% efficiency organic solar cells, Chem. Eng. J. 412 (2021) 128770. https://doi.org/10.1016/j.cej.2021.128770."
3511,CCCCCCCCC1=C(/C=C2C(=O)C3=CC(F)=C(F)C=C3C2=C(C#N)C#N)SC(C2=CC(CCCCCCCC)=C(C3=C(CCCCCCCC)C=C(C4=CC(CCCCCCCC)=C(/C=C5C(=O)C6=CC(F)=C(F)C=C6C5=C(C#N)C#N)S4)S3)S2)=C1,4T-1,-5.71,-4.09,12.7,0.84,0.5171,5.53,"Y. Zhou, M. Li, H. Lu, H. Jin, X. Wang, Y. Zhang, S. Shen, Z. Ma, J. Song, Z. Bo, High-Efficiency Organic Solar Cells Based on a Low-Cost Fully Non-Fused Electron Acceptor, Adv. Funct. Mater. 31 (2021) 2101742. https://doi.org/10.1002/adfm.202101742."
3512,CCCCCCCCCCC1(CCCCCCCCCC)C2=C(C=CC(C3=CC=C(C=C4SC(SCCCCCC)=C(SCCCCCC)S4)C4=NSN=C34)=C2)C2=C1C=C(C1=CC=C(C=C3SC(SCCCCCC)=C(SCCCCCC)S3)C3=NSN=C13)C=C2,BAF-2HDT,-5.7,-3.6,13.69,0.76,0.53,5.51,"Suman, A. Bagui, V. Gupta, K.K. Maurya, S.P. Singh, High-Performance Non-Fullerene Acceptor Derived from Diathiafulvalene Wings for Solution-Processed Organic Photovoltaics, J. Phys. Chem. C. 120 (2016) 24615¨C24622. https://doi.org/10.1021/acs.jpcc.6b07778."
3513,CCCCCC(CCCCC)N1C(=O)C2=CC3=C4C5=C(C=CC(=C25)C1=O)C1=C2C5=C(C=C1)C(=O)N(C(CCCCC)CCCCC)C(=O)C5=CC(=C24)C1=C3C2=CC3=C4C(=CC=C5C6=C(C7=CC=C(C8=CC9=C%10C(=CC%11=C%12C%13=C(C=C%14C(=O)N(C(CCCCC)CCCCC)C(=O)C%15=C%14C%13=C(C=C%15)C8=C%10%12)C8=C%11C%10=CC%11=C%12C(=CC=C%13C%14=CC=C%15C(=O)N(C(CCCCC)CCCCC)C(=O)C%16=C%15C%14=C(C8=C%16)C%10=C%13%12)C(=O)N(C(CCCCC)CCCCC)C%11=O)C(=O)N(C(CCCCC)CCCCC)C9=O)S7)C=C7C(=O)N(C(CCCCC)CCCCC)C(=O)C8=C7C6=C(C1=C8)C2=C54)C(=O)N(C(CCCCC)CCCCC)C3=O,T-FDI,-5.98,-4.09,13.4,0.78,0.53,5.5,"Y. Yin, W. Zhang, Z. Zheng, Z. Ge, Y. Liu, F. Guo, S. Gao, L. Zhao, Y. Zhang, Integrated linker-regulation and ring-fusion engineering for efficient additive-free non-fullerene organic solar cells, J. Mater. Chem. C. 8 (2020) 12516¨C12526. https://doi.org/10.1039/D0TC02499F."
3514,CCCCCCCN1C(=O)/C(=CC2=CC=C(C3=CC4=C(S3)C3=CC5=C(C=C3C4(C3=CC=C(CCCCCC)C=C3)C3=CC=C(CCCCCC)C=C3)C3=C(C=C(C4=CC=C(/C=C6/SC(=C(C#N)C#N)N(CCCCCCC)C6=O)C6=NSN=C46)S3)C5(C3=CC=C(CCCCCC)C=C3)C3=CC=C(CCCCCC)C=C3)C3=NSN=C23)SC1=C(C#N)C#N,IDTBT-R-CN,-5.38,-3.67,12.4,0.88,0.501,5.5,"Q.-Y. Li, J. Xiao, L.-M. Tang, H.-C. Wang, Z. Chen, Z. Yang, H.-L. Yip, Y.-X. Xu, Thermally stable high performance non-fullerene polymer solar cells with low energy loss by using ladder-type small molecule acceptors, Org. Electron. 44 (2017) 217¨C224. https://doi.org/10.1016/j.orgel.2017.02.008."
3515,CCCCCCCCC1(CCCCCCCC)C2=CC3=C(C=C2C2=C1C=C1C(=C2)C(CCCCCCCC)(CCCCCCCC)C2=C1SC(/C=C1C(=O)C4=C(C=CC=C4)C1=C(C#N)C#N)=C2)C(CCCCCCCC)(CCCCCCCC)C1=C3SC(/C=C2C(=O)C3=C(C=CC=C3)C2=C(C#N)C#N)=C1,F-0CL,-5.43,-3.71,9.64,1.09,0.523,5.49,"Y. Wang, Y. Wang, B. Kan, X. Ke, X. Wan, C. Li, Y. Chen, High-Performance All-Small-Molecule Solar Cells Based on a New Type of Small Molecule Acceptors with Chlorinated End Groups, Adv. Energy Mater. 8 (2018) 1802021. https://doi.org/10.1002/aenm.201802021."
3516,CCCCCCC1=CC=C(C2(C3=CC=C(CCCCCC)C=C3)C3=CC4=C(C=C3C3=C2C=C(C2=CC(C(=O)OCC(CC)CCCC)=C(/C=C5C(=O)C6=C(C=C(F)C(F)=C6)C5=C(C#N)C#N)S2)S3)C(C2=CC=C(CCCCCC)C=C2)(C2=CC=C(CCCCCC)C=C2)C2=C4SC(C3=CC(C(=O)OCC(CC)CCCC)=C(/C=C4C(=O)C5=C(C=C(F)C(F)=C5)C4=C(C#N)C#N)S3)=C2)C=C1,IDT-4EsT-2IC2F,-5.35,-3.95,13.02,0.745,0.56,5.45,"T.B. Raju, H.W. Cho, P. Gopikrishna, Y. Lee, J.Y. Kim, B. Kim, Positional Effect of the 2-Ethylhexyl Carboxylate Side Chain on the Thiophene ¦Ð-Bridge of Nonfullerene Acceptors for Efficient Organic Solar Cells, ACS Appl. Energy Mater. 4 (2021) 11675¨C11683. https://doi.org/10.1021/acsaem.1c02403."
3517,CCCCCCCCC1(CCCCCCCC)C2=CC3=C(C=C2C2=CC4=C(C=C(C5=C(CC(CC)CCCC)C=C(/C=C6C(=O)C7=C(C=C(F)C(F)=C7)C6=C(C#N)C#N)S5)S4)C=C21)SC(C1=C(CC(C)CC)C=C(/C=C2C(=O)C4=C(C=C(F)C(F)=C4)C2=C(C#N)C#N)S1)=C3,DTFT5-FIC ,-5.52,-3.87,11.64,0.9,0.5204,5.45,"F.-Y. Cao, P.-K. Huang, Y.-C. Su, W.-C. Huang, S.-L. Chang, K.-E. Hung, Y.-J. Cheng, Forced coplanarity of dithienofluorene-based non-fullerene acceptors to achieve high-efficiency organic solar cells, J. Mater. Chem. A. 7 (2019) 17947¨C17953. https://doi.org/10.1039/C9TA05116C."
3518,CCCCC(CC)COC1=CC=CC(C2(C3=CC=CC(OCC(CC)CCCC)=C3)C3=CC4=C(C=C3C3=C2C2=C(C=C(/C=C5C(=O)C6=C(SC)SC(SC)=C6C5=C(C#N)C#N)S2)S3)C(C2=CC=CC(OCC(CC)CCCC)=C2)(C2=CC(OCC(CC)CCCC)=CC=C2)C2=C4SC3=C2SC(/C=C2C(=O)C4=C(SC)SC(SC)=C4C2=C(C#N)C#N)=C3)=C1,IT-DSM,-5.58,-3.99,12.54,0.88,0.49,5.41,"S. Jeong, H. Je, J.H. Lee, S.H. Lee, S.-Y. Jang, K. Park, H. Kang, S.-K. Kwon, Y.-H. Kim, K. Lee, Molecular engineering of non-fullerene acceptors based on thiophene-fused end groups for fullerene-free organic solar cells, Dyes Pigments. 198 (2022) 109987. https://doi.org/10.1016/j.dyepig.2021.109987."
3519,CCCCCCCCC1(CCCCCCCC)C2=CC(C3=CC4=C5C(=CC=C6C7=C8C(=CC=C9C(=O)N(C(CCCCC)CCCCC)C(=O)C(=C98)C=C7)C3=C65)C(=O)N(C(CCCCC)CCCCC)C4=O)=CC=C2C2=C1C=C(C1=C3C4=C5C(=CC=C6C(=O)N(C(CCCCC)CCCCC)C(=O)C(=C65)C=C4)C4=C3C3=C(C=C4)C(=O)N(C(CCCCC)CCCCC)C(=O)C3=C1)C=C2,FPDI-I,-5.82,-3.47,10.17,0.93,0.5698,5.39,"H. Wang, M. Li, J. Song, C. Li, Z. Bo, Extended ¦Ð-conjugated perylene diimide dimers toward efficient organic solar cells, Dyes Pigments. 183 (2020) 108736. https://doi.org/10.1016/j.dyepig.2020.108736."
3520,CCCCCCCCOC1=CC=C(C2(C3=CC=C(OCCCCCCCC)C=C3)C3=CC4=C(C=C3C3=C2C=C(C2=CC=C(/C=C5SC(=S)N(CC)C5=O)C5=NSN=C25)S3)C(C2=CC=C(OCCCCCCCC)C=C2)(C2=CC=C(OCCCCCCCC)C=C2)C2=C4SC(C3=CC=C(/C=C4SC(=S)N(CC)C4=O)C4=NSN=C34)=C2)C=C1,I-IDTBTRH,-5.42,-3.68,8.81,0.86,0.71,5.38,"H. Huang, B. Xiao, C. Huang, J. Zhang, S. Liu, N. Fu, B. Zhao, T. Qin, E. Zhou, W. Huang, Enhanced open circuit voltage of small molecule acceptors containing angular-shaped indacenodithiophene units for P3HT-based organic solar cells, J. Mater. Chem. C. 6 (2018) 12347¨C12354. https://doi.org/10.1039/C8TC04608E."
3521,CCCCC(CC)CC1(CC(CC)CCCC)C2=C(SC(C3=CC(F)=C(C4=CC5=C(S4)C4=C(C=C(C6=CC=C(/C=C7SC(=S)N(CC)C7=O)C7=NSN=C67)S4)C5(CC(CC)CCCC)CC(CC)CCCC)C=C3F)=C2)C2=C1C=C(C1=CC=C(/C=C3SC(=S)N(CC)C3O)C3=NSN=C13)S2,DFPCBR,-5.12,-3.59,10.39,0.8,0.6439,5.34,"N. Wang, W. Yang, S. Li, M. Shi, T.-K. Lau, X. Lu, R. Shikler, C.-Z. Li, H. Chen, A non-fullerene acceptor enables efficient P3HT-based organic solar cells with small voltage loss and thickness insensitivity, Chin. Chem. Lett. 30 (2019) 1277¨C1281. https://doi.org/10.1016/j.cclet.2019.01.010."
3522,CCCCC(CC)CN1C(=O)C2=CC=C3C4=C(C=CC(=C24)C1=O)C1=C2C4=C(C=C1)C(=O)N(CC(CC)CCCC)C(=O)C4=CC(C1=CC4=C(C=C1)C1=C(C=C(C5=C6C7=CC=C8C(=O)N(CC(CC)CCCC)C(=O)C9=C8C7=C(C=C9)C7=C6C6=C(C=C7)C(=O)N(CC(CC)CCCC)C(=O)C6=C5)C=C1)C41C4=C(C=CC(C5=C6C7=CC=C8C(=O)N(CC(CC)CCCC)C(=O)C9=C8C7=C(C=C9)C7=C6C6=C(C=C7)C(=O)N(CC(CC)CCCC)C(=O)C6=C5)=C4)C4=C1C=C(C1=C5C6=CC=C7C(=O)N(CC(CC)CCCC)C(=O)C8=C7C6=C(C=C8)C6=C5C5=C(C=C6)C(=O)N(CC(CC)CCCC)C(=O)C5=C1)C=C4)=C32,SBF-PDI4,-6.24,-4.11,13.08,0.85,0.48,5.34,"J. Yi, Y. Wang, Q. Luo, Y. Lin, H. Tan, H. Wang, C.-Q. Ma, A 9,9¡ä-spirobi[9H-fluorene]-cored perylenediimide derivative and its application in organic solar cells as a non-fullerene acceptor, Chem. Commun. 52 (2016) 1649¨C1652. https://doi.org/10.1039/C5CC08484A."
3523,O=C(N(CC)/C(S/1)=C(C#N)C#N)C1=CC2=C(OC)C(OC)=C(C3=CC4=C(C5=C(C4(C6=CC=C(CCCCCC)C=C6)C7=CC=C(CCCCCC)C=C7)C=C(C8=C9C=C(C%10=C(OC)C(OC)=C(/C=C%11C(N(CC)/C(S/%11)=C(C#N)C#N)=O)C%12=NN(CCCCCCCC)N=C%10%12)S8)C(C9(C%13=CC=C(CCCCCC)C=C%13)C%14=CC=C(CCCCCC)C=C%14)=C5)S3)C%15=NN(CCCCCCCC)N=C2%15,BTA103,-5.37,-3.61,8.56,0.94,0.66,5.31,"Q. Zhang, B. Xiao, M. Du, G. Li, A. Tang, E. Zhou, A2¨CA1¨CD¨CA1¨CA2 type non-fullerene acceptors based on methoxy substituted benzotriazole with three different end-capped groups for P3HT-based organic solar cells, J. Mater. Chem. C. 6 (2018) 10902¨C10909. https://doi.org/10.1039/C8TC03963A."
3524,CCCCCCC1=CC=C(C2(C3=CC=C(CCCCCC)C=C3)C3=C(SC(/C=C4C(=O)C5=C(C=CC=C5)C4=C(C#N)C#N)=C3)C3=C2C2=C4SC5=C(C4=C4SC6=C(C4=C2S3)C(C2=CC=C(CCCCCC)C=C2)(C2=CC=C(CCCCCC)C=C2)C2=C6SC(/C=C3C(=O)C4=C(C=CC=C4)C3=C(C#N)C#N)=C2)C(C2=CC=C(CCCCCC)C=C2)(C2=CC=C(CCCCCC)C=C2)C2=C5SC(/C=C3C(=O)C4=C(C=CC=C4)C3=C(C#N)C#N)=C2)C=C1,BTCDT-IC,-5.75,-3.87,9.75,0.92,0.59,5.3,"X. Wu, W. Wang, H. Hang, H. Li, Y. Chen, Q. Xu, H. Tong, L. Wang, Star-Shaped Fused-Ring Electron Acceptors with a C3h-Symmetric and Electron-Rich Benzotri(cyclopentadithiophene) Core for Efficient Nonfullerene Organic Solar Cells, ACS Appl. Mater. Interfaces. 11 (2019) 28115¨C28124. https://doi.org/10.1021/acsami.9b08017."
3525,CCCCCCC1=CC=C(C2(C3=CC=C(CCCCCC)C=C3)C3=CC4=C(C=C3C3=C2C=C(/C=C2C(=O)C5=C(C=C(F)C(F)=C5)C2=C(C#N)C#N)S3)C(C2=CC=C(CCCCCC)C=C2)(C2=CC=C(CCCCCC)C=C2)C2=C4SC(/C=C3C(=O)C4=C(C=C(F)C(F)=C4)C3=C(C#N)C#N)=C2)C=C1,F5IC,-5.82,-4.05,14.49,0.703,0.52,5.3,"S. Dai, Y. Xiao, P. Xue, J. James Rech, K. Liu, Z. Li, X. Lu, W. You, X. Zhan, Effect of Core Size on Performance of Fused-Ring Electron Acceptors, Chem. Mater. 30 (2018) 5390¨C5396. https://doi.org/10.1021/acs.chemmater.8b02222."
3526,CCCCC(CC)CC1=CC=C(C2(C3=CC=C(CC(CC)CCCC)C=C3)C3=CC(C4=CC=C(C5=C(CC(CC)CCCC)C=C(/C=C6C(=O)C7=C(C=CC=C7)C6=C(C#N)C#N)S5)S4)=CC=C3C3=C2C=C(C2=C(CC(CC)CCCC)C=C(/C=C4C(=O)C5=CC=CC=C5C4=C(C#N)C#N)S2)S3)C=C1,IEPC,-5.72,-3.96,11.55,1,0.4554,5.26,"Z. Kang, Y. Ma, Q. Zheng, Asymmetric indenothiophene-based nonfullerene acceptors for binary- and ternary-blend polymer solar cells, Dyes Pigments. 170 (2019) 107555. https://doi.org/10.1016/j.dyepig.2019.107555."
3527,CCCCCCC1=C(C2=CC=C3C(=C2)N(CCCCCC)C2=C3N(CCCCCC)C3=C2C=CC(C2=C(CCCCC)C=C(C4=C(CCCCCC)C=C(CC5SC(=S)N(C)C5=O)S4)S2)=C3)SC(C2=C(CCCCCC)C=C(/C=C3/SC(=S)N(CC)C3=O)S2)=C1,DINI-Rho,-5.08,-3.06,11.08,0.82,0.58,5.23,"J. Sim, H. Lee, K. Song, S. Biswas, A. Sharma, G.D. Sharma, J. Ko, Solution processed bulk heterojunction solar cells based on A¨CD¨CA small molecules with a dihydroindoloindole (DINI) central donor and different acceptor end groups, J. Mater. Chem. C. 4 (2016) 3508¨C3516. https://doi.org/10.1039/C6TC00323K."
3528,CCCCCCC(CCCCCC)N1C(=O)C2=CC=C3C4=CC=C5C(=O)N(C(CCCCCC)CCCCCC)C(=O)C6=CC(C7=CC8=C(S7)C7=C(SC(C9=C%10C%11=CC=C%12C(=O)N(C(CCCCCC)CCCCCC)C(=O)C%13=CC=C(C%14=CC=C%15C(=O)N(C(CCCCCC)CCCCCC)C(=O)C(=C9)C%15=C%14%10)C%11=C%13%12)=C7)C7=C8SC(C8=C9C%10=CC=C%11C(=O)N(C(CCCCCC)CCCCCC)C(=O)C%12=CC=C(C%13=CC=C%14C(=O)N(C(CCCCCC)CCCCCC)C(=O)C(=C8)C%14=C%139)C%10=C%12%11)=C7)=C(C7=CC=C(C1=O)C2=C37)C4=C56,BT-PDI3,,,10,1,0.528,5.2,"H. Hu, Y. Li, J. Zhang, Z. Peng, L. Ma, J. Xin, J. Huang, T. Ma, K. Jiang, G. Zhang, W. Ma, H. Ade, H. Yan, Effect of Ring-Fusion on Miscibility and Domain Purity: Key Factors Determining the Performance of PDI-Based Nonfullerene Organic Solar Cells, Adv. Energy Mater. 8 (2018) 1800234. https://doi.org/10.1002/aenm.201800234."
3529,CCCCCCCCN1N=C2C(C=C(C#N)C#N)=CC=C(C3=CC4=C(S3)C3=C(S4)C4=CC5=C(C=C4C3(C3=CC=C(CCCCCC)C=C3)C3=CC=C(CCCCCC)C=C3)C3=C(C4=C(C=C(C6=CC=C(C=C(C#N)C#N)C7=NN(CCCCCCCC)N=C67)S4)S3)C5(C3=CC=C(CCCCCC)C=C3)C3=CC=C(CCCCCC)C=C3)C2=N1,BTA17,-5.41,-3.69,7.08,1.09,0.6717,5.18,"Q. Guo, F. Li, J. Li, Y. Xiao, K. Zuo, A. Tang, B. Zhang, E. Zhou, Modulating the middle and end-capped units of A2-A1-D-A1-A2 type non-fullerene acceptors for high VOC organic solar cells, Org. Electron. 95 (2021) 106195. https://doi.org/10.1016/j.orgel.2021.106195."
3530,CCCCCCC1=CC=C(C2(C3=CC=C(CCCCCC)C=C3)C3=CC4=C(C=C3C3=C2C=C(/C=C2C(=O)C5=C(C=C(F)C(F)=C5)C2=C(C#N)C#N)S3)C(C2=CC=C(CCCCCC)C=C2)(C2=CC=C(CCCCCC)C=C2)C2=C4SC(/C=C3C(=O)C4=C(C=C(F)C(F)=C4)C3=C(C#N)C#N)=C2)C=C1,IDIC-4F,-5.79,-4.11,13.13,0.64,0.6156,5.17,"H. Tan, X. Zheng, J. Zhu, J. Yu, W. Zhu, An A¨CD¨CD¨CA-type non-fullerene small-molecule acceptor with strong near-infrared absorption for high performance polymer solar cells, J. Mater. Chem. C. 7 (2019) 13301¨C13306. https://doi.org/10.1039/C9TC04898G."
3531,CCCCCCC(CCCC)N1C(=O)C2=CC=C3C4=C(C=CC(=C24)C1=O)C1=CC=C2C(=O)N(C(CCCC)CCCCCC)C(=O)C4=C2C1=C3C(C1=NC(C2=CC3=C5C(=CC=C6C7=CC=C8C(=O)N(C(CCCC)CCCCCC)C(=O)C9=C8C7=C(C=C9)C2=C65)C(=O)N(C(CCCC)CCCCCC)C3=O)=CC(C2=CC3=C5C(=CC=C6C7=CC=C8C(=O)N(C(CCCC)CCCCCC)C(=O)C9=C8C7=C(C=C9)C2=C65)C(=O)N(C(CCCC)CCCCCC)C3=O)=C1)=C4,Ph-PDI,-6.02,-3.78,11.91,0.85,0.549,5.15,"Y. Duan, X. Xu, H. Yan, W. Wu, Z. Li, Q. Peng, Pronounced Effects of a Triazine Core on Photovoltaic Performance¨CEfficient Organic Solar Cells Enabled by a PDI Trimer-Based Small Molecular Acceptor, Adv. Mater. 29 (2017) 1605115. https://doi.org/10.1002/adma.201605115."
3532,CCCCCCCCCCC(CCCCCCCC)CC1=C(/C=C2C(=O)C3=C(C=CC=C3)C2=C(C#N)C#N)SC(C2=CC(C(C)C)=C3C=CC4=C(C5=CC(CC(CCCCCCCC)CCCCCCCCCC)=C(/C=C6C(=O)C7=C(C=CC=C7)C6=C(C#N)C#N)S5)C=C(C(C)C)C5=C4C3=C2C=C5)=C1,Py-2H,-5.67,-3.46,10.64,1.01,0.4781,5.13,"H. Li, J. Chen, L. Yi, J. Cao, M. Xiao, W. Zhuang, J. Li, R. Xia, J. Yu, Z. Tang, Easily synthesized pyrene-based nonfullerene acceptors for efficient organic solar cells, Synth. Met. 281 (2021) 116904. https://doi.org/10.1016/j.synthmet.2021.116904."
3533,CCCCCCOC1=CC=C(C2(C3=CC=C(OCCCCCC)C=C3)C3=CC4=C(C=C3C3=C2C=C(/C=C2C(=O)C5=C(C=CC=C5)C2=C(C#N)C#N)S3)C(C2=CC=C(OCCCCCC)C=C2)(C2=CC=C(OCCCCCC)C=C2)C2=C4SC(/C=C3C(=O)C4=C(C=CC=C4)C3=C(C#N)C#N)=C2)C=C1,IDT-PhIC,-5.67,-3.89,9.99,0.93,0.5466,5.11,"J. Liang, P. Yin, T. Zheng, G. Wang, X. Zeng, C. Cui, P. Shen, Conjugated side-chain optimization of indacenodithiophene-based nonfullerene acceptors for efficient polymer solar cells, J. Mater. Chem. C. 7 (2019) 10028¨C10038. https://doi.org/10.1039/C9TC02237F."
3534,CCCCCCCCC1(CCCCCCCC)C2=C(C=CC(C3=CC=C(C=C(C#N)C#N)C4=NSN=C34)=C2)C2=C1C=C(C1=CC=C(C=C(C#N)C#N)C3=NSN=C13)C=C2,FBM,-6.14,-4.03,11.2,0.88,0.51,5.1,"K. Wang, Y. Firdaus, M. Babics, F. Cruciani, Q. Saleem, A. El Labban, M.A. Alamoudi, T. Marszalek, W. Pisula, F. Laquai, P.M. Beaujuge, ¦Ð-Bridge-Independent 2-(Benzo[c][1,2,5]thiadiazol-4-ylmethylene)malononitrile-Substituted Nonfullerene Acceptors for Efficient Bulk Heterojunction Solar Cells, Chem. Mater. 28 (2016) 2200¨C2208. https://doi.org/10.1021/acs.chemmater.6b00131."
3535,CCCCCCC1=CC=C(C2(C3=CC=C(CCCCCC)C=C3)OC3=CC4=C(C=C3C3=C2C=C(C2=CC=C(/C=C5/C(=O)N(CC)SC5=S)C5=NSN=C25)S3)OC(C2=CC=C(CCCCCC)C=C2)(C2=CC=C(CCCCCC)C=C2)C2=C4SC(C3=CC=C(/C=C4C(=O)N(CC)SC4=S)C4=NSN=C34)=C2)C=C1,PTBT-R,-5.59,-3.7,10.38,0.97,0.5013,5.06,"Z. Liu, X. Zhang, P. Ren, Y. Wu, D. Zeng, X. Duan, X. Gao, P. Cai, Pyran-bridged A-D-A type small molecular acceptors for organic solar cells, Sol. Energy. 183 (2019) 463¨C468. https://doi.org/10.1016/j.solener.2019.03.046."
3536,CCCCCCCCCCCC1=C(C=C2C(=O)N(CC)C(=S)N(CC)C2=O)SC2=C1SC1=C2N(CC(CC)CCCC)C2=C1C1=NSN=C1C1=C2N(CC(CC)CCCC)C2=C1SC1=C2SC(C=C2C(=O)N(CC)C(=S)N(CC)C2=O)=C1CCCCCCCCCCC,Y-T,-5.42,-3.7,9.21,1.19,0.4615,5.06,"Y. Yin, L. Zhan, M. Liu, C. Yang, F. Guo, Y. Liu, S. Gao, L. Zhao, H. Chen, Y. Zhang, Boosting photovoltaic performance of ternary organic solar cells by integrating a multi-functional guest acceptor, Nano Energy. 90 (2021) 106538. https://doi.org/10.1016/j.nanoen.2021.106538."
3537,CCCCCCCC(CCCCCC)N1C(=O)C2=CC=C3C(=O)N(C(CCCCCC)CCCCCCC)C(=O)C4=C3C2=C(C1=O)C1=C4SC(C2=CC3=C(S2)C2=CC4=C(C=C2C3(C2=CC=C(CCCCCC)C=C2)C2=CC=C(CCCCCC)C=C2)C2=C(C=C(C3=CC5=C(S3)C3=C6C(=CC=C7C(=O)N(C(CCCCCC)CCCCCCC)C(=O)C5=C76)C(=O)N(C(CCCCCC)CCCCCCC)C3=O)S2)C4(C2=CC=C(CCCCCC)C=C2)C2=CC=C(CCCCCC)C=C2)=C1,IDT-NTI-1HH,-5.4,-3.8,8.07,1.01,0.59,5.05,"J. Hamonnet, M. Nakano, K. Nakano, H. Sugino, K. Takimiya, K. Tajima, Bis(naphthothiophene diimide)indacenodithiophenes as Acceptors for Organic Photovoltaics, Chem. Mater. 29 (2017) 9618¨C9622. https://doi.org/10.1021/acs.chemmater.7b03733."
3538,CCCCCCCCOCCCCCCC1(CCCCCCOCCCCCCCC)C2=CC(C3=CC4=C5C(=CC=C6C7=C8C(=CC=C9C(=O)N(C(CCCCC)CCCCC)C(=O)C(=C98)C=C7)C3=C65)C(=O)N(C(CCCCC)CCCCC)C4=O)=CC=C2C2=C1C=C(C1=C3C4=C5C(=CC=C6C(=O)N(C(CCCCC)CCCCC)C(=O)C(=C65)C=C4)C4=C3C3=C(C=C4)C(=O)N(C(CCCCC)CCCCC)C(=O)C3=C1)C=C2,FPDI-II,-5.84,-3.6,9.76,0.94,0.5472,5.04,"H. Wang, M. Li, J. Song, C. Li, Z. Bo, Extended ¦Ð-conjugated perylene diimide dimers toward efficient organic solar cells, Dyes Pigments. 183 (2020) 108736. https://doi.org/10.1016/j.dyepig.2020.108736."
3539,CCCCCCCCC1=C(/C=C2C(=O)C3=C(C=CC=C3)C2=C(C#N)C#N)SC2=C1SC1=C2C(C2=CC=C(CCCCCC)C=C2)(C2=CC=C(CCCCCC)C=C2)C2=C1SC1=C2SC2=C1C(C1=CC=C(CCCCCC)C=C1)(C1=CC=C(CCCCCC)C=C1)C1=C2SC(/C=C2C(=O)C3=C(C=CC=C3)C2=C(C#N)C#N)=C1CCCCCCCC,5T-2C8-IN,-5.48,-3.79,10.24,0.965,0.51,5.04,"H. Gao, X. Wan, Z. Xuan, W. Ma, J. Xin, C. Li, Y. Chen, Finely modulated asymmetric nonfullerene acceptors enabling simultaneously improved voltage and current for efficient organic solar cells, J. Mater. Chem. C. 10 (2022) 2742¨C2748. https://doi.org/10.1039/D1TC03793E."
3540,CCC(CC)N1C(=O)C2=CC=C3C4=C5C6=C(C=C4)C(=O)N(C(CC)CC)C(=O)C6=CC(C4=C6C7=C8C(=CC=C9C(=O)N(C(CC)CC)C(=O)C(=C98)C=C7)C7=C6C6=C(C=C7)C(=O)N(C(CC)CC)C(=O)C6=C4)=C5C4=C3C2=C(C=C4)C1=O,BB-2PDI,-6.21,-3.92,12.96,0.791,0.492,5.03,"H. Wang, L. Chen, Y. Xiao, A simple molecular structure of ortho-derived perylene diimide diploid for non-fullerene organic solar cells with efficiency over 8%, J. Mater. Chem. A. 5 (2017) 22288¨C22296. https://doi.org/10.1039/C7TA06804B."
3541,CCCCCCC1=CC=C(C2(C3=CC=C(CCCCCC)C=C3)C3=CC4=C(C=C3C3=C2C=C(C2=NC=C(/C=C5/SC(=S)N(CC)C5=O)S2)S3)C(C2=CC=C(CCCCCC)C=C2)(C2=CC=C(CCCCCC)C=C2)C2=C4SC(C3=NC=C(/C=C4/SC(=S)N(CC)C4=O)S3)=C2)C=C1,P-IDTzR,-5.31,-3.42,9,1.02,0.546,5.01,"P. Ye, Y. Chen, J. Wu, X. Wu, Y. Xu, Z. Li, S. Hong, M. Sun, A. Peng, H. Huang, Combination of noncovalent conformational locks and side chain engineering to tune the crystallinity of nonfullerene acceptors for high-performance P3HT based organic solar cells, Mater. Chem. Front. 3 (2018) 64¨C69. https://doi.org/10.1039/C8QM00461G."
3542,CCCCCCC1=CC=C(C2(C3=CC=C(CCCCCC)C=C3)C3=C(C=C4C(=C3)C3=C(C=C(C5=CC=C(C#N)C6=NSN=C56)S3)C43C4=CC=C(CCCCCC)C=C4C4=C3C=CC(CCCCCC)=C4)C3=C2C=C(C2=CC=C(C#N)C4=NSN=C24)S3)C=C1,IDT-BC,-5.5,-3.57,8.76,1.14,0.542,5,"J. Zhang, J. Lv, X. Dong, T. Xu, X. Dai, T. Duan, Z. Kan, P. Liu, S. Lu, Cyano-functionalized small-molecule acceptors for high-efficiency wide-bandgap organic solar cells, J. Mater. Chem. C. 8 (2020) 9195¨C9200. https://doi.org/10.1039/D0TC02061C."
3543,CCCCCCC1=CC=C(C2(C3=CC=C(CCCCCC)C=C3)C3=C(C=CC(C4=CC=C(C5=CC=C(/C=C6/SC(=S)N(CCCCCC)C6O)C6=NSN=C56)S4)=C3)C3=C2C=C(C2=CC=C(/C=C4/SC(=S)N(CCCCCC)C4=O)C4=NCN=C24)S3)C=C1,TIDT-BT-R6,-5.28,-3.67,10.3,1.03,0.523,5,"W. Bai, X. Xu, Q. Li, Y. Xu, Q. Peng, Efficient Nonfullerene Polymer Solar Cells Enabled by Small-Molecular Acceptors with a Decreased Fused-Ring Core, Small Methods. 2 (2018) 1700373. https://doi.org/10.1002/smtd.201700373."
3544,CCCCCCC(C)CN1C(=O)C2=CC=C3C(=O)N(CC(CCCCCC)CCCCCC)C(=O)C4=C3C2=C(C1=O)C1=C4SC(C2=CC=C3C(=C2)C2(C4=C3C=CC(C3=CC5=C(S3)C3=C6C(=CC=C7C(=O)N(CC(CCCCCC)CCCCCC)C(=O)C5=C76)C(=O)N(CC(CCCCCC)CCCCCC)C3=O)=C4)C3=C(C=CC=C3)C3=C2C=CC=C3)=C1,SF-NTI-1HH,-5.88,-3.85,11.2,0.89,0.51,5,"J. Hamonnet, M. Nakano, A. Takahara, K. Takimiya, Tuning the absorption range of naphthothiophene diimide-based acceptors for organic solar cells, Dyes Pigments. 171 (2019) 107691. https://doi.org/10.1016/j.dyepig.2019.107691."
3545,CCCCCCC1=CC=C(C2(C3=CC=C(CCCCCC)C=C3)C3=CC4=C(C=C3C3=C2C=C(/C=C2C(=O)C5=CC=CC=C5C2=C(C#N)C#N)S3)C(C2=CC=C(CCCCCC)C=C2)(C2=CC=C(CCCCCC)C=C2)C2=C4SC(C3=CC4=C(S3)C(C3=CC=C(CC(CC)CCCC)S3)=C3C=C(C5=CC6=C(S5)C5=CC7=C(C=C5C6(C5=CC=C(CCCCCC)C=C5)C5=CC=C(CCCCCC)C=C5)C5=C(C=C(/C=C6/C(=O)C8=CC=CC=C8C6=C(C#N)C#N)S5)C7(C5=CC=C(CCCCCC)C=C5)C5=CC=C(CCCCCC)C=C5)SC3=C4C3=CC=C(CC(CC)CCCC)S3)=C2)C=C1,BDT(IDT-IC)2,-5.53,-3.96,10.97,0.89,0.5102,4.98,"J. Zhu, X. Zheng, H. Tan, H. Tan, J. Yang, J. Yu, W. Zhu, Small molecule acceptors with indacenodithiophene¨Cbenzodithiophene¨Cindacenodithiophene as donating cores for solution-processed non-fullerene solar cells, Chem. Phys. Lett. 726 (2019) 7¨C12. https://doi.org/10.1016/j.cplett.2019.04.024."
3546,CCCCCCC1=CC=C(C2(C3=CC=C(CCCCCC)C=C3)C3=CC4=C(C=C3C3=C2C=C(C2=CC=C(/C=C5/SC(=O)N(CC)C5=O)C5=NSN=C25)S3)C(C2=CC=C(CCCCCC)C=C2)(C2=CC=C(CCCCCC)C=C2)C2=C4SC(C3=CC=C(/C=C4/SC(=O)N(CC)C4=O)C4=NSN=C34)=C2)C=C1,BT2B,-5.5,-3.53,7.59,0.97,0.67,4.93,"B. Xiao, A. Tang, L. Cheng, J. Zhang, Z. Wei, Q. Zeng, E. Zhou, Non-Fullerene Acceptors With A2 = A1-D-A1 = A2 Skeleton Containing Benzothiadiazole and Thiazolidine-2,4-Dione for High-Performance P3HT-Based Organic Solar Cells, Sol. RRL. 1 (2017) 1700166. https://doi.org/10.1002/solr.201700166."
3547,CCCCCCCCN1C2=C(C=CC(C3=CC=C(/C=C4SC(=S)N(CC)C4=O)C4=NSN=C34)=C2)C2=C1C=C(C1=CC=C(/C=C3SC(=S)N(CC)C3=O)C3=NSN=C13)C=C2,CzC8,-5.72,-3.74,11.24,0.98,0.45,4.91,"D. Ma, S. Feng, J. Zhang, C. Kou, X. Gong, Q. Li, X. Xu, S. Yan, Z. Bo, Non-fullerene small molecular acceptors with a carbazole core for organic solar cells with high open-circuit voltage, Dyes Pigments. 146 (2017) 293¨C299. https://doi.org/10.1016/j.dyepig.2017.07.014."
3548,CCCCCCCCC(CCCCCCCC)N1C2=C(SC(C3=C(CCCCCC)C=C(C4=C(CCCCCC)C=C(/C=C5C(=O)N(CCCC)C(=O)C(C#N)=C5C)S4)S3)=C2)C2=C1C=C(C1=C(CCCCCC)C=C(C3=C(CCCCCC)C=C(/C=C4C(=O)N(CCCC)C(=O)C(C#N)=C4C)S3)S1)S2,PY1,-5.27,-4,10.53,0.83,0.56,4.89,"A. Mishra, M.L. Keshtov, A. Looser, R. Singhal, M. Stolte, F. W¨¹rthner, P. B?uerle, G.D. Sharma, Unprecedented low energy losses in organic solar cells with high external quantum efficiencies by employing non-fullerene electron acceptors, J. Mater. Chem. A. 5 (2017) 14887¨C14897. https://doi.org/10.1039/C7TA04703G."
3549,CCCCCCCCC1=CC=C(C2(C3=CC=C(CCCCCCCC)C=C3)C3=CC(C4=CC=C(C5=C(CC(CC)CCCC)C=C(/C=C6C(=O)C7=C(C=CC=C7)C6=C(C#N)C#N)S5)S4)=CC=C3C3=C2C=C(C2=C(CC(CC)CCCC)C=C(/C=C4C(=O)C5=CC=CC=C5C4=C(C#N)C#N)S2)S3)C=C1,IOPC,-5.71,-3.95,10.69,1.01,0.449,4.86,"Z. Kang, Y. Ma, Q. Zheng, Asymmetric indenothiophene-based nonfullerene acceptors for binary- and ternary-blend polymer solar cells, Dyes Pigments. 170 (2019) 107555. https://doi.org/10.1016/j.dyepig.2019.107555."
3550,CCCCCCCCC1(CCCCCCCC)C2=CC3=C(C=C2C2=C1C=C(C1=CC=C(/C=C4/SC(=S)N(CC)C4=O)C4=C1N=C(C1=CC=CC=C1)C(C1=CC=CC=C1)=N4)S2)C(CCCCCCCC)(CCCCCCCC)C1=C3SC(C2=CC=C(/C=C3/SC(=S)N(CC)C3=O)C3=C2N=C(C2=CC=CC=C2)C(C2=CC=CC=C2)=N3)=C1,Qx1b,-5.35,-3.66,7.34,0.95,0.69,4.81,"B. Xiao, A. Tang, J. Yang, A. Mahmood, X. Sun, E. Zhou, Quinoxaline-Containing Nonfullerene Small-Molecule Acceptors with a Linear A2-A1-D-A1-A2 Skeleton for Poly(3-hexylthiophene)-Based Organic Solar Cells, ACS Appl. Mater. Interfaces. 10 (2018) 10254¨C10261. https://doi.org/10.1021/acsami.8b00216."
3551,CCCCC(CC)CC1(CC(CC)CCCC)C2=C(C=CC(C3=CC=C(/C=C4/C(=C(C#N)C#N)C5=C(C=CC=C5)C4O)S3)=C2)C2=C1C=C(C1=CCC(/C=C3C(=O)C4=C(C=CC=C4)C3C(C#N)C#N)S1)C=C2,DICTiF ,-5.55,-3.62,10.12,0.98,0.51,4.81,"H. Zhang, Y. Liu, Y. Sun, M. Li, W. Ni, Q. Zhang, X. Wan, Y. Chen, A simple small molecule as the acceptor for fullerene-free organic solar cells, Sci. China Chem. 60 (2017) 366¨C369. https://doi.org/10.1007/s11426-016-0417-9."
3552,CCN1C(=O)/C(=C/C2=CC=C(C3=CC=C4C(=C3)C3(C5=C4C=CC(C4=CC=C(/C=C6SC(=S)N(CC)C6=O)C6=NSN=C46)=C5)C4=C(C=CC(C5=CC=C(/C=C6SC(=S)N(CC)C6=O)C6=NSN=C56)=C4)C4=C3C=C(C3=CC=C(/C=C5SC(=S)N(CC)C5=O)C5=NSN=C35)C=C4)C3=NSN=C23)SC1=S,SF(BR)4,-5.78,-3.73,11.5,0.93,0.43,4.61,"H. Tan, Y. Long, J. Zhang, J. Zhu, J. Yang, J. Yu, W. Zhu, Spirobifluorene-cored wide bandgap non-fullerene small molecular acceptor with 3D structure for organic solar cells, Dyes Pigments. 162 (2019) 797¨C801. https://doi.org/10.1016/j.dyepig.2018.11.016."
3553,CCCCCCCCC1(CCCCCCCC)C2=C(SC(C3=CC=C(C=C(C#N)C#N)C4=NSN=C34)=C2)C2=C1C=C(C1=CC=C(C=C(C#N)C#N)C3=NSN=C13)S2,CDTBM,-5.79,-3.9,11.7,0.68,0.53,4.6,"K. Wang, Y. Firdaus, M. Babics, F. Cruciani, Q. Saleem, A. El Labban, M.A. Alamoudi, T. Marszalek, W. Pisula, F. Laquai, P.M. Beaujuge, ¦Ð-Bridge-Independent 2-(Benzo[c][1,2,5]thiadiazol-4-ylmethylene)malononitrile-Substituted Nonfullerene Acceptors for Efficient Bulk Heterojunction Solar Cells, Chem. Mater. 28 (2016) 2200¨C2208. https://doi.org/10.1021/acs.chemmater.6b00131."
3554,O=C1/C(=C/C2=CC=C(C3=CC=C(/C=C4SC(=S)N(CCCC5CCCCC5)C4=O)S3)S2)SC(=S)C1CCCC1CCCCC1,T2-Cy6PRH,-5.67,-3.62,11.04,1.03,0.4,4.6,"S. Hong, C.E. Song, D.H. Ryu, S.K. Lee, W.S. Shin, E. Lim, Cyclohexyl-substituted non-fullerene small-molecule acceptors for organic solar cells, New J. Chem. 45 (2021) 10373¨C10382. https://doi.org/10.1039/D0NJ04240D."
3555,CCCCC(CC)COC1=C(C2=CC3=C(S2)C2=C(C=C(/C=C4C(=O)C5=C(C=CC=C5)C4=C(C#N)C#N)S2)C3(CC(CC)CCCC)CC(CC)CCCC)SC2=C1SC(C1=CC3=C(S1)C1=C(C=C(/C=C4C(=O)C5=C(C=CC=C5)C4=C(C#N)C#N)S1)C3(CC(CC)CCCC)CC(CC)CCCC)=C2OCC(CC)CCCC,TTDTC-0F,-5.1,-3.69,9.9,0.69,0.638,4.55,"Z. Liang, X. Cheng, Y. Jiang, J. Yu, X. Xu, Z. Peng, L. Bu, Y. Zhang, Z. Tang, M. Li, L. Ye, Y. Geng, P3HT-Based Organic Solar Cells with a Photoresponse to 1000 nm Enabled by Narrow Band Gap Nonfullerene Acceptors with High HOMO Levels, ACS Appl. Mater. Interfaces. 13 (2021) 61487¨C61495. https://doi.org/10.1021/acsami.1c21089."
3556,CCCCCCCCN1N=C2C(/C=C3SC(=O)N(CC)C3=O)=CC=C(C3=CC4=C(S3)C3=CC5=C(C=C3C4(C3=CC=C(CCCCCC)C=C3)C3=CC=C(CCCCCC)C=C3)C3=C(C=C(C4=CC=C(/C=C6SC(=O)N(CC)C6=O)C6=NN(CCCCCCCC)N=C46)S3)C5(C3=CC=C(CCCCCC)C=C3)C3=CC=C(CCCCCC)C=C3)C2=N1,BTA2,-5.43,-3.38,6.15,1.22,0.6,4.5,"B. Xiao, A. Tang, J. Yang, Z. Wei, E. Zhou, P3HT-Based Photovoltaic Cells with a High Voc of 1.22 V by Using a Benzotriazole-Containing Nonfullerene Acceptor End-Capped with Thiazolidine-2,4-dione, ACS Macro Lett. 6 (2017) 410¨C414. https://doi.org/10.1021/acsmacrolett.7b00097."
