Repository: JinYSun/TeLLAgent

# 🤖**TeLLAgent**👑

------

### **<u>** TeLLAgent: A Tool-Enhanced Large Language Model-based Agent for Autonomous Design and Discovery of High-Performance Molecules</u>

## 😀Motivation

Large language model (LLM) agents have demonstrated significantly enhanced capabilities compared to individual LLMs. However, their application in the chemistry domain remains constrained by limited multimodal synergy, restricted toolsets, static knowledge bases, and insufficient multi-step reasoning and tool-calling capabilities.

File: tool/dataset.csv (part 41 of 48)
ID,SMILES,Name,HOMO,LUMO,Voc (V),Jsc (mA cm^2),FF,PCE(%),ref
3629,CCCCCCC1=CC=C(C2(C3=CC=C(CCCCCC)C=C3)C3=CC4=C(C=C3C3=C2C2=C(C=C(/C=C5/C(=C(C#N)C#N)C6=C(C=CC=C6)S5(=O)=O)S2)S3)C(C2=CC=C(CCCCCC)C=C2)(C2=CC=C(CCCCCC)C=C2)C2=C4SC3=C2SC(/C=C2/C(=C(C#N)C#N)C4=C(C=CC=C4)S2(=O)=O)=C3)C=C1,ITICS,-5.53,-4.03,9.42,0.71,0.36,2.39,"S. Baik, D.W. Kim, H.-S. Kang, S.H. Hong, S. Park, B.-K. An, S.Y. Park, ITIC derivative acceptors for ternary organic solar cells: fine-tuning of absorption bands, LUMO energy levels, and cascade charge transfer, Sustain. Energy Fuels. 6 (2021) 110¨C120. https://doi.org/10.1039/D1SE01429C."
3630,CCCCCCCCC(CCCCCCCC)CN1C2=CC3=C(C=C2C2=C1C=C1C(=C2)C(C2=CC=C(CCCCCC)C=C2)(C2=CC=C(CCCCCC)C=C2)C2=C1SC1=C2SC(/C=C2C(=O)C4=C(C=C(F)C(F)=C4)C2=C(C#N)C#N)=C1)C(C1=CC=C(CCCCCC)C=C1)(C1=CC=C(CCCCCC)C=C1)C1=C3SC2=C1SC(/C=C1C(=O)C3=C(C=C(F)C(F)=C3)C1=C(C#N)C#N)=C2,4TC-4F-C6C8,-5.59,-4,6.75,0.84,0.42,2.38,"J. Ouyang, B. Zhang, G. Zeng, J. Zhang, X. Zhao, X. Yang, Improving Efficiency of Organic Solar Cells by Restricting the Rotation of Side Chain on Small Molecule Acceptor, Sol. RRL. 4 (2020) 2000359. https://doi.org/10.1002/solr.202000359."
3631,CCCCCCCCC(CCCCCC)CN1C(=O)C2=CC=C3C4=C(C=CC(=C24)C1=O)C1=C3C(C2=CC=CC=C2C)=C2C3=C4C(=CC=C3)C=CC=C4C2=C1C1=C(C)C=CC=C1,AFI3,-5.99,-3.52,5.21,0.96,0.47,2.37,"L. Ding, C.-Y. Yang, Y.-Q. Zheng, J.-Y. Wang, J. Pei, Z. Su, Acenaphtho[1, 2-k]fluoranthene-Fused Diimide Derivatives: An Investigation of the Relationship Between Molecular Structure and Device Performance, Asian J. Org. Chem. 6 (2017) 1231¨C1234. https://doi.org/10.1002/ajoc.201700203."
3632,CCCCCCC1=CC=C(C2(C3=CC=C(CCCCCC)C=C3)C3=CC4=C(C=C3C3=C2C2=C(C=C(/C=C5/C(=O)C6=C(C=CC=C6)S5(=O)=O)S2)S3)C(C2=CC=C(CCCCCC)C=C2)(C2=CC=C(CCCCCC)C=C2)C2=C4SC3=C2SC(/C=C2C(=O)C4=C(C=CC(F)=C4)S2(=O)=O)=C3)C=C1,ITBTD,-5.48,-3.63,5.99,1.11,0.37,2.36,"S. Baik, D.W. Kim, H.-S. Kang, S.H. Hong, S. Park, B.-K. An, S.Y. Park, ITIC derivative acceptors for ternary organic solar cells: fine-tuning of absorption bands, LUMO energy levels, and cascade charge transfer, Sustain. Energy Fuels. 6 (2021) 110¨C120. https://doi.org/10.1039/D1SE01429C."
3633,CCCCCCCCN1C(=O)C2=CC=CC3=C2C(=CC=C3C#CC2=CC=C3C(=O)N(CCCCCC)C(=O)C4=CC=CC2=C43)C1=O,NI-A-C8,-6.02,-3.47,4.43,1.07,0.55,2.35,"J. Zhang, H. Xiao, X. Zhang, Y. Wu, G. Li, C. Li, X. Chen, W. Ma, Z. Bo, 1,8-Naphthalimide-based nonfullerene acceptors for wide optical band gap polymer solar cells with an ultrathin active layer thickness of 35 nm, J. Mater. Chem. C. 4 (2016) 5656¨C5663. https://doi.org/10.1039/C6TC01438K."
3634,CCCCCCCCC(CCCCCC)CN1C(=O)C2=CC=C3C4=C(C=CC(=C24)C1=O)C1=C2C4=C(C=C1)C(=O)N(CC(CCCCCC)CCCCCCCC)C(=O)C4=CC(C1=CC=C(/C=C/C4=CC=C(C5=C6C7=CC=C8C(=O)N(CC(CCCCCC)CCCCCCCC)C(=O)C9=C8C7=C(C=C9)C7=C6C6=C(C=C7)C(=O)N(CC(CCCCCC)CCCCCCCC)C(=O)C6=C5)S4)S1)=C32,PDI-TVT-PDI,-5.57,-3.71,6.91,0.81,0.42,2.33,"H.S. Kim, H.J. Park, S.K. Lee, W.S. Shin, C.E. Song, D.-H. Hwang, Effects of the core unit on perylene-diimide-based molecular acceptors in fullerene-free organic solar cells, Org. Electron. 71 (2019) 238¨C245. https://doi.org/10.1016/j.orgel.2019.05.029."
3635,CCCCCCC1=CC=C(C2(C3=CC=C(CCCCCC)C=C3)C3=C(C=C4C(=C3)C3SC(C5=C(CCCCCC)C=C(/C=C6C(=O)C7=C(C=CC=C7)C6=C(C#N)C#N)C(CCCCCC)=C5)CC3C4(C3=CC=C(CCCCCC)C=C3)C3=CC=C(CCCCCC)C=C3)C3SC(C4=C(CCCCCC)C=C(/C=C5C(=O)C6=C(C=CC=C6)C5=C(C#N)C#N)C(CCCCCC)=C4)=CC32)C=C1,,-5.55,-3.82,5.63,0.92,0.44,2.3,"Y. Liu, Z. Zhang, S. Feng, M. Li, L. Wu, R. Hou, X. Xu, X. Chen, Z. Bo, Exploiting Noncovalently Conformational Locking as a Design Strategy for High Performance Fused-Ring Electron Acceptor Used in Polymer Solar Cells, J. Am. Chem. Soc. 139 (2017) 3356¨C3359. https://doi.org/10.1021/jacs.7b00566."
3636,CCCCC(CC)CN1C(=O)C(C#N)=C(C)/C(=CC2=CC=C(C3=CC=C(C4=CC=C(N(C5=CC=CC=C5)C5=CC=CC=C5)C=C4)S3)S2)C1=O,R1,-5.4,-3.85,6.77,0.872,0.38,2.25,"A. Gupta, A. Ali, M. Gao, Th.B. Singh, A. Bilic, S.E. Watkins, U. Bach, R.A. Evans, Small molecules containing rigidified thiophenes and a cyanopyridone acceptor unit for solution-processable bulk-heterojunction solar cells, Dyes Pigments. 119 (2015) 122¨C132. https://doi.org/10.1016/j.dyepig.2015.03.028."
3637,CCCCCCC1=CC=C(C2(C3=CC=C(CCCCCC)C=C3)C3=CC4=C(C=C3C3=C2C=C(/C=C2/C(=O)C5=CC=CC=C5C2=C(C#N)C#N)S3)C(C2=CC=C(CCCCCC)C=C2)(C2=CC=C(CCCCCC)C=C2)C2=C4SC(/C=C3/C(=O)C4=C(C=CC=C4)C3=C(C#N)C#N)=C2)C=C1,IDT-4,-5.86,-4,7.23,0.54,0.5653,2.21,"N. Terenti, G.-I. Giurgi, L. Szolga, I. Stroia, A. Terec, I. Grosu, A.P. Cri?an, Effect of the Terminal Acceptor Unit on the Performance of Non-Fullerene Indacenodithiophene Acceptors in Organic Solar Cells, Molecules. 27 (2022) 1229. https://doi.org/10.3390/molecules27041229."
3638,CCCCCCC1=CC=C(C2(C3=CC=C(CCCCCC)C=C3)C3=CC4=C(C=C3C3=C2C=C(/C=C2C(=O)C5=C(C=C(F)C(F)=C5)C2=C(C#N)C#N)S3)C2=C3C(=C5C(=C2N4CC(CC)CCCC)C2=C(C=C4C(=C2)C2=C(C=C(/C=C6C(=O)C7=C(C=C(F)C(F)=C7)C6=C(C#N)C#N)S2)C4(C2=CC=C(CCCCCC)C=C2)C2=CC=C(CCCCCC)C=C2)N5CC(CC)CCCC)C2=C(C=C4C(=C2)C2=C(C=C(/C=C5C(=O)C6=C(C=C(F)C(F)=C6)C5=C(C#N)C#N)S2)C4(C2=CC=C(CCCCCC)C=C2)C2=CC=C(CCCCCC)C=C2)N3CC(CC)CCCC)C=C1,TF1,-5.38,-3.92,4.76,0.951,0.4889,2.21,"X. Liao, Q. Xie, Y. Guo, Q. He, Z. Chen, N. Yu, P. Zhu, Y. Cui, Z. Ma, X. Xu, H. Zhu, Y. Chen, Inhibiting excessive molecular aggregation to achieve highly efficient and stabilized organic solar cells by introducing a star-shaped nitrogen heterocyclic-ring acceptor, Energy Environ. Sci. 15 (2022) 384¨C394. https://doi.org/10.1039/D1EE02858H."
3639,CCCCCCC1=CC=C(C2(C3=CC=C(CCCCCC)C=C3)C3=CC4=C(C=C3C3=C2C=C(C2=C5OCCCOC5=C(/C=C5C(=O)C6=C(C=C(F)C(F)=C6)C5=C(C#N)C#N)S2)S3)C(C2=CC=C(CCCCCC)C=C2)(C2=CC=C(CCCCCC)C=C2)C2=C4SC(/C=C3OCCCOC3=C/C=C3C(=O)C4=C(C=C(F)C(F)=C4)C3=C(C#N)C#N)=C2)C=C1,IDT-PDOT,-5.39,-3.77,5.26,0.85,0.489,2.18,"P. Jiang, S. Ming, Q.-Q. Jia, Y. Liu, H. Lu, M. Li, X. Xu, H.-B. Li, Z. Bo, The influence of the ¦Ð-bridging unit of fused-ring acceptors on the performance of organic solar cells, J. Mater. Chem. A. 6 (2018) 21335¨C21340. https://doi.org/10.1039/C8TA08410F."
3640,CC1=C(/C=C2C(N(CCCCCC)/C(S2)=C(C#N)/C#N)=O)SC(C3=CC4=C(C5=CC(C6(C7=CC=C(CCCCCC)S7)C8=CC=C(CCCCCC)S8)=C(C9=C6C=C(C%10=CC(CC(CC)CCCC)=C(/C=C%11C(N(CCCCCC)/C(S\%11)=C(C#N)C#N)=O)S%10)S9)C=C5C4(C%12=CC=C(CCCCCC)S%12)C%13=CC=C(CCCCCC)S%13)S3)=C1,IT-M1:0.2:0.8,-5.4,-3.62,4.97,1.165,0.367,2.16,"W. Jiang, R. Yu, Z. Liu, R. Peng, D. Mi, L. Hong, Q. Wei, J. Hou, Y. Kuang, Z. Ge, Ternary Nonfullerene Polymer Solar Cells with 12.16% Efficiency by Introducing One Acceptor with Cascading Energy Level and Complementary Absorption, Adv. Mater. 30 (2018) 1703005. https://doi.org/10.1002/adma.201703005."
3641,CCCCCCC1=CC=C(C2(C3=CC=C(CCCCCC)C=C3)C3=CC4=C(C=C3C3=C2C2=C(C=C(/C=C(C#N)C5=NC6=C(C=CC=C6)O5)S2)S3)C(C2=CC=C(CCCCCC)C=C2)(C2=CC=C(CCCCCC)C=C2)C2=C4SC3=C2SC(/C=C(C#N)C2=NC4=C(C=CC=C4)O2)=C3)C=C1,IDTT-BOA,-5.41,-3.41,4.95,1.19,0.366,2.16,"Y. Zhao, X. Tang, J. Cao, P. Huang, C. Weng, P. Shen, Balancing the Voc-Jsc trade-off in polymer solar cells based on 2-(benzoxazol-2-yl)-acetonitrile end-capped small-molecule acceptors through asymmetry and halogenation of end groups, Org. Electron. 102 (2022) 106446. https://doi.org/10.1016/j.orgel.2022.106446."
3642,CCCCC(CC)CN1C(=O)C(C#N)=C(C)/C(=CC2=CC3=C(I2)C2=C(C=C(C4=CC=C(N(C5=CC=CC=C5)C5=CC=CC=C5)C=C4)B2)N3CC(CC)CCCC)C1=O,2,-5.4,-3.9,7.33,0.81,0.36,2.14,"A. Gupta, A. Ali, M. Gao, Th.B. Singh, A. Bilic, S.E. Watkins, U. Bach, R.A. Evans, Small molecules containing rigidified thiophenes and a cyanopyridone acceptor unit for solution-processable bulk-heterojunction solar cells, Dyes Pigments. 119 (2015) 122¨C132. https://doi.org/10.1016/j.dyepig.2015.03.028."
3643,CCCCC(CC)CN1C(=O)C2=CC=CC3=C2C(=CC=C3C2=CC=C(C3=C4C(=O)N(CC(CC)CCCC)C(=O)C4=C(C4=CC=C(C5=CC=C6C(=O)N(CC(CC)CCCC)C(=O)C7=CC=CC5=C76)S4)C4=NSN=C43)S2)C1=O,BIBT-NI,-6.06,-3.78,6.14,0.77,0.442,2.1,"L. Lan, B. Zhao, J. Zhang, Y. Li, Y. Liu, Y. Mai, B. Liao, C. Gao, A naphthalimide end capped imide-fused benzothiadiazole based small molecule acceptor for organic solar cells, New J. Chem. 43 (2019) 3565¨C3571. https://doi.org/10.1039/C8NJ04896G."
3644,CCCCC(CC)CC1=CC=C(C(C2=CC=C(CC(CC)CCCC)S2)=C2C3=CC4=C(C=C3C3=C2N=C(C2=C5C6=CC=C7C(=O)N(CC(CC)CCCC)C(=O)C8=CC=C(C9=CC=C%10C(=O)N(CC(CC)CCCC)C(=O)C(=C2)C%10=C95)C6=C87)S3)C(=C(C2=CC=C(CC(CC)CCCC)S2)C2=CC=C(CC(CC)CCCC)S2)C2N=C(C3=C5C6=CC=C7C(=O)N(CC(CC)CCCC)C(=O)C8=CC=C(C9=CC=C%10C(=O)N(CC(CC)CCCC)C(=O)C(=C3)C%10=C95)C6=C87)SC42)S1,TVIDTzPDI,-5.5,-3.86,6.88,0.76,0.4,2.09,"Z.-F. Chang, Y. Cai, K.-K. Liu, X.-X. Song, J.-J. Liu, X. Liu, Y. Sun, R. bo Zhang, J.-L. Wang, Rational design of two-dimensional PDI-based small molecular acceptor from extended indacenodithiazole core for organic solar cells, Dyes Pigments. 147 (2017) 31¨C39. https://doi.org/10.1016/j.dyepig.2017.07.060."
3645,CCCCCCCCC(CCC)CN1C2=C(SC(/C=C3C(=O)C4=C(C=C(F)C(F)=C4)C3=C(C#N)C#N)=C2)C2=C1C1=C(C3=NSN=C32)C2=C(C=C(/C=C3C(=O)C4=C(C=C(F)C(F)=C4)C3=C(C#N)C#N)S2)N1CC(CCC)CCCCCCCC,L1,-5.68,-3.79,7.44,0.69,0.4027,2.07,"Z. Zhang, D. Li, H. Zhang, X. Ma, Y.-N. Chen, A. Zhang, X. Xu, Y. Liu, Z. Ma, Z. Bo, An asymmetric A¨CDA¡äD¨C¦Ð-A type non-fullerene acceptor for high-performance organic solar cells, J. Mater. Chem. C. 10 (2022) 2792¨C2799. https://doi.org/10.1039/D1TC04425G."
3646,CCCCCCC(CCCC)CC1=C(/C=C2C(=O)C3=C(C=C(F)C(F)=C3)C2=C(C#N)C#N)SC2=C1SC1=C2N(CC(CC)CCCC)C2=C1C1=NSN=C1C1=C2N(CC(CC)CCCC)C2=C1SC1=C2SC(/C=C2C(=O)C3=C(C=C(F)C(F)=C3)C2=C(C#N)C#N)=C1CC(CCCC)CCCCCC,L8-BO,-5.68,-3.9,25.72,0.87,0.815,18.32,"C. Li, J. Zhou, J. Song, J. Xu, H. Zhang, X. Zhang, J. Guo, L. Zhu, D. Wei, G. Han, J. Min, Y. Zhang, Z. Xie, Y. Yi, H. Yan, F. Gao, F. Liu, Y. Sun, Non-fullerene acceptors with branched side chains and improved molecular packing to exceed 18% efficiency in organic solar cells, Nat. Energy. 6 (2021) 605¨C613. https://doi.org/10.1038/s41560-021-00820-x."
3647,CCCCCCCCCCCC1=C(/C=C2C(=O)C3=C(C=C(F)C(F)=C3)C2=C(C#N)C#N)SC2=C1SC1=C2N(CC(CC)CCCC)C2=C1C1=NSN=C1C1=C2N(CC(CCCCCC)CCCCCCCC)C2=C1SC1=C2SC(/C=C2C(=O)C3=C(C=CC(F)=C3)C2=C(C#N)C#N)=C1CCCCCCCCCCC,EH-HD-4F,-5.69,-4.04,27.5,0.84,0.793,18.3,"S. Chen, L. Feng, T. Jia, J. Jing, Z. Hu, K. Zhang, F. Huang, High-performance polymer solar cells with efficiency over 18% enabled by asymmetric side chain engineering of non-fullerene acceptors, Sci. China Chem. 64 (2021) 1192¨C1199. https://doi.org/10.1007/s11426-021-1013-0."
3648,CCCCC(CC)CC1=CC=CC(C2=C(/C=C3C(=O)C4=C(C=C(F)C(F)=C4)C3=C(C#N)C#N)SC3=C2SC2=C3N(CC(CC)CCCC)C3=C2C2=NSN=C2C2=C3N(CC(CC)CCCC)C3=C2SC2=C3SC(/C=C3C(=O)C4=C(C=C(F)C(F)=C4)C3=C(C#N)C#N)=C2C2=CC=CC(CC(CC)CCCC)=C2)=C1,BTP-4F-P2EH,-5.65,-3.87,25.85,0.88,0.8008,17.96,"J. Zhang, F. Bai, I. Angunawela, X. Xu, S. Luo, C. Li, G. Chai, H. Yu, Y. Chen, H. Hu, Z. Ma, H. Ade, H. Yan, Alkyl-Chain Branching of Non-Fullerene Acceptors Flanking Conjugated Side Groups toward Highly Efficient Organic Solar Cells, Adv. Energy Mater. 11 (2021) 2102596. https://doi.org/10.1002/aenm.202102596."
3649,CCCCCCCCC(CCCCCC)CN1C2=C(SC3=C2SC(/C=C2C(=O)C4=CC(F)=C(F)C=C4C2=C(C#N)C#N)=C3CCCCC)C2=C1C1=C(C3=NSN=C32)C2=C(C3=C(S2)C(CCCCC)=C(/C=C2CC4=CC(F)=C(F)C=C4C2=C(C#N)C#N)S3)N1CC(CCCCCC)CCCCCCCC,BTP-4F-C5-16,-5.73,-3.93,27.36,0.841,0.7754,17.84,"L. Wang, C. Guo, X. Zhang, S. Cheng, D. Li, J. Cai, C. Chen, Y. Fu, J. Zhou, H. Qin, D. Liu, T. Wang, Alkyl Chain Tuning of Non-fullerene Electron Acceptors toward 18.2% Efficiency Binary Organic Solar Cells, Chem. Mater. 33 (2021) 8854¨C8862. https://doi.org/10.1021/acs.chemmater.1c03104."
3650,CCCCCCCCCC1=C(/C=C2C(=O)C3=C(C=C(Cl)C(Cl)=C3)C2=C(C#N)C#N)SC2=C1SC1=C2N(CC(CCCC)CCCCCC)C2=C1C1=NSN=C1C1=C2N(CC(CCCC)CCCCCC)C2=C1SC1=C2SC(/C=C2C(=O)C3=C(C=C(Cl)C(Cl)=C3)C2=C(C#N)C#N)=C1CCCCCCCCC,BTP-eC9,,,26.2,0.829,0.735,17.8,"Y. Cui, H. Yao, J. Zhang, K. Xian, T. Zhang, L. Hong, Y. Wang, Y. Xu, K. Ma, C. An, C. He, Z. Wei, F. Gao, J. Hou, Single-Junction Organic Photovoltaic Cells with Approaching 18% Efficiency, Adv. Mater. 32 (2020) 1908205. https://doi.org/10.1002/adma.201908205."
3651,CCCCCCC1=CC=CC(C2=C(/C=C3C(=O)C4=C(C=C(F)C(F)=C4)C3=C(C#N)C#N)SC3=C2SC2=C3N(CC(CC)CCCC)C3=C2C2=NSN=C2C2=C3N(CC(CC)CCCC)C3=C2SC2=C3SC(/C=C3C(=O)C4=C(C=C(F)C(F)=C4)C3=C(C#N)C#N)=C2C2=CC(CCCCCC)=CC=C2)=C1,m-BTP-PhC6,-5.59,-3.86,25.3,0.883,0.793,17.7,"G. Chai, Y. Chang, J. Zhang, X. Xu, L. Yu, X. Zou, X. Li, Y. Chen, S. Luo, B. Liu, F. Bai, Z. Luo, H. Yu, J. Liang, T. Liu, K.S. Wong, H. Zhou, Q. Peng, H. Yan, Fine-tuning of side-chain orientations on nonfullerene acceptors enables organic solar cells with 17.7% efficiency, Energy Environ. Sci. 14 (2021) 3469¨C3479. https://doi.org/10.1039/D0EE03506H."
3652,CCCCCCCCCCCC1=C(/C=C2C(=O)C3=C(C=C(Cl)C=C3)C2=C(C#N)C#N)SC2=C1SC1=C2N(CC(CCCC)CCCCCC)C2=C1C1=NSN=C1C1=C2N(CC(CCCC)CCCCCC)C2=C1SC1=C2SC(/C=C2C(=O)C3=C(C=C4C=C(Cl)SC4=C3)C2=C(C#N)C#N)=C1CCCCCCCCCCC,BTP-T-3Cl,-5.56,-3.99,26.02,0.893,0.7579,17.61,"Y. Pan, X. Zheng, J. Guo, Z. Chen, S. Li, C. He, S. Ye, X. Xia, S. Wang, X. Lu, H. Zhu, J. Min, L. Zuo, M. Shi, H. Chen, A New End Group on Nonfullerene Acceptors Endows Efficient Organic Solar Cells with Low Energy Losses, Adv. Funct. Mater. 32 (2022) 2108614. https://doi.org/10.1002/adfm.202108614."
3653,CCCCCCCCCCCC1=C(C=C2C(=O)C3=C(Br)SC(Br)=C3C2=O)SC2=C1SC1=C2N(CC(CC)CCCC)C2=C1C1=NSN=C1C1=C2N(CC(CC)CCCC)C2=C1SC1=C2SC(C=C2C(=O)C3=C(Br)SC(Br)=C3C2=O)=C1CCCCCCCCCCC,BTIC-EH-2ThBr,-5.47,-3.69,26.39,0.853,0.779,17.54,"C. Cao, H. Lai, H. Chen, Y. Zhu, M. Pu, N. Zheng, F. He, Over 17.5% efficiency ternary organic solar cells with enhanced photon utilization via a medium band gap non-fullerene acceptor, J. Mater. Chem. A. 9 (2021) 16418¨C16426. https://doi.org/10.1039/D1TA04454K."
3654,CCCCCCCCCCCC1=C(/C=C2C(=O)C3=C(C=C(F)C(Cl)=C3)C2=C(C#N)C#N)SC2=C1SC1=C2N(CC(CCCC)CCCCCC)C2=C1C1=NSN=C1C1=C2N(CC(CCCC)CCCCCC)C2=C1SC1=C2SC(/C=C2C(=O)C3=C(C=C(F)C(Cl)=C3)C2=C(C#N)C#N)=C1CCCCCCCCCCC.F,"Y-BO-FCl,",-5.74,-4.03,26.45,0.85,0.7792,17.52,"L. Wang, Q. An, L. Yan, H.-R. Bai, M. Jiang, A. Mahmood, C. Yang, H. Zhi, J.-L. Wang, Non-fullerene acceptors with hetero-dihalogenated terminals induce significant difference in single crystallography and enable binary organic solar cells with 17.5% efficiency, Energy Environ. Sci. 15 (2022) 320¨C333. https://doi.org/10.1039/D1EE01832A."
3655,CCCCCCCCC(CCCCCC)CC1=C(/C=C2C(=O)C3=C(C=C(F)C(F)=C3)C2=C(C#N)C#N)SC2=C1SC1=C2N(CC(CC)CCCC)C2=C1C1=NSN=C1C1=C2N(CC(CC)CCCC)C2=C1SC1=C2SC(/C=C2C(=O)C3=C(C=C(F)C(F)=C3)C2=C(C#N)C#N)=C1CC(CCCCCC)CCCCCCCC,L8-HD,-5.71,-3.9,25.08,0.88,0.788,17.39,"C. Li, J. Zhou, J. Song, J. Xu, H. Zhang, X. Zhang, J. Guo, L. Zhu, D. Wei, G. Han, J. Min, Y. Zhang, Z. Xie, Y. Yi, H. Yan, F. Gao, F. Liu, Y. Sun, Non-fullerene acceptors with branched side chains and improved molecular packing to exceed 18% efficiency in organic solar cells, Nat. Energy. 6 (2021) 605¨C613. https://doi.org/10.1038/s41560-021-00820-x."
3656,CCCCCCCCCCCC1=C(/C=C2C(=O)C3=C(C=C(F)C(F)=C3)C2=C(C#N)C#N)SC2=C1SC1=C2N(CC(C)C)C2=C1C1=NSN=C1C1=C2N(CC(CCCCCCCC)CCCCCCCCCC)C2=C1SC1=C2SC(/C=C2C(=O)C3=C(C=C(F)C(F)=C3)C2=C(C#N)C#N)=C1CCCCCCCCCCC,Bu-OD-4F,-5.68,-4.01,27,0.85,0.767,17.37,"S. Chen, L. Feng, T. Jia, J. Jing, Z. Hu, K. Zhang, F. Huang, High-performance polymer solar cells with efficiency over 18% enabled by asymmetric side chain engineering of non-fullerene acceptors, Sci. China Chem. 64 (2021) 1192¨C1199. https://doi.org/10.1007/s11426-021-1013-0."
3657,CCCCC(CC)CCC1=CC=CC(C2=C(/C=C3C(=O)C4=C(C=C(F)C(F)=C4)C3=C(C#N)C#N)SC3=C2SC2=C3N(CC(CC)CCCC)C3=C2C2=NSN=C2C2=C3N(CC(CC)CCCC)C3=C2SC2=C3SC(/C=C3C(=O)C4=C(C=C(F)C(F)=C4)C3=C(C#N)C#N)=C2C2=CC=CC(CCC(CC)CCCC)=C2)=C1,BTP-4F-P3EH,-5.66,-3.89,26.11,0.861,0.7813,17.29,"J. Zhang, F. Bai, I. Angunawela, X. Xu, S. Luo, C. Li, G. Chai, H. Yu, Y. Chen, H. Hu, Z. Ma, H. Ade, H. Yan, Alkyl-Chain Branching of Non-Fullerene Acceptors Flanking Conjugated Side Groups toward Highly Efficient Organic Solar Cells, Adv. Energy Mater. 11 (2021) 2102596. https://doi.org/10.1002/aenm.202102596."
3658,CCCCCCCCC(CCCCCC)CN1C2=C(SC3=C2SC(/C=C2C(=O)C4=CC(F)=C(F)C=C4C2=C(C#N)C#N)=C3CCCCCC)C2=C1C1=C(C3=NSN=C32)C2=C(C3=C(S2)C(CCCCCC)=C(/C=C2CC4=CC(F)=C(F)C=C4C2=C(C#N)C#N)S3)N1CC(CCCCCC)CCCCCCCC,BTP-4F-C6-16,-5.72,-3.92,26.61,0.843,0.7691,17.26,"L. Wang, C. Guo, X. Zhang, S. Cheng, D. Li, J. Cai, C. Chen, Y. Fu, J. Zhou, H. Qin, D. Liu, T. Wang, Alkyl Chain Tuning of Non-fullerene Electron Acceptors toward 18.2% Efficiency Binary Organic Solar Cells, Chem. Mater. 33 (2021) 8854¨C8862. https://doi.org/10.1021/acs.chemmater.1c03104."
3659,CCCCCCCCCCCC1=C(/C=C2C(=O)C3=C(C=C(Cl)C(Cl)=C3)C2=C(C#N)C#N)SC2=C1SC1=C2N(CC(CCCC)CCCCCC)C2=C1C1=NSN=C1C1=C2N(CC(CCCC)CCCCCC)C2=C1SC1=C2SC(/C=C2C(=O)C3=C(C=C(Cl)C(Cl)=C3)C2=C(C#N)C#N)=C1CCCCCCCCCCC,BTP-4Cl-BO,-5.62,-4.05,26.74,0.844,0.7619,17.2,"Y. Pan, X. Zheng, J. Guo, Z. Chen, S. Li, C. He, S. Ye, X. Xia, S. Wang, X. Lu, H. Zhu, J. Min, L. Zuo, M. Shi, H. Chen, A New End Group on Nonfullerene Acceptors Endows Efficient Organic Solar Cells with Low Energy Losses, Adv. Funct. Mater. 32 (2022) 2108614. https://doi.org/10.1002/adfm.202108614."
3660,CCCCCCC1=C(/C=C2C(=O)C3=C(C=C(F)C(F)=C3)C2=C(C#N)C#N)SC2=C1SC1=C2N(CC(CC)CCCC)C2=C1C1=NN(CC(C)C)N=C1C1=C2N(CC(CC)CCC)C2=C1SC1=C2SC(/C=C2/C(=O)C3=C(C=C(F)C(F)=C3)C2=C(C#N)C#N)=C1CCCCCC,BTA-C5,-5.66,-4,26.51,0.847,0.7619,17.11,"H. Chen, X. Xia, J. Yuan, Q. Wei, W. Liu, Z. Li, C. Zhu, X. Wang, H. Guan, X. Lu, Y. Li, Y. Zou, Compatibility between Solubility and Enhanced Crystallinity of Benzotriazole-Based Small Molecular Acceptors with Less Bulky Alkyl Chains for Organic Solar Cells, ACS Appl. Mater. Interfaces. 13 (2021) 36053¨C36061. https://doi.org/10.1021/acsami.1c07254."
3661,CCCCCCCCCCCOC1=C(/C=C2C(=O)C3=C(C=C(Cl)C(Cl)=C3)C2=C(C#N)C#N)SC2=C1OC1=C2N(CC(CCCC)CCCCCCC)C2=C1C1=NSN=C1C1=C2N(CC(CCCC)CCCCCC)C2=C1SC1=C2SC(/C=C2C(=O)C3=C(C=C(Cl)C(Cl)=C3)C2=C(C#N)C#N)=C1CCCCCCCCCCC,BTP1O-4Cl-C12,-5.84,-3.9,23.8,0.91,0.788,17.1,"Y. Chen, R. Ma, T. Liu, Y. Xiao, H.K. Kim, J. Zhang, C. Ma, H. Sun, F. Bai, X. Guo, K.S. Wong, X. Lu, H. Yan, Side-Chain Engineering on Y-Series Acceptors with Chlorinated End Groups Enables High-Performance Organic Solar Cells, Adv. Energy Mater. 11 (2021) 2003777. https://doi.org/10.1002/aenm.202003777."
3662,CCCCCCC1=CC=C(C2=C(/C=C3C(=O)C4=C(C=C(F)C(F)=C4)C3=C(C#N)C#N)SC3=C2SC2=C3N(CC(CC)CCCC)C3=C2C2=NSN=C2C2=C3N(CC(CC)CCCC)C3=C2SC2=C3SC(/C=C3C(=O)C4=C(C=C(F)C(F)=C4)C3=C(C#N)C#N)=C2C2=CC=C(CCCCCC)C=C2)C=C1,n-BTP-PhC6,-5.59,-3.85,24.7,0.888,0.779,17.1,"G. Chai, Y. Chang, J. Zhang, X. Xu, L. Yu, X. Zou, X. Li, Y. Chen, S. Luo, B. Liu, F. Bai, Z. Luo, H. Yu, J. Liang, T. Liu, K.S. Wong, H. Zhou, Q. Peng, H. Yan, Fine-tuning of side-chain orientations on nonfullerene acceptors enables organic solar cells with 17.7% efficiency, Energy Environ. Sci. 14 (2021) 3469¨C3479. https://doi.org/10.1039/D0EE03506H."
3663,CCCCCCCCCCCC1=C(/C=C2C(=O)C3=C(Cl)SC=C3C2=C(C#N)C#N)SC2=C1SC1=C2N(CC(CC)CCCC)C2=C1C1=NSN=C1C1=C2N(CC(CC)CCCC)C2=C1SC1=C2SC(/C=C2C(=O)C3=CSC(Cl)=C3C2=C(C#N)C#N)=C1CCCCCCCCCCC,BTP-2ThCl,-5.83,-3.81,25.38,0.869,0.774,17.06,"Z. Luo, R. Ma, T. Liu, J. Yu, Y. Xiao, R. Sun, G. Xie, J. Yuan, Y. Chen, K. Chen, G. Chai, H. Sun, J. Min, J. Zhang, Y. Zou, C. Yang, X. Lu, F. Gao, H. Yan, Fine-Tuning Energy Levels via Asymmetric End Groups Enables Polymer Solar Cells with Efficiencies over 17%, Joule. 4 (2020) 1236¨C1247. https://doi.org/10.1016/j.joule.2020.03.023."
3664,CCCCCCCCCCCC1=C(/C=C2C(=O)C3=C(C=C(F)C(F)=C3)C2=C(C#N)C#N)SC2=C1SC1=C2N(CC(CCCC)CCCCCC)C2=C1C1=NSN=C1C1=C2N(CC(CCCC)CCCCCC)C2=C1SC1=C2SC(/C=C2C(=O)C3=C(C=C(F)C(F)=C3)C2=C(C#N)C#N)=C1CCCCCCCCCCC,Bo-4F,-5.7,-4.01,26.2,0.84,0.766,17.06,"S. Chen, L. Feng, T. Jia, J. Jing, Z. Hu, K. Zhang, F. Huang, High-performance polymer solar cells with efficiency over 18% enabled by asymmetric side chain engineering of non-fullerene acceptors, Sci. China Chem. 64 (2021) 1192¨C1199. https://doi.org/10.1007/s11426-021-1013-0."
3665,CCCCCCC1=C(/C=C2C(=O)C3=C(C=C(F)C(F)=C3)C2=C(C#N)C#N)[Se]C2=C1SC1=C2N(CC(CCCC)CCCCCC)C2=C1C1=NNN=C1C1=C2N(CC(CCCC)CCCCCC)C2=C1SC1=C2[Se]C(/C=C2C(=O)C3=C(C=C(F)C(F)=C3)C2=C(C#N)C#N)=C1CC1=CC=C2C=C3C=CC(C)=CC3=CC2=C1,mBzS-4F,-5.6,-3.9,27.72,0.804,0.7635,17.02,"F. Qi, K. Jiang, F. Lin, Z. Wu, H. Zhang, W. Gao, Y. Li, Z. Cai, H.Y. Woo, Z. Zhu, A.K.-Y. Jen, Over 17% Efficiency Binary Organic Solar Cells with Photoresponses Reaching 1000 nm Enabled by Selenophene-Fused Nonfullerene Acceptors, ACS Energy Lett. 6 (2021) 9¨C15. https://doi.org/10.1021/acsenergylett.0c02230."
3666,CCCCCCCCCCCC1=C(/C=C2C(=O)C3=C(C=C(Cl)C(Cl)=C3)C2=C(C#N)C#N)SC2=C1SC1=C2N(CC(CCCC)CCCCCCCC)C2=C1C1=NSN=C1C1=C2N(CC(CCCC)CCCCCCCC)C2=C1SC1=C2SC(/C=C2C(=O)C3=C(C=C(Cl)C(Cl)=C3)C2=C(C#N)C#N)=C1CCCCCCCCCCC,BTP-4Cl-12,,,25.6,0.858,0.776,17,"Y. Cui, H. Yao, L. Hong, T. Zhang, Y. Tang, B. Lin, K. Xian, B. Gao, C. An, P. Bi, W. Ma, J. Hou, Organic photovoltaic cell with 17% efficiency and superior processability, Natl. Sci. Rev. 7 (2020) 1239¨C1246. https://doi.org/10.1093/nsr/nwz200."
3667,CCCCCCC1=CC=CC(C2=C(/C=C3C(=O)C4=C(C=C(F)C(F)=C4)C3=C(C#N)C#N)SC3=C2SC2=C3N(CC(CC)CCCC)C3=C2C2=NSN=C2C2=C3N(CC(CC)CCCC)C3=C2SC2=C3SC(/C=C3C(=O)C4=C(C=C(F)C(F)=C4)C3=C(C#N)C#N)=C2C2=CC=CC(CCCCCC)=C2)=C1,BTP-4F-PC6,-5.65,-3.9,25.08,0.855,0.8033,16.86,"J. Zhang, F. Bai, I. Angunawela, X. Xu, S. Luo, C. Li, G. Chai, H. Yu, Y. Chen, H. Hu, Z. Ma, H. Ade, H. Yan, Alkyl-Chain Branching of Non-Fullerene Acceptors Flanking Conjugated Side Groups toward Highly Efficient Organic Solar Cells, Adv. Energy Mater. 11 (2021) 2102596. https://doi.org/10.1002/aenm.202102596."
3668,CCCCCCCCCCCC1=C(C=C2C(=O)C3=C(Br)SC(Br)=C3C2=O)SC2=C1SC1=C2N(CC(CCCC)CCCCCC)C2=C1C1=NSN=C1C1=C2N(CC(CCCC)CCCCCC)C2=C1SC1=C2SC(C=C2C(=O)C3=C(Br)SC(Br)=C3C2=O)=C1CCCCCCCCCCC,BTIC-BO-2ThBr,-5.48,-3.71,26.02,0.851,0.761,16.86,"C. Cao, H. Lai, H. Chen, Y. Zhu, M. Pu, N. Zheng, F. He, Over 17.5% efficiency ternary organic solar cells with enhanced photon utilization via a medium band gap non-fullerene acceptor, J. Mater. Chem. A. 9 (2021) 16418¨C16426. https://doi.org/10.1039/D1TA04454K."
3669,CCCCCCCCC1=C(/C=C2C(=O)C3=C(C=C(Cl)C(Cl)=C3)C2=C(C#N)C#N)SC2=C1SC1=C2N(CC(CC)CCCC)C2=C1C1=NN(CC(CC)CCCC)N=C1C1=C2N(CC(CC)CCCC)C2=C1SC1=C2SC(/C=C2C(=O)C3=C(C=C4C(=C3)C3=C4C4C=CC3C4)C2=C(C#N)C#N)=C1CCCCCCCC,LL3,-5.48,-3.78,26.97,0.86,0.7227,16.82,"H. Lu, H. Jin, H. Huang, W. Liu, Z. Tang, J. Zhang, Z. Bo, High-Efficiency Organic Solar Cells Based on Asymmetric Acceptors Bearing One 3D Shape-Persistent Terminal Group, Adv. Funct. Mater. 31 (2021) 2103445. https://doi.org/10.1002/adfm.202103445."
3670,CCCCCCCCC(CCCCCC)CN1C2=C(SC3=C2SC(/C=C2C(=O)C4=CC(F)=C(F)C=C4C2=C(C#N)C#N)=C3CCCCCCC)C2=C1C1=C(C3=NSN=C32)C2=C(C3=C(S2)C(CCCCCCC)=C(/C=C2CC4=CC(F)=C(F)C=C4C2=C(C#N)C#N)S3)N1CC(CCCCCC)CCCCCCCC,BTP-4F-C7-16,-5.72,-3.92,26.3,0.848,0.7541,16.81,"L. Wang, C. Guo, X. Zhang, S. Cheng, D. Li, J. Cai, C. Chen, Y. Fu, J. Zhou, H. Qin, D. Liu, T. Wang, Alkyl Chain Tuning of Non-fullerene Electron Acceptors toward 18.2% Efficiency Binary Organic Solar Cells, Chem. Mater. 33 (2021) 8854¨C8862. https://doi.org/10.1021/acs.chemmater.1c03104."
3671,CCCCCCCCC1=C(/C=C2C(=O)C3=CC(F)=C(F)C=C3C2=C(C#N)C#N)SC2=C1SC1=C2N(CC(CCCCCC)CCCCCCCC)C2=C1C1=NSN=C1C1=C2N(CC(CCCCCC)CCCCCCCC)C2=C1SC1=C2SC(/C=C2CC3=CC(F)=C(F)C=C3C2=C(C#N)C#N)=C1CCCCCCCC,BTP-4F-C8-16,-5.71,-3.91,26.14,0.851,0.7534,16.76,"L. Wang, C. Guo, X. Zhang, S. Cheng, D. Li, J. Cai, C. Chen, Y. Fu, J. Zhou, H. Qin, D. Liu, T. Wang, Alkyl Chain Tuning of Non-fullerene Electron Acceptors toward 18.2% Efficiency Binary Organic Solar Cells, Chem. Mater. 33 (2021) 8854¨C8862. https://doi.org/10.1021/acs.chemmater.1c03104."
3672,CCCCC(CC)CN1C2=C(SC3=C2SC(/C=C2C(=O)C4=C(C=C(F)C(F)=C4)C2=C(C#N)C#N)=C3CCCCCC2=CC=CC=C2)C2=C1C1=C(C3=NSN=C32)C2=C(C3=C(S2)C(CCCCCC2=CC=CC=C2)=C(/C=C2C(=O)C4=C(C=C(F)C(F)=C4)C2=C(C#N)C#N)S3)N1CC(CC)CCCC,BTP-C6Ph,-5.6,-3.94,25,0.865,0.77,16.7,"G. Chai, Y. Chang, Z. Peng, Y. Jia, X. Zou, D. Yu, H. Yu, Y. Chen, P.C.Y. Chow, K.S. Wong, J. Zhang, H. Ade, L. Yang, C. Zhan, Enhanced hindrance from phenyl outer side chains on nonfullerene acceptor enables unprecedented simultaneous enhancement in organic solar cell performances with 16.7% efficiency, Nano Energy. 76 (2020) 105087. https://doi.org/10.1016/j.nanoen.2020.105087."
3673,CCCCCCCCC(CCCCCC)CN1C2=C(SC(/C=C3C(=O)C4=C(C=C(F)C(F)=C4)C3=C(C#N)C#N)=C2)C2=C1C1=C(OCC(CC)CCCC)C3=C(C(OCC(CC)CCCC)=C1S2)C1=C(S3)C2=C(C=C(/C=C3C(=O)C4=C(C=C(F)C(F)=C4)C3=C(C#N)C#N)S2)N1CC(CCCCCC)CCCCCCCC,M3,-5.6,-3.85,24.03,0.92,0.7622,16.66,"Y. Ma, M. Zhang, S. Wan, P. Yin, P. Wang, D. Cai, F. Liu, Q. Zheng, Efficient Organic Solar Cells from Molecular Orientation Control of M-Series Acceptors, Joule. 5 (2021) 197¨C209. https://doi.org/10.1016/j.joule.2020.11.006."
3674,CCCCCCCCCCCC1=C(/C=C2C(=O)C3=C(C=C(F)C(F)=C3)C2=C(C#N)C#N)SC2=C1SC1=C2N(CC(CC)CCCC)C2=C1C1=NC=CN=C1C1=C2N(CC(CC)CCCC)C2=C1SC1=C2SC(/C=C2C(=O)C3=C(C=C(F)C(F)=C3)C2=C(C#N)C#N)=C1CCCCCCCCCCC,AQX-2,-5.62,-3.88,25.38,0.86,0.7625,16.64,"Z. Zhou, W. Liu, G. Zhou, M. Zhang, D. Qian, J. Zhang, S. Chen, S. Xu, C. Yang, F. Gao, H. Zhu, F. Liu, X. Zhu, Subtle Molecular Tailoring Induces Significant Morphology Optimization Enabling over 16% Efficiency Organic Solar Cells with Efficient Charge Generation, Adv. Mater. 32 (2020) 1906324. https://doi.org/10.1002/adma.201906324."
3675,CCCCCCCCCC1=C(/C=C2C(=O)C3=C(C=C4C=CC(F)=CC4=C3)C2=C(C#N)C#N)SC2=C1SC1=C2N(CC(CCCC)CCCCCC)C2=C1C1=NSN=C1C1=C2N(CC(CCCC)CCCCCC)C2=C1SC1=C2SC(/C=C2C(=O)C3=C(C=C4C=C(F)C(F)=CC4=C3)C2=C(C#N)C#N)=C1CCCCCCCCC,BTP-C9-N4F,-5.51,-4.02,26.3,0.85,0.757,16.6,"Y. Shi, J. Pan, J. Yu, J. Zhang, F. Gao, K. Lu, Z. Wei, Optimizing the Charge Carrier and Light Management of Nonfullerene Acceptors for Efficient Organic Solar Cells with Small Nonradiative Energy Losses, Sol. RRL. 5 (2021) 2100008. https://doi.org/10.1002/solr.202100008."
3676,CCCCCCC1=C(/C=C2C(=O)C3=C(C=C(F)C(F)=C3)C2=C(C#N)C#N)SC2=C1SC1=C2N(CC(CC)CCCC)C2=C1C1=NN(CCCCCC)N=C1C1=C2N(CC(CC)CCC)C2=C1SC1=C2SC(/C=C2/C(=O)C3=C(C=C(F)C(F)=C3)C2=C(C#N)C#N)=C1CCCCCC,BTA-C8,-5.66,-3.96,26.18,0.837,0.7567,16.59,"H. Chen, X. Xia, J. Yuan, Q. Wei, W. Liu, Z. Li, C. Zhu, X. Wang, H. Guan, X. Lu, Y. Li, Y. Zou, Compatibility between Solubility and Enhanced Crystallinity of Benzotriazole-Based Small Molecular Acceptors with Less Bulky Alkyl Chains for Organic Solar Cells, ACS Appl. Mater. Interfaces. 13 (2021) 36053¨C36061. https://doi.org/10.1021/acsami.1c07254."
3677,CCCCCCCCCCCC1=C(/C=C2C(=O)C3=C(C=C(F)C(F)=C3)C2=C(C#N)C#N)SC2=C1SC1=C2N(CC(CC)CCCC)C2=C1C1=NN(CC(CC)CCCC)N=C1C1=C2N(CC(CC)CCCC)C2=C1SC1=C2SC(/C=C2C(=O)C3=C(C=C(F)C(F)=C3)C2=C(C#N)C#N)=C1CCCCCCCCCCC,Y11,,,26.74,0.833,0.7433,16.54,"S. Liu, J. Yuan, W. Deng, M. Luo, Y. Xie, Q. Liang, Y. Zou, Z. He, H. Wu, Y. Cao, High-efficiency organic solar cells with low non-radiative recombination loss and low energetic disorder, Nat. Photonics. 14 (2020) 300¨C305. https://doi.org/10.1038/s41566-019-0573-5."
3678,CCCCCCCCCCCC1=C(/C=C2C(=O)C3=C(C=C(Cl)C(Cl)=C3)C2=C(C#N)C#N)SC2=C1SC1=C2N(CCC(CC)CCCC)C2=C1C1=NSN=C1C1=C2N(CCC(CC)CCCC)C2=C1SC1=C2SC(/C=C2C(=O)C3=C(C=C(Cl)C(Cl)=C3)C2=C(C#N)C#N)=C1CCCCCCCCCCC,N3-4CL,-563,-3.98,25.901,0.852,0.749,16.532,"H. Yu, R. Ma, Y. Xiao, J. Zhang, T. Liu, Z. Luo, Y. Chen, F. Bai, X. Lu, H. Yan, H. Lin, Improved organic solar cell efficiency based on the regulation of an alkyl chain on chlorinated non-fullerene acceptors, Mater. Chem. Front. 4 (2020) 2428¨C2434. https://doi.org/10.1039/D0QM00151A."
3679,CCCCCCCCCCCC1=C(/C=C2C(=O)C3=C(C=C(Cl)C(Cl)=C3)C2=C(C#N)C#N)SC2=C1SC1=C2N(CC(CC)CCCC)C2=C1C1=NSN=C1C1=C2N(CC(CC)CCCC)C2=C1SC1=C2SC(/C=C2C(=O)C3=C(C=C(Cl)C(Cl)=C3)C2=C(C#N)C#N)=C1CCCCCCCCCCC,BTP-4Cl,-5.68,-4.12,25.4,0.867,0.75,16.5,"Y. Cui, H. Yao, J. Zhang, T. Zhang, Y. Wang, L. Hong, K. Xian, B. Xu, S. Zhang, J. Peng, Z. Wei, F. Gao, J. Hou, Over 16% efficiency organic photovoltaic cells enabled by a chlorinated acceptor with increased open-circuit voltages, Nat. Commun. 10 (2019) 2515. https://doi.org/10.1038/s41467-019-10351-5."
3680,CCCCCCCCCCC(CCCCCCCC)CN1C2=C(SC3=C2SC(/C=C2C(=O)C4=C(C=C(F)C(F)=C4)C2=C(C#N)C#N)=C3CCCCCCCCC)C2=C1C1=C(C3=NSN=C32)C2=C(C3=C(S2)C(CCCCCCCCC)=C(/C=C2C(=O)C4=C(C=C(F)C(F)=C4)C2=C(C#N)C#N)S3)N1CC(CCCCCCCC)CCCCCCCCCC,BTP-4F¨CC9-20,-5.7,-3.9,16.5,0.86,0.742,16.5,"S. Cheng, L. Wang, C. Guo, D. Li, J. Cai, W. Miao, B. Du, P. Wang, D. Liu, T. Wang, Reduced miscibility between highly compatible non-fullerene acceptor and donor enables efficient ternary organic solar cells, Polymer. 236 (2021) 124322. https://doi.org/10.1016/j.polymer.2021.124322."
3681,CCCCCCCCCCCC1=C(/C=C2C(=O)C3=C(C=C(F)C(Cl)=C3)C2=C(C#N)C#N)SC2=C1SC1=C2N(CC(CCCC)CCCCCC)C2=C1C1=NSN=C1C1=C2N(CC(CCCC)CCCCCC)C2=C1SC1=C2SC(/C=C2C(=O)C3=C(C=C(F)C(Br)=C3)C2=C(C#N)C#N)=C1CCCCCCCCCCC.F,Y-BO-FBr ,-5.73,-4.03,25.83,0.85,0.7502,16.47,"L. Wang, Q. An, L. Yan, H.-R. Bai, M. Jiang, A. Mahmood, C. Yang, H. Zhi, J.-L. Wang, Non-fullerene acceptors with hetero-dihalogenated terminals induce significant difference in single crystallography and enable binary organic solar cells with 17.5% efficiency, Energy Environ. Sci. 15 (2022) 320¨C333. https://doi.org/10.1039/D1EE01832A."
3682,CCCCCCCCCCCOC1=C(/C=C2C(=O)C3=C(C=C(Cl)C(Cl)=C3)C2=C(C#N)C#N)SC2=C1OC1=C2N(CC(CCC)CCCCC)C2=C1C1=NSN=C1C1=C2N(CC(CCC)CCCCC)C2=C1SC1=C2SC(/C=C2C(=O)C3=C(C=C(Cl)C(Cl)=C3)C2=C(C#N)C#N)=C1OCCCCCCCCCCC,BTP1O-4Cl-C10,-5.81,-3.9,23.42,0.9,0.776,16.4,"Y. Chen, R. Ma, T. Liu, Y. Xiao, H.K. Kim, J. Zhang, C. Ma, H. Sun, F. Bai, X. Guo, K.S. Wong, X. Lu, H. Yan, Side-Chain Engineering on Y-Series Acceptors with Chlorinated End Groups Enables High-Performance Organic Solar Cells, Adv. Energy Mater. 11 (2021) 2003777. https://doi.org/10.1002/aenm.202003777."
3683,CCCCCCCCCCCC1=C(/C=C2C(=O)C3=C(C=C(F)C(F)=C3)C2=C(C#N)C#N)SC2=C1SC1=C2N(CC(CCCC)CCCCCC)C2=C1C1=NSN=C1C1=C2N(CC(CCCC)CCCCCC)C2=C1SC1=C2SC(/C=C2C(=O)C3=C(C=C(F)C(F)=C3)C2=C(C#N)C#N)=C1CCCCCCCCC,Y7-BO,-5.7,-4.1,26.7,0.84,0.731,16.4,"S. Cheng, L. Wang, C. Guo, D. Li, J. Cai, W. Miao, B. Du, P. Wang, D. Liu, T. Wang, Reduced miscibility between highly compatible non-fullerene acceptor and donor enables efficient ternary organic solar cells, Polymer. 236 (2021) 124322. https://doi.org/10.1016/j.polymer.2021.124322."
3684,CCCCCCCCCCCC1=C(/C=C2C(=O)C3=C(C=C(F)C(F)=C3)C2=C(C#N)C#N)SC2=C1SC1=C2N(CC(CC)CCCC)C2=C1C1=NSN=C1C1=C2N(CC(CC)CCCC)C2=C1SC1=C2SC(/C=C2C(=O)C3=C(C=C(F)C(F)=C3)C2=C(C#N)C#N)=C1CCCCCCCCCCC,BTP-4F,-5.85,-3.82,25.19,0.841,0.773,16.37,"Z. Luo, R. Ma, T. Liu, J. Yu, Y. Xiao, R. Sun, G. Xie, J. Yuan, Y. Chen, K. Chen, G. Chai, H. Sun, J. Min, J. Zhang, Y. Zou, C. Yang, X. Lu, F. Gao, H. Yan, Fine-Tuning Energy Levels via Asymmetric End Groups Enables Polymer Solar Cells with Efficiencies over 17%, Joule. 4 (2020) 1236¨C1247. https://doi.org/10.1016/j.joule.2020.03.023."
3685,CCCCCCCCCCCC1=C(C=C2C(=O)C3=C(C2=O)C(Cl)=C(Cl)C(Cl)=C3Cl)SC2=C1SC1=C2N(CC(CC)CCCC)C2=C1C1=NSN=C1C1=C2N(CC(CC)CCCC)C2=C1SC1=C2SC(/C=C2C(=O)C3=C(C=C(Cl)C(Cl)=C3)C2=C(C#N)C#N)=C1CCCCCCCCCCC,BTP-S2,-5.65,-4.1,24.07,0.945,0.7202,16.37,"S. Li, L. Zhan, Y. Jin, G. Zhou, T.-K. Lau, R. Qin, M. Shi, C.-Z. Li, H. Zhu, X. Lu, F. Zhang, H. Chen, Asymmetric Electron Acceptors for High-Efficiency and Low-Energy-Loss Organic Photovoltaics, Adv. Mater. 32 (2020) 2001160. https://doi.org/10.1002/adma.202001160."
3686,CCCCCCCCCCCC1=C(/C=C2C(=O)C3=C(C=C(Cl)C(Cl)=C3)C2=C(C#N)C#N)SC2=C1OC1=C2N(CC(CCCC)CCCCCCC)C2=C1C1=NSN=C1C1=C2N(CC(CCCC)CCCCCC)C2=C1SC1=C2SC(/C=C2C(=O)C3=C(C=C(Cl)C(Cl)=C3)C2=C(C#N)C#N)=C1CCCCCCCCCCC,BTP-4Cl-C12,-5.81,-3.95,25.73,0.85,0.746,16.3,"Y. Chen, R. Ma, T. Liu, Y. Xiao, H.K. Kim, J. Zhang, C. Ma, H. Sun, F. Bai, X. Guo, K.S. Wong, X. Lu, H. Yan, Side-Chain Engineering on Y-Series Acceptors with Chlorinated End Groups Enables High-Performance Organic Solar Cells, Adv. Energy Mater. 11 (2021) 2003777. https://doi.org/10.1002/aenm.202003777."
3687,CCCCCCCCCCCC1=C(/C=C2C(=O)C3=C(C=C(Cl)C(Cl)=C3)C2=C(C#N)C#N)SC2=C1SC1=C2N(CC(CC)CCCC)C2=C1C1=NSN=C1C1=C2N(CC(CC)CCCC)C2=C1SC1=C2SC(/C=C2C(=O)C3=C(C=C(Cl)C(Cl)=C3)C2=C(C#N)C#N)=C1CCCCCCCCCCC,BTP-4Cl-8,,,25.2,0.872,0.743,16.3,"Y. Cui, H. Yao, L. Hong, T. Zhang, Y. Tang, B. Lin, K. Xian, B. Gao, C. An, P. Bi, W. Ma, J. Hou, Organic photovoltaic cell with 17% efficiency and superior processability, Natl. Sci. Rev. 7 (2020) 1239¨C1246. https://doi.org/10.1093/nsr/nwz200."
3688,CCCCCCCCCCC(CCCCCCCC)CC1=C(/C=C2C(=O)C3=C(C=C(F)C(F)=C3)C2=C(C#N)C#N)SC2=C1SC1=C2N(CC(CC)CCCC)C2=C1C1=NSN=C1C1=C2N(CC(CC)CCCC)C2=C1SC1=C2SC(/C=C2C(=O)C3=C(C=C(F)C(F)=C3)C2=C(C#N)C#N)=C1CC(CCCCCCCC)CCCCCCCCCC,L8-OD,-5.71,-3.91,24.57,0.89,0.746,16.26,"C. Li, J. Zhou, J. Song, J. Xu, H. Zhang, X. Zhang, J. Guo, L. Zhu, D. Wei, G. Han, J. Min, Y. Zhang, Z. Xie, Y. Yi, H. Yan, F. Gao, F. Liu, Y. Sun, Non-fullerene acceptors with branched side chains and improved molecular packing to exceed 18% efficiency in organic solar cells, Nat. Energy. 6 (2021) 605¨C613. https://doi.org/10.1038/s41560-021-00820-x."
3689,CCCCCCC1=C(/C=C2C(=O)C3=C(C=C(F)C(F)=C3)C2=C(C#N)C#N)SC2=C1SC1=C2N(CC(CC)CCCC)C2=C1C1=NN(CCCC)N=C1C1=C2N(CC(CC)CCC)C2=C1SC1=C2SC(/C=C2/C(=O)C3=C(C=C(F)C(F)=C3)C2=C(C#N)C#N)=C1CCCCCC,BTA-C6,-5.65,-3.97,25.2,0.851,0.7568,16.23,"H. Chen, X. Xia, J. Yuan, Q. Wei, W. Liu, Z. Li, C. Zhu, X. Wang, H. Guan, X. Lu, Y. Li, Y. Zou, Compatibility between Solubility and Enhanced Crystallinity of Benzotriazole-Based Small Molecular Acceptors with Less Bulky Alkyl Chains for Organic Solar Cells, ACS Appl. Mater. Interfaces. 13 (2021) 36053¨C36061. https://doi.org/10.1021/acsami.1c07254."
3690,CCCCCCC1=C(/C=C2C(=O)C3=C(C=C(F)C(F)=C3)C2=C(C#N)C#N)SC2=C1SC1=C2N(CC(CC)CCCC)C2=C1C1=NN(C)N=C1C1=C2N(CC(CC)CCC)C2=C1SC1=C2SC(/C=C2/C(=O)C3=C(C=C(F)C(F)=C3)C2=C(C#N)C#N)=C1CCCCCC,BTA-C1,-5.64,-3.99,24.75,0.844,0.7762,16.21,"H. Chen, X. Xia, J. Yuan, Q. Wei, W. Liu, Z. Li, C. Zhu, X. Wang, H. Guan, X. Lu, Y. Li, Y. Zou, Compatibility between Solubility and Enhanced Crystallinity of Benzotriazole-Based Small Molecular Acceptors with Less Bulky Alkyl Chains for Organic Solar Cells, ACS Appl. Mater. Interfaces. 13 (2021) 36053¨C36061. https://doi.org/10.1021/acsami.1c07254."
3691,CCCCCCCCCCCC1=C(/C=C2C(=O)C3=C(C=C(F)C(F)=C3)C2=C(C#N)C#N)SC2=C1SC1=C2N(CC(CCCC)CCCCCC)C2=C1C1=NSN=C1C1=C2N(CC(CCCC)CCCCCC)C2=C1SC1=C2SC(/C=C2C(=O)C3=C(C=C(F)C(F)=C3)C2=C(C#N)C#N)=C1CCCCCCCCCCC,Y6-BO,-5.68,-4.38,26.6,0.81,0.755,16.2,"T. Jiang, G. Zhang, R. Xia, J. Huang, X. Li, M. Wang, H.-L. Yip, Y. Cao, Semitransparent organic solar cells based on all-low-bandgap donor and acceptor materials and their performance potential, Mater. Today Energy. 21 (2021) 100807. https://doi.org/10.1016/j.mtener.2021.100807."
3692,CCCCCCCCCC1=C(/C=C2C(=O)C3=C(C=CC(F)=C3)C2=C(C#N)C#N)SC2=C1SC1=C2N(CC(CCCC)CCCCCC)C2=C1C1=NSN=C1C1=C2N(CC(CCCC)CCCCCC)C2=C1SC1=C2SC(/C=C2C(=O)C3=C(C=CC(F)=C3)C2=C(C#N)C#N)=C1CCCCCCCCC,BTP-F,-5.55,-3.86,24.05,0.9,0.75,16.2,"Y. Li, Y. Cai, Y. Xie, J. Song, H. Wu, Z. Tang, J. Zhang, F. Huang, Y. Sun, A facile strategy for third-component selection in non-fullerene acceptor-based ternary organic solar cells, Energy Environ. Sci. 14 (2021) 5009¨C5016. https://doi.org/10.1039/D1EE01864G."
3693,CCCCCCCCCCCOCC1=C(/C=C2C(=O)C3=C(C=C(F)C(F)=C3)C2=C(C#N)C#N)SC2=C1SC1=C2N(CC(CC)CCCC)C2=C1C1=NSN=C1C1=C2N(CC(CC)CCCC)C2=C1SC1=C2SC(/C=C2C(=O)C3=C(C=C(F)C(F)=C3)C2=C(C#N)C#N)=C1C,Y6-1O,-5.71,-3.84,23.6,0.89,0.783,16.1,"Y. Chen, F. Bai, Z. Peng, L. Zhu, J. Zhang, X. Zou, Y. Qin, H.K. Kim, J. Yuan, L.-K. Ma, J. Zhang, H. Yu, P.C.Y. Chow, F. Huang, Y. Zou, H. Ade, F. Liu, H. Yan, Asymmetric Alkoxy and Alkyl Substitution on Nonfullerene Acceptors Enabling High-Performance Organic Solar Cells, Adv. Energy Mater. 11 (2021) 2003141. https://doi.org/10.1002/aenm.202003141."
3694,CCCCCCCCCCCC1=C(/C=C2C(=O)C3=C(C=C(Cl)C(Cl)=C3)C2=C(C#N)C#N)SC2=C1SC1=C2N(CC(CC)CCCC)C2=C1C1=NSN=C1C1=C2N(CC(CC)CCCC)C2=C1SC1=C2SC(/C=C2C(=O)C3=C(C=C(Cl)C(Cl)=C3)C2=C(C#N)C#N)=C1CCCCCCCCCCC,Y6-4CL,-5.65,-4,25.849,0.839,0.741,16.061,"H. Yu, R. Ma, Y. Xiao, J. Zhang, T. Liu, Z. Luo, Y. Chen, F. Bai, X. Lu, H. Yan, H. Lin, Improved organic solar cell efficiency based on the regulation of an alkyl chain on chlorinated non-fullerene acceptors, Mater. Chem. Front. 4 (2020) 2428¨C2434. https://doi.org/10.1039/D0QM00151A."
3695,CCCCCCC1=C(C2=C(/C=C3C(=O)C4=C(C=C(F)C(F)=C4)C3=C(C#N)C#N)SC3=C2SC2=C3N(CC(CC)CCCC)C3=C2C2=NSN=C2C2=C3N(CC(CC)CCCC)C3=C2SC2=C3SC(/C=C3C(=O)C4=C(C=C(F)C(F)=C4)C3=C(C#N)C#N)=C2C2=C(CCCCCC)C=CC=C2)C=CC=C1,o-BTP-PhC6,-5.53,-3.76,22.8,0.923,0.762,16,"G. Chai, Y. Chang, J. Zhang, X. Xu, L. Yu, X. Zou, X. Li, Y. Chen, S. Luo, B. Liu, F. Bai, Z. Luo, H. Yu, J. Liang, T. Liu, K.S. Wong, H. Zhou, Q. Peng, H. Yan, Fine-tuning of side-chain orientations on nonfullerene acceptors enables organic solar cells with 17.7% efficiency, Energy Environ. Sci. 14 (2021) 3469¨C3479. https://doi.org/10.1039/D0EE03506H."
3696,CCCCCCCCCCCC1=C(/C=C2C(=O)C3=C(C=C4C=C(F)C(F)=CC4=C3)C2=C(C#N)C#N)SC2=C1SC1=C2N(CC(CCCC)CCCCCC)C2=C1C1=NSN=C1C1=C2N(CC(CCCC)CCCCCC)C2=C1SC1=C2SC(/C=C2C(=O)C3=C(C=C4C=C(F)C(F)=CC4=C3)C2=C(C#N)C#N)=C1CCCCCCCCCCC,BT-BO-L4F,-5.58,-3.98,27.8,0.83,0.695,16,"G. Li, X. Zhang, L.O. Jones, J.M. Alzola, S. Mukherjee, L. Feng, W. Zhu, C.L. Stern, W. Huang, J. Yu, V.K. Sangwan, D.M. DeLongchamp, K.L. Kohlstedt, M.R. Wasielewski, M.C. Hersam, G.C. Schatz, A. Facchetti, T.J. Marks, Systematic Merging of Nonfullerene Acceptor ¦Ð-Extension and Tetrafluorination Strategies Affords Polymer Solar Cells with >16% Efficiency, J. Am. Chem. Soc. 143 (2021) 6123¨C6139. https://doi.org/10.1021/jacs.1c00211."
3697,CCCCCCCCCCCC1=C(/C=C2C(=O)C3=C(C=C(F)C(F)=C3)C2=C(C#N)C#N)SC2=C1SC1=C2N(CCC(CC)CCCC)C2=C1C1=NSN=C1C1=C2N(CCC(CC)CCCCC)C2=C1SC1=C2SC(/C=C2C(=O)C3=C(C=C(F)C(F)=C3)C2=C(C#N)C#N)=C1CCCCCCCCCCC,N3,,,25.81,0.837,0.739,15.98,"K. Jiang, Q. Wei, J.Y.L. Lai, Z. Peng, H.K. Kim, J. Yuan, L. Ye, H. Ade, Y. Zou, H. Yan, Alkyl Chain Tuning of Small Molecule Acceptors for Efficient Organic Solar Cells, Joule. 3 (2019) 3020¨C3033. https://doi.org/10.1016/j.joule.2019.09.010."
3698,CCCCCCC1=C(/C=C2C(=O)C3=C(C=C(F)C(F)=C3)C2=C(C#N)C#N)[Se]C2=C1SC1=C2N(CC(CCCC)CCCCCC)C2=C1C1=NN(CC(CC)CCCC)N=C1C1=C2N(CC(CCCC)CCCCCC)C2=C1SC1=C2[Se]C(/C=C2C(=O)C3=C(C=C(F)C(F)=C3)C2=C(C#N)C#N)=C1CC1=CC=C2C=C3C=CC(C)=CC3=CC2=C1,EHBzS-4F,-5.61,-3.86,27.58,0.825,0.7007,15.94,"F. Qi, K. Jiang, F. Lin, Z. Wu, H. Zhang, W. Gao, Y. Li, Z. Cai, H.Y. Woo, Z. Zhu, A.K.-Y. Jen, Over 17% Efficiency Binary Organic Solar Cells with Photoresponses Reaching 1000 nm Enabled by Selenophene-Fused Nonfullerene Acceptors, ACS Energy Lett. 6 (2021) 9¨C15. https://doi.org/10.1021/acsenergylett.0c02230."
3699,CCCCCCCCCC1=C(/C=C2C(=O)C3=C(C=C(F)C(F)=C3)C2=C(C#N)C#N)SC2=C1SC1=C2N(CC(CCCC)CCCCCC)C2=C1C1=NSN=C1C1=C2N(CC(CCCC)CCCCCC)C2=C1SC1=C2SC(/C=C2C(=O)C3=C(C=C(F)C(F)=C3)C2=C(C#N)C#N)=C1CCCCCCCCC,BTP-C9-IC4F,-5.66,-4.03,25.7,0.82,0.757,15.9,"Y. Shi, J. Pan, J. Yu, J. Zhang, F. Gao, K. Lu, Z. Wei, Optimizing the Charge Carrier and Light Management of Nonfullerene Acceptors for Efficient Organic Solar Cells with Small Nonradiative Energy Losses, Sol. RRL. 5 (2021) 2100008. https://doi.org/10.1002/solr.202100008."
3700,O=C(C(C=C(F)C(F)=C1)=C1C/2=C(C#N)/C#N)C2=C/C3=C(CCCCCCCCCCC)C(S4)=C(S3)C5=C4C6=C(N5CC(CC)CCCC)C7=C(C(SC8=C9SC(/C=C%10C(C(C=C(F)C(F)=C%11)=C%11C\%10=C(C#N)C#N)=O)=C8CCCCCCCCCCC)=C9N7CC(CC)CCCC)C%12=NSN=C6%12,Y6,-5.65,-4.1,25.3,0.83,0.748,15.7,"K. Jiang, Q. Wei, J.Y.L. Lai, Z. Peng, H.K. Kim, J. Yuan, L. Ye, H. Ade, Y. Zou, H. Yan, Alkyl Chain Tuning of Small Molecule Acceptors for Efficient Organic Solar Cells, Joule. 3 (2019) 3020¨C3033. https://doi.org/10.1016/j.joule.2019.09.010."
