Repository: JinYSun/TeLLAgent

# 🤖**TeLLAgent**👑

------

### **<u>** TeLLAgent: A Tool-Enhanced Large Language Model-based Agent for Autonomous Design and Discovery of High-Performance Molecules</u>

## 😀Motivation

Large language model (LLM) agents have demonstrated significantly enhanced capabilities compared to individual LLMs. However, their application in the chemistry domain remains constrained by limited multimodal synergy, restricted toolsets, static knowledge bases, and insufficient multi-step reasoning and tool-calling capabilities.

File: tool/dataset.csv (part 45 of 48)
ID,SMILES,Name,HOMO,LUMO,Voc (V),Jsc (mA cm^2),FF,PCE(%),ref
3913,CCCCCCCCCCCC1=C(/C=C2C(=O)C3=C(C=C4C=CC=CC4=C3)C2=C(C#N)C#N)SC2=C1SC1=C2N(CC(CCCC)CCCCCC)C2=C1C1=NSN=C1C1=C2N(CC(CCCCCC)CCCCCCCC)C2=C1SC1=C2SC(/C=C2C(=O)C3=CC4=CC=CC=C4C=C3C2=C(C#N)C#N)=C1CCCCCCCCCCC,BTP-C6C8-N,-5.5,-3.88,20.2,0.95,0.62,11.9,"J. Pan, Y. Shi, J. Yu, H. Zhang, Y. Liu, J. Zhang, F. Gao, X. Yu, K. Lu, Z. Wei, ¦Ð-Extended Nonfullerene Acceptors for Efficient Organic Solar Cells with a High Open-Circuit Voltage of 0.94 V and a Low Energy Loss of 0.49 eV, ACS Appl. Mater. Interfaces. 13 (2021) 22531¨C22539. https://doi.org/10.1021/acsami.1c04273."
3914,CCCCCCC1=CC=C(C2(C3=CC=C(CCCCCC)C=C3)C3=CC4=C(C=C3C3=C2C2=C(S3)C3=C(C=C(/C=C5C(=O)C6=C(C=C(Cl)C(Cl)=C6)C5=C(C#N)C#N)S3)C2(CCC)CCC)C(C2=CC=C(CCCCCC)C=C2)(C2=CC=C(CCCCCC)C=C2)C2=C4SC3=C2C(CCC)(CCC)C2=C3SC(/C=C3C(=O)C4=C(C=C(Cl)C(Cl)=C4)C3=C(C#N)C#N)=C2)C=C1,CPDT-4CL,-5.32,-3.78,23.24,0.74,0.691,11.88,"J. Zhang, Y. Li, Z. Peng, F. Bai, L.-K. Ma, H. Ade, Z. Li, H. Yan, Near-infrared electron acceptors with fused nonacyclic molecular backbones for nonfullerene organic solar cells, Mater. Chem. Front. 4 (2020) 1729¨C1738. https://doi.org/10.1039/C9QM00754G."
3915,O=C(C1=CSC=C1C/2=C(C#N)C#N)C2=C/C3=CC4=C(S3)C5=C(C6=C(C7=CC=C(CC(CC)CCCC)S7)C8=C(C9=C(S8)C(SC(/C=C%10C(C%11=CSC=C%11C\%10=C(C#N)/C#N)=O)=C%12)=C%12C9(C%13=CC=C(CCCCCC)C=C%13)C%14=CC=C(CCCCCC)C=C%14)C(C%15=CC=C(CC(CC)CCCC)S%15)=C6S5)C4(C%16=CC=C(CCCCCC)C=C%16)C%17=CC=C(CCCCCC)C=C%17,BTTIC-0M,-5.62,-3.89,18.95,0.86,0.729,11.87,"W. Gao, T. Liu, Z. Luo, L. Zhang, R. Ming, C. Zhong, W. Ma, H. Yan, C. Yang, Regulating exciton bonding energy and bulk heterojunction morphology in organic solar cells via methyl-functionalized non-fullerene acceptors, J. Mater. Chem. A. 7 (2019) 6809¨C6817. https://doi.org/10.1039/C9TA00597H."
3916,CCCCCCC1=CC=C(C2(C3=CC=C(CCCCCC)C=C3)C3=C(SC(/C=C4C(=O)C5=C(C=CC(C)=C5)C4=C(C#N)C#N)=C3)C3=C2C2=C(S3)C(C3=CC=C(C(CC)CCCC)S3)=C3C(=C2C2=CC=C(C(CC)CCCC)S2)SC2=C3C(C3=CC=C(CCCCCC)C=C3)(C3=CC=C(CCCCCC)C=C3)C3=C2SC(/C=C2C(=O)C4=C(C=C(C)C=C4)C2=C(C#N)C#N)=C3)C=C1,BDTThIT-M,-5.35,-3.82,18.03,0.942,0.714,11.87,"Q. An, W. Gao, F. Zhang, J. Wang, M. Zhang, K. Wu, X. Ma, Z. Hu, C. Jiao, C. Yang, Energy level modulation of non-fullerene acceptors enables efficient organic solar cells with small energy loss, J. Mater. Chem. A. 6 (2018) 2468¨C2475. https://doi.org/10.1039/C7TA10763C."
3917,CCCCOC1=C(C2=CC3=C(S2)C2=C(C=C(/C=C4C(=O)C5=C(C=C(F)C(F)=C5)C4=C(C#N)C#N)S2)C3(CC(CC)CCCC)CC(CC)CCCC)C2=NSN=C2C(C2=CC3=C(S2)C2=C(C=C(/C=C4C(=O)C5=C(C=C(F)C(F)=C5)C4=C(C#N)C#N)S2)C3(CC(CC)CCCC)CC(CC)CCCC)=C1OC,BTCPDTO4,-5.52,-3.9,21.21,0.78,0.71,11.85,"N. Yoon, J.-Y. Jeong, S. Oh, C.E. Song, H.K. Lee, W.S. Shin, J.-C. Lee, S.-J. Moon, S.K. Lee, Effects of Electron-Donating and Electron-Accepting Substitution on Photovoltaic Performance in Benzothiadiazole-Based A¨CD¨CA¡ä¨CD¨CA-Type Small-Molecule Acceptor Solar Cells, ACS Appl. Energy Mater. 3 (2020) 12327¨C12337. https://doi.org/10.1021/acsaem.0c02083."
3918,CCCCCCC1=CC=C(C2(C3=CC=C(CCCCCC)C=C3)C3=CC4=C(C=C3C3=C2C2=C(C=C(/C=C5C(=O)C6=CC(Br)=CC=C6C5=C(C#N)C#N)S2)S3)C(C2=CC=C(CCCCCC)C=C2)(C2=CC=C(CCCCCC)C=C2)C2=C4SC3=C2SC(/C=C2C(=O)C4=C(C=CC(Br)=C4)C2=C(C#N)C#N)=C3)C=C1,m-ITBr,-5.68,-4.12,20.12,0.938,0.6278,11.84,"Y. Liu, Y. Zhao, S. Lu, K. Zhu, Q. Wang, X. Kang, L. Yu, S. Dai, M. Sun, Effects of brominated terminal groups on the performance of fused-ring electron acceptors in organic solar cells, Dyes Pigments. 194 (2021) 109652. https://doi.org/10.1016/j.dyepig.2021.109652."
3919,O=C(C1=CSC=C1C/2=C(C#N)C#N)C2=C/C3=CC4=C(S3)C5=C(C6=CC(C7(C8=CC=C(CCCCCC)C=C8)C9=CC=C(CCCCCC)C=C9)=C(C%10=C7C(SC(/C=C%11C(C%12=CSC=C%12C\%11=C(C#N)/C#N)=O)=C%13)=C%13S%10)C=C6C5(C%14=CC=C(CCCCCC)C=C%14)C%15=CC=C(CCCCCC)C=C%15)S4,PBT1-E,-5.62,-3.96,16.5,0.95,0.751,11.8,"D. Xie, T. Liu, W. Gao, C. Zhong, L. Huo, Z. Luo, K. Wu, W. Xiong, F. Liu, Y. Sun, C. Yang, A Novel Thiophene-Fused Ending Group Enabling an Excellent Small Molecule Acceptor for High-Performance Fullerene-Free Polymer Solar Cells with 11.8% Efficiency, Sol. RRL. 1 (2017) 1700044. https://doi.org/10.1002/solr.201700044."
3920,CCCCCCCCCCC(CCCCCCCC)CN1C2=C(SC3=C2C2=NN(CC(CC)CCCC)N=C2C2=C3SC(/C=C3C(=O)C4=C(C=C(Cl)C(Cl)=C4)C3=C(C#N)C#N)=C2)C2=C1C1=C(C3=NSN=C32)C2=C(C3=C(S2)C2=C(C=C(/C=C4C(=O)C5=C(C=C(Cl)C(Cl)=C5)C4=C(C#N)C#N)S2)C2=NN(CC(CC)CCCC)N=C23)N1CC(CCCCCCCC)CCCCCCCCCC,MS-4CL,5.68,-3.99,20.3,0.81,0.712,11.79,"S. Ma, H. Feng, X. Liu, Z. Hu, X. Yang, Y. Liang, J. Zhang, F. Huang, Y. Cao, Dodecacyclic-Fused Electron Acceptors with Multiple Electron-Deficient Units for Efficient Organic Solar Cells, ChemSusChem. 14 (2021) 3544¨C3552. https://doi.org/10.1002/cssc.202100592."
3921,O=C(C(C=CC=C1)=C1C/2=C(C#N)C#N)C2=C/C3=CC4=C(S3)C5=C(C6=CC(C7(C8=CC(CCCCCC)=CC=C8)C9=CC=CC(CCCCCC)=C9)=C(C%10=C7C(SC(/C=C%11C(C(C=CC=C%12)=C%12C\%11=C(C#N)C#N)=O)=C%13)=C%13S%10)C=C6C5(C%14=CC(CCCCCC)=CC=C%14)C%15=CC=CC(CCCCCC)=C%15)S4,m-ITIC,-5.52,-3.82,18.31,0.91,0.705,11.77,"Y. Yang, Z.-G. Zhang, H. Bin, S. Chen, L. Gao, L. Xue, C. Yang, Y. Li, Side-Chain Isomerization on an n-type Organic Semiconductor ITIC Acceptor Makes 11.77% High Efficiency Polymer Solar Cells, J. Am. Chem. Soc. 138 (2016) 15011¨C15018. https://doi.org/10.1021/jacs.6b09110."
3922,CCCCCCC1=C(/C=C2C(=O)C3=C(C=CC=C3)C2=C(C#N)C#N)SC2=C1SC1=C2N(CCC(C)CCCC(C)C)C2=C1C1=NN(CC(CC)CCCC)N=C1C1=C2N(CCC(C)CCCC(C)C)C2=C1SC1=C2SC(CC2C(=O)C3=C(C=CC=C3)C2=C(C#N)C#N)=C1CCCCCC,Y18-DMO,-5.63,-3.93,18.56,0.96,0.66,11.76,"M.L. Keshtov, I.O. Konstantinov, S.A. Kuklin, Y. Zou, A. Agrawal, F.C. Chen, G.D. Sharma, Binary and Ternary Polymer Solar Cells Based on a Wide Bandgap D-A Copolymer Donor and Two Nonfullerene Acceptors with Complementary Absorption Spectral, ChemSusChem. 14 (2021) 4731¨C4740. https://doi.org/10.1002/cssc.202101407."
3923,CCCCCCCCCCC(CCCCCCCC)CN1C2=C(SC3=C2C2=NN(CC(CC)CCCC)N=C2C2=C3SC(/C=C3C(=O)C4=C(C=C(F)C(F)=C4)C3=C(C#N)C#N)=C2)C2=C1C1=C(C3=NSN=C32)C2=C(C3=C(S2)C2=C(C=C(/C=C4C(=O)C5=C(C=C(F)C(F)=C5)C4=C(C#N)C#N)S2)C2=NN(CC(CC)CCCC)N=C23)N1CC(CCCCCCCC)CCCCCCCCCC,MS-4F,-5.63,-3.91,19.61,0.85,0.7059,11.75,"S. Ma, H. Feng, X. Liu, Z. Hu, X. Yang, Y. Liang, J. Zhang, F. Huang, Y. Cao, Dodecacyclic-Fused Electron Acceptors with Multiple Electron-Deficient Units for Efficient Organic Solar Cells, ChemSusChem. 14 (2021) 3544¨C3552. https://doi.org/10.1002/cssc.202100592."
3924,CCCCCCC1=CC=C(C2(C3=CC=C(CCCCCC)C=C3)C3=CC4=C(C=C3C3=C2C=C(C2=CC(CCCCCC)=C(/C=C5C(=O)C6=C(C=C(F)C(F)=C6)C5=C(C#N)C#N)S2)S3)C(C2=CC=C(CCCCCC)C=C2)(C2=CC=C(CCCCCC)C=C2)C2=C4SC(C3=CC(CCCCCC)=C(/C=C4C(=O)C5=C(C=C(F)C(F)=C5)C4=C(C#N)C#N)S3)=C2)C=C1,IDTCN-C,-5.59,-3.92,20.33,0.84,0.696,11.75,"Y. Liu, M. Li, J. Yang, W. Xue, S. Feng, J. Song, Z. Tang, W. Ma, Z. Bo, High-Efficiency As-Cast Organic Solar Cells Based on Acceptors with Steric Hindrance Induced Planar Terminal Group, Adv. Energy Mater. 9 (2019) 1901280. https://doi.org/10.1002/aenm.201901280."
3925,CCC1(CC)C2=C(C=CC(/C=C/C3=CC(C)=C(/C(C4=C(C)C=C(C)C=C4C)=C4N=C(/C=C/C5=CC=C(N(C6=CC=CC=C6)C6=CC=CC=C6)C=C5)C=C4C)N3B(F)F)=C2)C2=C1C1=C(C3=C2C(CC)(CC)C2=C3C=CC(/C=C/C3=CC(C)=C(/C(C4=C(C)C=C(C)C=C4C)=C4N=C(/C=C/C5=CC=C(N(C6=CC=CC=C6)C6=CC=CC=C6)C=C5)C=C4C)N3B(F)F)=C2)C(CC)(CC)C2=C1C=CC(/C=C/C1=CC(C)=C(/C(C3=C(C)C=C(C)C=C3C)=C3N=C(/C=C/C4=CC=C(N(C5=CC=CC=C5)C5=CC=CC=C5)C=C4)C=C3C)N1B(F)F)=C2,3b,-5.52,-3.94,18.34,1.05,0.61,11.75,"P. Li, F. Wu, Y. Fang, H. Dahiya, M.L. Keshtov, H. Xu, A. Agrawal, G.D. Sharma, Truxene ¦Ð-Expanded BODIPY Star-Shaped Molecules as Acceptors for Non-Fullerene Solar Cells with over 13% Efficiency, ACS Appl. Energy Mater. (2022). https://doi.org/10.1021/acsaem.1c03781."
3926,CCCCCCC1=CC=C(C2(C3=CC=C(CCCCCC)C=C3)C3=CC=C4C(=C3C3=C2C2=C(S3)C3=C(C=C(/C=C5C(=O)C6=C(C=C(F)C(F)=C6)C5=C(C#N)C#N)S3)S2)C=CC2=C4C3=C(C4=C(S3)C3=C(C=C(/C=C5C(=O)C6=C(C=C(F)C(F)=C6)C5=C(C#N)C#N)S3)S4)C2(C2=CC=C(CCCCCC)C=C2)C2=CC=C(CC3=CC=C4C=C5C=CC(C)=CC5=CC4=C3)C=C2)C=C1,FTIC2,-5.51,-4.02,17.2,0.947,0.713,11.7,"B. Lu, Z. Zhang, B. Jia, G. Cai, J. Zhu, X. Lu, X. Zhan, Y. Yao, Precise Synthesis of Fused Decacyclic Electron Acceptor Isomers for Organic Solar Cells, Sol. RRL. 5 (2021) 2100163. https://doi.org/10.1002/solr.202100163."
3927,CCCCCCC1=CC=C(C2(C3=CC=C(CCCCCC)C=C3)C3=CC4=C(C=C3C3=C2C2=C(C=C(/C=C5C(=O)C6=C(SC=C6Br)C5=C(C#N)C#N)S2)S3)C(C2=CC=C(CCCCCC)C=C2)(C2=CC=C(CCCCCC)C=C2)C2=C4SC3=C2SC(/C=C2C(=O)C4=C(SC=C4Br)C2=C(C#N)C#N)=C3)C=C1,ITC-2Br1,-5.7,-3.95,16.6,1.01,0.7,11.7,"M. Guo, H. Chen, Z. Luo, Y. Zhu, F. He, C. Yang, Ternary organic solar cells with PCEs of up to 16.6% by two complementary acceptors working in alloy-like model, Org. Electron. 91 (2021) 106085. https://doi.org/10.1016/j.orgel.2021.106085."
3928,CCCCCCC1=CC=C(C2(C3=CC=C(CCCCCC)C=C3)C3=CC4=C(C=C3C3=C2C2=C(S3)C3=C(C=C(/C=C5C(=O)C6=C(C=C(F)C(F)=C6)C5=C(C#N)C#N)S3)N2CC(CC)CCCC)C(C2=CC=C(CCCCCC)C=C2)(C2=CC=C(CCCCCC)C=C2)C2=C4SC3=C2N(CC(CC)CCCC)C2=C3SC(/C=C3C(=O)C4=C(C=C(F)C(F)=C4)C3=C(C#N)C#N)=C2)C=C1,INPIC-EH,-5.48,-3.99,20.7,0.837,0.684,11.7,"H. Feng, X. Song, M. Zhang, J. Yu, Z. Zhang, R. Geng, L. Yang, F. Liu, D. Baran, W. Tang, Side chain engineering on dithieno[3,2-b:2,3-d]pyrrol fused electron acceptors for efficient organic solar cells, Mater. Chem. Front. 3 (2019) 702¨C708. https://doi.org/10.1039/C8QM00669E."
3929,CCCCCCC1=CC=C(C2(C3=CC=C(CCCCCC)C=C3)C3=CC4=C(C=C3C3=C2C=C(C2=C(OCC(CC)CCCC)C(/C=C5C(=O)C6=C(C=C(F)C(F)=C6)C5=C(C#N)C#N)=CS2)[Se]3)C(C2=CC=C(CCCCCC)C=C2)(C2=CC=C(CCCCCC)C=C2)C2=C4[Se]C(C3=C(OCC(CC)CCCC)C(/C=C4C(=O)C5=C(C=C(F)C(F)=C5)C4=C(C#N)C#N)=CS3)=C2)C=C1,i-IDSe-4F,-5.48,-3.78,19.48,0.86,0.694,11.66,"W. Wang, B. Zhao, Z. Liang, Z. Cong, L. Wang, H. Wu, N. Zheng, C. Gao, Achieving Efficient Polymer Solar Cells Based on Near-Infrared Absorptive Backbone Twisted Nonfullerene Acceptors through a Synergistic Strategy of an Indacenodiselenophene Fused-Ring Core and a Chlorinated Terminal Group, ACS Appl. Energy Mater. 5 (2022) 1322¨C1330. https://doi.org/10.1021/acsaem.1c03817."
3930,CCCCCCC(CCC)CC1(CC(CCC)CCCCCC)C2=C(SC(/C=C3C(=O)C4=C(C=C(F)C(F)=C4)C3=C(C#N)C#N)=C2)C2=C1C=C(C1=CC3=C(S1)C1=C(C=C(C4=CC5=C(S4)C4=C(C=C(/C=C6C(=O)C7=C(C=C(F)C(F)=C7)C6=C(C#N)C#N)S4)C5(CC(CCC)CCCCCC)CC(CCC)CCCCCC)S1)C1=NSN=C13)S2,DTBCIC-F,-5.59,-3.82,19.15,0.91,0.6785,11.66,"Y. Tang, H. Feng, Y. Liang, H. Tang, Z. Du, J. Xu, F. Huang, Y. Cao, Dithienobenzothiadiazole-Bridged Nonfullerene Electron Acceptors for Efficient Organic Solar Cells, ACS Appl. Polym. Mater. (2021). https://doi.org/10.1021/acsapm.1c01406."
3931,CCCCCCCCCCCC1=C(/C=C2C(=O)C3=C(C=C(F)C(F)=C3)C2=C(C#N)C#N)SC2=C1SC1=C2N(CCCCCCC2=CC=CC=C2)C2=C1C1=NSN=C1C1=C2N(CCCCCCC2=CC=CC=C2)C2=C1SC1=C2SC(/C=C2C(=O)C3=C(C=C(F)C(F)=C3)C2=C(C#N)C#N)=C1CCCCCCCCCCC,Y6-phC6,-5.74,-4.04,21.8,0.803,0.673,11.66,"L. Yi, S. Dai, R. Sun, W. Wang, Y. Wu, X. Jiao, C. Zhang, J. Min, Alkyl chain engineering of non-fullerene small molecule acceptors for solution-processable organic solar cells, Org. Electron. 87 (2020) 105963. https://doi.org/10.1016/j.orgel.2020.105963."
3932,O=C(C(C=CC(F)=C1)=C1C/2=C(C#N)C#N)C2=C/C(S3)=CC4=C3C5=C(C4(C6=CC=C(CCCCCC)C=C6)C7=CC=C(CCCCCC)C=C7)C8=C(CCCCCCCC)C9=C(C(C(C%10=CC=C(CCCCCC)C=C%10)(C%11=CC=C(CCCCCC)C=C%11)C%12=C%13SC(/C=C%14C(C(C=CC(F)=C%15)=C%15C\%14=C(C#N)/C#N)=O)=C%12)=C%13S9)C(CCCCCCCC)=C8S5,NCBDT,-5.36,-3.89,19.73,0.835,0.702,11.62,"B. Kan, J. Zhang, F. Liu, X. Wan, C. Li, X. Ke, Y. Wang, H. Feng, Y. Zhang, G. Long, R.H. Friend, A.A. Bakulin, Y. Chen, Fine-Tuning the Energy Levels of a Nonfullerene Small-Molecule Acceptor to Achieve a High Short-Circuit Current and a Power Conversion Efficiency over 12% in Organic Solar Cells, Adv. Mater. 30 (2018) 1704904. https://doi.org/10.1002/adma.201704904."
3933,CCCCCCC1=CC=C(C2(C3=CC=C(CCCCCC)C=C3)C3=C(SC4=C3SC(/C=C3C(=O)C5=C(C=C(F)C(F)=C5)C3=C(C#N)C#N)=C4)C3=C2C2=C(S3)C3=C(S2)C2=C(C4=C(C=C(/C=C5C(=O)C6=CC(F)=C(F)C=C6C5=C(C#N)C#N)S4)S2)C32C3=CC=C(CCCCCC)C=C3C3=C2C=CC(CCCCCC)=C3)C=C1.F,6TIC-4F,-5.45,-4.14,24.4,0.67,0.71,11.61,"X. Liao, H. Pei, H. Zhao, Y. Cui, L. Li, X. Shi, P. Zhu, W. Ma, Y. Chen, A.K.-Y. Jen, The synergistic effects of central core size and end group engineering on performance of narrow bandgap nonfullerene acceptors, Chem. Eng. J. 435 (2022) 135020. https://doi.org/10.1016/j.cej.2022.135020."
3934,O=C(C(C=CC(OC)=C1)=C1C/2=C(C#N)C#N)C2=C/C3=CC4=C(S3)C5=C(C6=CC(C7(C8=CC=C(CCCCCC)C=C8)C9=CC=C(CCCCCC)C=C9)=C(C%10=C7C(SC(/C=C%11C(C(C=CC(OC)=C%12)=C%12C\%11=C(C#N)/C#N)=O)=C%13)=C%13S%10)C=C6C5(C%14=CC=C(CCCCCC)C=C%14)C%15=CC=C(CCCCCC)C=C%15)S4,IT-O1,-5.48,-3.95,17.35,0.93,0.72,11.6,"J. Zhu, S. Li, X. Liu, H. Yao, F. Wang, S. Zhang, M. Sun, J. Hou, Subtle side-chain tuning on terminal groups of small molecule electron acceptors for efficient fullerene-free polymer solar cells, J. Mater. Chem. A. 5 (2017) 15175¨C15182. https://doi.org/10.1039/C7TA04431C."
3935,O=C(C(C=CC=C1)=C1C/2=C(C#N)C#N)C2=C/C3=CC(OCCCCCC)=C(C4=CC5=C(S4)C6=C(C7=CC(C8(C9=CC=C(CCCCCC)S9)C%10=CC=C(CCCCCC)S%10)=C(C%11=C8C(SC(C%12=C(OCCCCCC)C=C(/C=C%13C(C(C=CC=C%14)=C%14C\%13=C(C#N)/C#N)=O)S%12)=C%15)=C%15S%11)C=C7C6(C%16=CC=C(CCCCCC)S%16)C%17=CC=C(CCCCCC)S%17)S5)S3,IDT-2S,-5.35,-3.91,18.5,0.85,0.719,11.6,"P. Cheng, J. Wang, Q. Zhang, W. Huang, J. Zhu, R. Wang, S.-Y. Chang, P. Sun, L. Meng, H. Zhao, H.-W. Cheng, T. Huang, Y. Liu, C. Wang, C. Zhu, W. You, X. Zhan, Y. Yang, Unique Energy Alignments of a Ternary Material System toward High-Performance Organic Photovoltaics, Adv. Mater. 30 (2018) 1801501. https://doi.org/10.1002/adma.201801501."
3936,CCCCCCC(CCCC)CC1(CC(CCCC)CCCCCC)C2=C(SC(/C=C3C(=O)C4=C(C=C5C=C(F)C(F)=CC5=C4)C3=C(C#N)C#N)=C2)C2=C1C=C(C1=CC3=C(S1)C1=C(C=C(C4=CC5=C(S4)C4=C(C=C(/C=C6C(=O)C7=C(C=C8C=C(F)C(F)=CC8=C7)C6=C(C#N)C#N)S4)C5(CC(CCCC)CCCCCC)CC(CCCC)CCCCCC)S1)C1=C3C=C(C(=O)C(CCCC)CCCCCC)S1)S2,BTTBo-4FN,-5.48,-3.86,19.56,0.84,0.7047,11.6,"S. Ma, Q. Huang, Y. Liang, H. Tang, Y. Chen, J. Zhang, K. Zhang, F. Huang, Y. Cao, Non-fullerene electron acceptors with benzotrithiophene with ¦Ð-extension terminal groups for the development of high-efficiency organic solar cells, J. Mater. Chem. C. 9 (2021) 13896¨C13903. https://doi.org/10.1039/D1TC03259C."
3937,O=C(C(C=C(C)C=C1)=C1C/2=C(C#N)C#N)C2=CC3=CC4=C(S3)C5=C(C6=CC(C7(C8=CC(OCCCCCC)=CC=C8)C9=CC=CC(OCCCCCC)=C9)=C(C%10=C7C(SC(/C=C%11C(C(C=CC(C)=C%12)=C%12C/%11=C(C#N)C#N)=O)=C%13)=C%13S%10)C=C6C5(C%14=CC(OCCCCCC)=CC=C%14)C%15=CC=CC(OCCCCCC)=C%15)S4,MOIT-M,-5.61,-3.89,17.5,0.96,0.688,11.6,"W. Su, Q. Fan, X. Guo, J. Chen, Y. Wang, X. Wang, P. Dai, C. Ye, X. Bao, W. Ma, M. Zhang, Y. Li, Significant enhancement of the photovoltaic performance of organic small molecule acceptors via side-chain engineering, J. Mater. Chem. A. 6 (2018) 7988¨C7996. https://doi.org/10.1039/C8TA01509K."
3938,CCN(C/1=O)C(SC1=C/C2=CC=C(C(S3)=CC4=C3C5=CC(C6(CCCCCCCC)CCCCCCCC)=C(C=C5C4(CCCCCCCC)CCCCCCCC)C7=C6C=C(C8=CC=C(/C=C9SC(N(CC)C9=O)=S)C%10=NSN=C8%10)S7)C%11=NSN=C2%11)=S,O-IDTBR,-5.47,-3.42,16.26,1.08,0.64,11.6,"S. Chen, Y. Liu, L. Zhang, P.C.Y. Chow, Z. Wang, G. Zhang, W. Ma, H. Yan, A Wide-Bandgap Donor Polymer for Highly Efficient Non-fullerene Organic Solar Cells with a Small Voltage Loss, J. Am. Chem. Soc. 139 (2017) 6298¨C6301. https://doi.org/10.1021/jacs.7b01606."
3939,CCCCCCCCOC1=C2SC3=C(C2=C(OCCCCCCCC)C2=C1C1=C(S2)C2=C(C4=C(C=C(/C=C5C(=O)C6=C(C=C(F)C=C6)C5=C(C#N)C#N)S4)S2)C1(C1=CC=C(CCCCCC)C=C1)C1=CC=C(CCCCCC)C=C1)C(C1=CC=C(CCCCCC)C=C1)(C1=CC=C(CCCCCC)C=C1)C1=C3SC2=C1SC(/C=C1/C(=O)C3=CC(F)=C(F)C=C3C1=C(C#N)C#N)=C2,OBTT-4F,-5.39,-4.01,21.67,0.772,0.691,11.55,"Y. Sun, H.-H. Gao, Y.-Q.-Q. Yi, X. Wan, H. Feng, X. Ke, Y. Zhang, J. Yan, C. Li, Y. Chen, Fluorination-modulated end units for high-performance non-fullerene acceptors based organic solar cells, Sci. China Mater. 62 (2019) 1210¨C1217. https://doi.org/10.1007/s40843-019-9415-2."
3940,CCCCCCCCC1(CCCCCCCC)C2=CC3=C(C=C2C2=C1C1=C(C=C(/C=C4C(=O)C5=C(C=C(F)C(F)=C5)C4=C(C#N)C#N)S1)S2)C(CCCCCCCC)(CCCCCCCC)C1=C3SC2=C1SC(/C=C1C(=O)C3=C(C=C(F)C(F)=C3)C1=C(C#N)C#N)=C2,C8-SF,-5.53,-4.05,20.03,0.787,0.7315,11.53,"H. Huang, X. Li, S. Chen, B. Qiu, J. Du, L. Meng, Z. Zhang, C. Yang, Y. Li, Enhanced performance of ternary organic solar cells with a wide bandgap acceptor as the third component, J. Mater. Chem. A. 7 (2019) 27423¨C27431. https://doi.org/10.1039/C9TA09268D."
3941,CCCCCCCCC1=C(/C=C2C(=O)C3=C(C=CC(Cl)=C3)C2=C(C#N)C#N)SC2=C1SC1=C2C(C2=CC=C(CCCCCC)C=C2)(C2=CC=C(CCCCCC)C=C2)C2=C1SC1=C2SC2=C1C(C1=CC=C(CCCCCC)C=C1)(C1=CC=C(CCCCCC)C=C1)C1=C2SC(/C=C2C(=O)C3=C(C=CC(Cl)=C3)C2=C(C#N)C#N)=C1CCCCCCCC,5T-2C8-Cl ,-5.52,-3.83,20.86,0.864,0.64,11.53,"H. Gao, X. Wan, Z. Xuan, W. Ma, J. Xin, C. Li, Y. Chen, Finely modulated asymmetric nonfullerene acceptors enabling simultaneously improved voltage and current for efficient organic solar cells, J. Mater. Chem. C. 10 (2022) 2742¨C2748. https://doi.org/10.1039/D1TC03793E."
3942,CCCCCCCCC1(CCCCCCCC)C2=CC3=C(C=C2C2=C1C=C(/C=C1C(=O)C4=C(C=CC(Br)=C4)C1=C(C#N)C#N)C2)C(CCCCCCCC)(CCCCCCCC)C1=C3C=C2C(=C1)C1=C(C=C(/C=C3C(=O)C4=C(C=CC(Br)=C4)C3=C(C#N)C#N)S1)C2(CCCCCCCC)CCCCCCCC,F-Br,-5.73,-3.88,18.05,0.862,0.74,11.52,"X. Ke, L. Meng, X. Wan, Y. Cai, H.-H. Gao, Y.-Q.-Q. Yi, Z. Guo, H. Zhang, C. Li, Y. Chen, A nonfullerene acceptor incorporating a dithienopyran fused backbone for organic solar cells with efficiency over 14%, Nano Energy. 75 (2020) 104988. https://doi.org/10.1016/j.nanoen.2020.104988."
3943,CCCCCCC1=CC=C(C2(C3=CC=C(C)C=C3)C3=C(SC4=C3SC(/C=C3C(=O)C5=C(C=C(Cl)C(Cl)=C5)C3=C(C#N)C#N)=C4)C3=C2C2=C(CCCCCC)C4=C(C=C(/C=C5C(=O)C6=C(C=C(Cl)C(Cl)=C6)C5=C(C#N)C#N)S4)C(CCCCCC)=C2S3)C=C1,CC10,-5.72,-4.07,22.64,0.775,0.657,11.52,"C. Jiao, Z. Guo, B. Sun, Y. Yi, L. Meng, X. Wan, M. Zhang, H. Zhang, C. Li, Y. Chen, An acceptor¨Cdonor¨Cacceptor type non-fullerene acceptor with an asymmetric backbone for high performance organic solar cells, J. Mater. Chem. C. 8 (2020) 6293¨C6298. https://doi.org/10.1039/D0TC00981D."
3944,O=C(C(C=C(F)C(F)=C1)=C1C/2=C(C#N)C#N)C2=C/C(S3)=CC4=C3C5=C(S4)C6=C(C7=CC(C8(C9=CC=C(CCCCCC)C=C9)C%10=CC=C(CCCCCC)C=C%10)=C(C%11=C8C(SC%12=C%13SC(/C=C%14C(C(C=C(F)C(F)=C%15)=C%15C\%14=C(C#N)/C#N)=O)=C%12)=C%13S%11)C=C7C6(C%16=CC=C(CCCCCC)C=C%16)C%17=CC=C(CCCCCC)C=C%17)S5,INIC3,-5.52,-4.02,19.44,0.857,0.674,11.5,"S. Dai, F. Zhao, Q. Zhang, T.-K. Lau, T. Li, K. Liu, Q. Ling, C. Wang, X. Lu, W. You, X. Zhan, Fused Nonacyclic Electron Acceptors for Efficient Polymer Solar Cells, J. Am. Chem. Soc. 139 (2017) 1336¨C1343. https://doi.org/10.1021/jacs.6b12755."
3945,CCCCCCC1=CC=C(C2(C3=CC=C(CCCCCC)C=C3)C3=CC4=C(C=C3C3=C2C2=C(C=C(/C=C5C(=O)C6=C(C=C(F)C(F)=C6)C5=C(C#N)C#N)S2)S3)C(C2=CC=C(CCCCCC)C=C2)(C2=CC=C(CCCCCC)C=C2)C2=C4SC3=C2SC(/C=C2C(=O)C4=C(C=C(C)S4)C2=C(C#N)C#N)=C3)C=C1,IDTT-M-2F,-5.4,-3.87,17.3,0.99,0.668,11.5,"J. Cai, X. Zhang, C. Guo, Y. Zhuang, L. Wang, D. Li, D. Liu, T. Wang, Asymmetric and Halogenated Fused-Ring Electron Acceptor for Efficient Organic Solar Cells, Adv. Funct. Mater. 31 (2021) 2102189. https://doi.org/10.1002/adfm.202102189."
3946,CCCCCCC1=CC=C(C2(C3=CC=C(CCCCCC)C=C3)C3=C(SC(/C=C4C(=O)C5=C(C=C(F)C(F)=C5)C4=C(C#N)C#N)=C3)C3=C2C2=C(S3)C3=C(C(OCC(CC)CCCC)=C2)C2=C(C=C3OCC(CC)CCCC)C3=C(S2)C2=C(C=C(/C=C4C(=O)C5=C(C=C(F)C(F)=C5)C4=C(C#N)C#N)S2)C3(C2=CC=C(CCCCCC)C=C2)C2=CC=C(CCCCCC)C=C2)C=C1,NTO-4F,-5.61,-3.88,19.1,0.99,0.61,11.5,"X. Dong, Q. Guo, Q. Liu, L. Zhu, X. Guo, F. Liu, M. Zhang, A naphthodithiophene-based nonfullerene acceptor for high-performance polymer solar cells with a small energy loss, J. Mater. Chem. C. 8 (2020) 6513¨C6520. https://doi.org/10.1039/D0TC00270D."
3947,FC1=CC(C2=CC3=C(C(SC(/C=C4C(C(C=C(F)C(F)=C5)=C5C4=C(C#N)C#N)=O)=C6)=C6C3(CC(CC)CCCC)CC(CC)CCCC)S2)=C(F)C=C1C7=CC(C8(CC(CC)CCCC)CC(CC)CCCC)=C(S7)C9=C8C=C(/C=C%10C(C(C=C(F)C(F)=C%11)=C%11C\%10=C(C#N)C#N)=O)S9,HF-PCIC,-5.53,-3.83,17.81,0.91,0.7077,11.49,"S. Li, L. Zhan, W. Zhao, S. Zhang, B. Ali, Z. Fu, T.-K. Lau, X. Lu, M. Shi, C.-Z. Li, J. Hou, H. Chen, Revealing the effects of molecular packing on the performances of polymer solar cells based on A¨CD¨CC¨CD¨CA type non-fullerene acceptors, J. Mater. Chem. A. 6 (2018) 12132¨C12141. https://doi.org/10.1039/C8TA03753A."
3948,CCCCCCCCC1=C(C2=CC3=C(S2)C2=C(C=C(/C=C4C(=O)C5=C(C=C(F)C(F)=C5)C4=C(C#N)C#N)S2)C3(CC(CC)CCCC)CC(CC)CCCC)C2=NSN=C2C(C2=CC3=C(S2)C2=C(C=C(/C=C4C(=O)C5=C(C=C(F)C(F)=C5)C4=C(C#N)C#N)S2)C3(CC(CC)CCCC)CC(CC)CCCC)=C1CCCCCCCC,BTOR-IC4F,-5.92,-4.23,20.57,0.8,0.696,11.48,"Y. Wang, Z. Liu, X. Cui, C. Wang, H. Lu, Y. Liu, Z. Fei, Z. Ma, Z. Bo, Small molecule acceptors with a ladder-like core for high-performance organic solar cells with low non-radiative energy losses, J. Mater. Chem. A. 8 (2020) 12495¨C12501. https://doi.org/10.1039/D0TA03683H."
3949,CCCCCCCCC1(CCCCCCCC)C2=CC3=C(C=C2C2=C1C=C(/C=C1C(=O)C4=CC(F)=CC=C4C1=C(C#N)C#N)S2)C(CCCCCCCC)(CCCCCCCC)C1=C3C=C2C(=C1)C1=C(C=C(/C=C3C(=O)C4=CC(F)=CC=C4C3=C(C#N)C#N)S1)C2(CCCCCCCC)CCCCCCCC,F-CL,-5.62,-4.04,17.61,0.87,0.75,11.47,"Y. Wang, Y. Zhang, N. Qiu, H. Feng, H. Gao, B. Kan, Y. Ma, C. Li, X. Wan, Y. Chen, A Halogenation Strategy for over 12% Efficiency Nonfullerene Organic Solar Cells, Adv. Energy Mater. 8 (2018) 1702870. https://doi.org/10.1002/aenm.201702870."
3950,CCCCCCC1=CC=C(C2(C3=CC=C(CCCCCC)C=C3)C3=CC4=C(C=C3C3=C2C2=C(C=C(/C=C5C(=O)C6=C(C=C(F)C(F)=C6F)C5=C(C#N)C#N)S2)S3)C(C2=CC=C(CCCCCC)C=C2)(C2=CC=C(CCCCCC)C=C2)C2=C4SC3=C2SC(/C=C2C(=O)C4=C(C=C(F)C(F)=C4F)C2=C(C#N)C#N)=C3)C=C1,ITIC-6F,-5.78,-4.16,21.2,0.81,0.667,11.41,"T.J. Aldrich, M. Matta, W. Zhu, S.M. Swick, C.L. Stern, G.C. Schatz, A. Facchetti, F.S. Melkonyan, T.J. Marks, Fluorination Effects on Indacenodithienothiophene Acceptor Packing and Electronic Structure, End-Group Redistribution, and Solar Cell Photovoltaic Response, J. Am. Chem. Soc. 141 (2019) 3274¨C3287. https://doi.org/10.1021/jacs.8b13653."
3951,O=C(C(SC=C1)=C1C/2=C(C#N)C#N)C2=C/C3=CC4=C(S3)C5=C(C6=CC(C7(C8=CC=C(CCCCCC)C=C8)C9=CC=C(CCCCCC)C=C9)=C(C%10=C7C(SC(/C=C%11C(C(SC=C%12)=C%12C\%11=C(C#N)/C#N)=O)=C%13)=C%13S%10)C=C6C5(C%14=CC=C(CCCCCC)C=C%14)C%15=CC=C(CCCCCC)C=C%15)S4,ITCC,-5.47,-3.76,15.9,1.01,0.71,11.4,"H. Yao, L. Ye, J. Hou, B. Jang, G. Han, Y. Cui, G.M. Su, C. Wang, B. Gao, R. Yu, H. Zhang, Y. Yi, H.Y. Woo, H. Ade, J. Hou, Achieving Highly Efficient Nonfullerene Organic Solar Cells with Improved Intermolecular Interaction and Open-Circuit Voltage, Adv. Mater. 29 (2017) 1700254. https://doi.org/10.1002/adma.201700254."
3952,CCCCCCC1=CC=C(C2(C3=CC=C(CCCCCC)C=C3)C3=CC4=C(C=C3C3=C2C2=C(S3)C3=C(C=C(/C=C5C(=O)C6=C(C=C(F)C(F)=C6)C5=C(C#N)C#N)S3)S2)C(C2=CC=C(C)C=C2)(C2=CC=C(CCCCCC)C=C2)C2=C4SC3=C2SC2=C3SC(/C=C3C(=O)C4=C(C=C(F)C(F)=C4)C3=C(C#N)C#N)=C2)C=C1,F9IC,-5.52,-3.97,19.72,0.856,0.677,11.4,"S. Dai, Y. Xiao, P. Xue, J. James Rech, K. Liu, Z. Li, X. Lu, W. You, X. Zhan, Effect of Core Size on Performance of Fused-Ring Electron Acceptors, Chem. Mater. 30 (2018) 5390¨C5396. https://doi.org/10.1021/acs.chemmater.8b02222."
3953,CCCCCCCCN1C2=C(SC(/C=C3C(=O)C4=CC(F)=CC=C4C3=C(C#N)C#N)=C2)C2=C1C1=C(S2)C2=C(C=C3C(=C2)C(C2=CC=C(CCCCCC)C=C2)(C2=CC=C(CCCCCC)C=C2)C2=C3SC3=C2SC=C3/C=C2C(=O)C3=C(C=CC(F)=C3)C2=C(C#N)C#N)C1(C1=CC=C(CCCCCC)C=C1)C1=CC=C(CCCCCC)C=C1,IPTT-2F,-5.46,-4.04,19.7,0.874,0.662,11.4,"L. Yang, X. Song, J. Yu, H. Wang, Z. Zhang, R. Geng, J. Cao, D. Baran, W. Tang, Tuning of the conformation of asymmetric nonfullerene acceptors for efficient organic solar cells, J. Mater. Chem. A. 7 (2019) 22279¨C22286. https://doi.org/10.1039/C9TA07634D."
3954,CCCCCCC(CCCC)CC1(CC(CCCC)CCCCCC)C2=C(SC(CC3C(=O)C4=CC(F)=C(F)C=C4C3=C(C#N)C#N)=C2)C2=C1C=C(C1=CC3=C(S1)C1=C(C=C(C4=CC5=C(S4)C4=C(C=C(CC6C(=O)C7=C(C=C(F)C(F)=C7)C6=C(C#N)C#N)S4)C5(CC(CCCC)CCCCCC)CC(CCCC)CCCCCC)S1)C1=NSN=C13)S2,BTCD-2FIC,-5.48,-3.9,18.24,0.85,0.73,11.32,"Z. Liu, Q. Mao, J. Wang, F. Wu, D. Zhou, Y. Cheng, S. Huang, B. Huang, C. Yang, L. Chen, Exploiting Novel Unfused-Ring Acceptor for Efficient Organic Solar Cells with Record Open-Circuit Voltage and Fill Factor, ChemSusChem. n/a (n.d.) e202102563. https://doi.org/10.1002/cssc.202102563."
3955,O=C(C(C=C(F)C(F)=C1)=C1C/2=C(C#N)/C#N)C2=C/C3=CC4=C(C5=CC(C6(C7=CC=CC(CCCCCC)=C7)C8=CC(CCCCCC)=CC=C8)=C(C9=C6C%10=C(C%11=C(C%12=CC(C%13(C%14=CC=CC(CCCCCC)=C%14)C%15=CC(CCCCCC)=CC=C%15)=C(C%16=C%13C=C(/C=C%17C(C(C=C(F)C(F)=C%18)=C%18C\%17=C(C#N)C#N)=O)S%16)C=C%12C%11(C%19=CC(CCCCCC)=CC=C%19)C%20=CC=CC(CCCCCC)=C%20)S%10)S9)C=C5C4(C%21=CC(CCCCCC)=CC=C%21)C%22=CC=CC(CCCCCC)=C%22)S3,m-IDTIDT-FIC,-5.47,-3.94,18.01,0.92,0.683,11.32,"F. Wu, L. Zhong, H. Hu, Y. Li, Z. Zhang, Y. Li, Z.-G. Zhang, H. Ade, Z.-Q. Jiang, L.-S. Liao, A decacyclic indacenodithiophene-based non-fullerene electron acceptor with meta-alkyl-phenyl substitutions for polymer solar cells, J. Mater. Chem. A. 7 (2019) 4063¨C4071. https://doi.org/10.1039/C8TA11972D."
3956,O=C(C(C=C(F)C(F)=C1)=C1C/2=C(C#N)C#N)C2=C/C3=C4C(OCCO4)=C(C5=CC6=C(C7=CC(C8(C9=CC=C(CCCCCC)C=C9)C%10=CC=C(CCCCCC)C=C%10)=C(C%11=C8C=C(C%12=C(OCCO%13)C%13=C(/C=C%14C(C(C=C(F)C(F)=C%15)=C%15C\%14=C(C#N)/C#N)=O)S%12)S%11)C=C7C6(C%16=CC=C(CCCCCC)C=C%16)C%17=CC=C(CCCCCC)C=C%17)S5)S3,IDT-EDOT,-5.43,-3.8,21.34,0.86,0.62,11.32,"P. Jiang, S. Ming, Q.-Q. Jia, Y. Liu, H. Lu, M. Li, X. Xu, H.-B. Li, Z. Bo, The influence of the ¦Ð-bridging unit of fused-ring acceptors on the performance of organic solar cells, J. Mater. Chem. A. 6 (2018) 21335¨C21340. https://doi.org/10.1039/C8TA08410F."
3957,CCCCCCC1=CC=C(C2(C3=CC=C(CCCCCC)C=C3)C3=CC4=C(C=C3C3=C2C2=C(C=C(/C=C5C(=O)C6=C(C=C(Cl)S6)C5=C(C#N)C#N)S2)S3)C(C2=CC=C(CCCCCC)C=C2)(C2=CC=C(CCCCCC)C=C2)C2=C4SC3=C2SC(/C=C2C(=O)C4=C(C=C(Cl)S4)C2=C(C#N)C#N)=C3)C=C1,ITCC-Cl,-5.4,-3.78,16.7,1.04,0.657,11.3,"J. Cai, X. Zhang, C. Guo, Y. Zhuang, L. Wang, D. Li, D. Liu, T. Wang, Asymmetric and Halogenated Fused-Ring Electron Acceptor for Efficient Organic Solar Cells, Adv. Funct. Mater. 31 (2021) 2102189. https://doi.org/10.1002/adfm.202102189."
3958,CCCCCCC1=CC=C(C2(C3=CC=C(CCCCCC)C=C3)C3=C(SC(/C=C4C(=O)C5=CC(F)=CC=C5C4=C(C#N)C#N)=C3)C3=C2C2=C(S3)C(C3=CC=C(CC(CC)CCCC)S3)=C3C(=C2C2=CC=C(CC(CC)CCCC)S2)SC2=C3C(C3=CC=C(CCCCCC)C=C3)(C3=CC=C(CCCCCC)C=C3)C3=C2SC(/C=C2C(=O)C4=CC(F)=CC=C4C2=C(C#N)C#N)=C3)C=C1,BTH-2F,-5.59,-3.91,19.5,0.92,0.631,11.3,"G. Li, J. Wu, J. Fang, X. Guo, L. Zhu, F. Liu, M. Zhang, Y. Li, A Non-Fullerene Acceptor with Chlorinated Thienyl Conjugated Side Chains for High-Performance Polymer Solar Cells via Toluene Processing, Chin. J. Chem. 38 (2020) 697¨C702. https://doi.org/10.1002/cjoc.201900495."
3959,O=C(C(C=C(F)C(F)=C1)=C1C/2=C(C#N)C#N)C2=C/C3=CC(C(C4=CC=C(CCCCCC)C=C4)(C5=CC=C(CCCCCC)C=C5)C6=CC7=C(C=C86)C(CCCCCCCC)(CCCCCCCC)C9=C7SC%10=C9C(CCCCCCCC)(CCCCCCCC)C(C=C%11%12)=C%10C=C%11C(C%13=CC=C(CCCCCC)C=C%13)(C%14=CC=C(CCCCCC)C=C%14)C%15=C%12SC(/C=C%16C(C(C=C(F)C(F)=C%17)=C%17C\%16=C(C#N)/C#N)=O)=C%15)C8S3,IDIDTT-2F,-5.51,-3.96,19.79,0.92,0.6185,11.29,"R. Hou, M. Li, J. Wang, Z. Bi, S. Feng, X. Xu, W. Ma, Z. Bo, Nonfullerene acceptors with a novel nonacyclic core for high-performance polymer solar cells, J. Mater. Chem. C. 7 (2019) 3335¨C3341. https://doi.org/10.1039/C8TC06245E."
3960,CCCCCCCC1(CCCCCC)C2=C(SC(/C=C3C(=O)C4=C(C=C(F)C(F)=C4)C3=C(C#N)C#N)=C2)C2=C1C=C(C1=C3C(=O)C4=C(CC(CC)CCCC)SC(CC(CC)CCCC)=C4C(=O)C3=C(C3=CC4=C(S3)C3=C(C=C(/C=C5C(=O)C6=C(C=C(F)C(F)=C6)C5=C(C#N)C#N)S3)C4(CCCCCC)CCCCCC)S1)S2,BDC-4F-C6,-5.72,-3.76,22.31,0.785,0.643,11.25,"D. Luo, X. Lai, N. Zheng, C. Duan, Z. Wang, K. Wang, A.K.K. Kyaw, High-performance and low-energy loss organic solar cells with non-fused ring acceptor by alkyl chain engineering, Chem. Eng. J. 420 (2021) 129768. https://doi.org/10.1016/j.cej.2021.129768."
3961,CCCCCCCCC1(CCCCCCCC)C2=CC3=C(C=C2C2=C1C=C1C(=C2)C(C2=CC=C(CCCCCC)C=C2)(C2=CC=C(CCCCCC)C=C2)C2=C1SC1=C2SC(/C=C2C(=O)C4=C(C=C(F)C(F)=C4)C2=C(C#N)C#N)=C1)C(C1=CC=C(CCCCCC)C=C1)(C1=CC=C(CCCCCC)C=C1)C1=C3SC2=C1SC(/C=C1C(=O)C3=C(C=C(F)C(F)=C3)C1=C(C#N)C#N)=C2,4TFIC-4F,-5.66,-3.98,16.56,0.93,0.73,11.24,"J. Ouyang, G. Zeng, Y. Xin, X. Zhao, X. Yang, A Novel Carbazole-Based Nonfullerene Acceptor for High-Efficiency Polymer Solar Cells, Sol. RRL. 4 (2020) 1900417. https://doi.org/10.1002/solr.201900417."
3962,CCCCCCC1=CC=C(C2(C3=CC=C(CCCCCC)C=C3)C3=CC4=C(C=C3C3=C2C2=C(C=C(/C=C5C(=O)C6=CSC=C6C5=C(C#N)C#N)S2)S3)C(C2=CC=C(CCCCCC)C=C2)(C2=CC=C(CCCCCC)C=C2)C2=C4SC3=C2SC(/C=C2C(=O)C4=CSC=C4C2=C(C#N)C#N)=C3)C=C1,ITCPTC,-5.62,-3.96,17.71,0.877,0.723,11.23,"Z. Luo, H. Bin, T. Liu, Z.-G. Zhang, Y. Yang, C. Zhong, B. Qiu, G. Li, W. Gao, D. Xie, K. Wu, Y. Sun, F. Liu, Y. Li, C. Yang, Fine-Tuning of Molecular Packing and Energy Level through Methyl Substitution Enabling Excellent Small Molecule Acceptors for Nonfullerene Polymer Solar Cells with Efficiency up to 12.54%, Adv. Mater. 30 (2018) 1706124. https://doi.org/10.1002/adma.201706124."
3963,CCCCCCCCCCC(CCCCCC)N1N=C2C(=N1)C(C1=CC3=C(S1)C1=C(C=C(/C=C4C(=O)C5=C(C=C(F)C(F)=C5)C4=C(C#N)C#N)S1)C3(CC(CC)CCCC)CC(CC)CCCC)=C(F)C(F)=C2C1=CC2=C(S1)C1=C(C=C(/C=C3C(=O)C4=C(C=C(F)C(F)=C4)C3=C(C#N)C#N)S1)C2(CC(CC)CCCC)CC(CC)CCCC,BTC6-4F,-5.56,-3.86,19.81,0.79,0.7165,11.23,"J. Huang, C.-Y. Gao, X.-H. Fan, X. Zhu, L.-M. Yang, A¨CD¨CC¨CD¨CA type non-fullerene acceptors based on the benzotriazole (BTA) unfused core for organic solar cells, New J. Chem. 45 (2021) 12802¨C12807. https://doi.org/10.1039/D1NJ01978C."
3964,CCCCCCCCCCCC1=C(/C=CC=C2C(=O)C3=C(C=C(F)C(F)=C3)C2=C(C#N)C#N)SC2=C1SC1=C2N(CC(CCCC)CCCCCC)C2=C1C1=NSN=C1C1=C2N(CC(CCCC)CCCCCC)C2=C1SC1=C2SC(/C=C/C=C2C(=O)C3=CC(F)=C(F)C=C3C2=C(C#N)C#N)=C1CCCCCCCCCCC,BTP-2V-2F,-5.53,-3.71,26.5,0.66,0.64,11.22,"J. Hai, W. Zhao, S. Luo, H. Yu, H. Chen, Z. Lu, L. Li, Y. Zou, H. Yan, Vinylene ¦Ð-bridge: A simple building block for ultra-narrow bandgap nonfullerene acceptors enable 14.2% efficiency in binary organic solar cells, Dyes Pigments. 188 (2021) 109171. https://doi.org/10.1016/j.dyepig.2021.109171."
3965,O=C(C(C=CC(C)=C1)=C1C/2=C(C#N)C#N)C2=C/C3=CC4=C(C5=CC(C6(C7=CC=C(CCCCCC)C=C7)C8=CC=C(CCCCCC)C=C8)=C(C9=C6C(SC(/C=C%10C(C%11=C(C=CC(C)=C%11)C\%10=C(C#N)C#N)=O)=C%12)=C%12S9)C=C5C4(C%13=CC=C(CCCCCC)C=C%13)C%14=CC=C(CCCCCC)C=C%14)S3,IDT6CN-M1:1,-5.6,-3.87,16.02,0.91,0.768,11.2,"W. Gao, T. Liu, C. Zhong, G. Zhang, Y. Zhang, R. Ming, L. Zhang, J. Xin, K. Wu, Y. Guo, W. Ma, H. Yan, Y. Liu, C. Yang, Asymmetrical Small Molecule Acceptor Enabling Nonfullerene Polymer Solar Cell with Fill Factor Approaching 79%, ACS Energy Lett. 3 (2018) 1760¨C1768. https://doi.org/10.1021/acsenergylett.8b00825."
3966,O=C(C(C=CC(F)=C1)=C1C/2=C(C#N)C#N)C2=C/C=C/C3=CC4=C(C5=C(C4(C6=CC=C(CCCCCC)C=C6)C7=CC=C(CCCCCC)C=C7)C=C(C8=C9C=C(/C=C/C=C%10C(C(C=C(F)C=C%11)=C%11C\%10=C(C#N)/C#N)=O)S8)C(C9(C%12=CC=C(CCCCCC)C=C%12)C%13=CC=C(CCCCCC)C=C%13)=C5)S3,ITC6-2F,-5.73,-3.81,17.83,0.861,0.728,11.2,"C. Zhang, S. Ming, H. Wu, X. Wang, H. Huang, W. Xue, X. Xu, Z. Tang, W. Ma, Z. Bo, High-efficiency ternary nonfullerene organic solar cells with record long-term thermal stability, J. Mater. Chem. A. 8 (2020) 22907¨C22917. https://doi.org/10.1039/D0TA07887E."
3967,O=C(C(C=C1C(C=CC=C1)=C2)=C2C/3=C(C#N)/C#N)C3=C/C(S4)=CC5=C4C6=CC7=C(C=C6C5(CCCCCCCC)CCCCCCCC)C8=CC9=C(C(SC(/C=C%10C(C(C=C(C=CC=C%11)C%11=C%12)=C%12C\%10=C(C#N)C#N)=O)=C%13)=C%13C9(CCCCCCCC)CCCCCCCC)C=C8C7(CCCCCCCC)CCCCCCCC,FDNCTF,-5.42,-3.73,16.3,0.93,0.725,11.2,"B. Kan, Y.-Q.-Q. Yi, X. Wan, H. Feng, X. Ke, Y. Wang, C. Li, Y. Chen, Ternary Organic Solar Cells With 12.8% Efficiency Using Two Nonfullerene Acceptors With Complementary Absorptions, Adv. Energy Mater. 8 (2018) 1800424. https://doi.org/10.1002/aenm.201800424."
3968,CCCCCCC1=CC=C(C2(C3=CC=C(CCCCCC)C=C3)C3=C(SC4=C3SC(/C=C3C(=O)C5=CC(Cl)=CC=C5C3=C(C#N)C#N)=C4)C3=C2C2=C(S3)C3=C(S2)C2=C(C4=C(C=C(/C=C5C(=O)C6=CC(Cl)=C(Cl)C=C6C5=C(C#N)C#N)S4)S2)C3(C2=CC=C(CCCCCC)C=C2)C2=CC=C(CCCCCC)C=C2)C=C1,IXIC-4CL,-5.2,-3.95,22.1,0.69,0.712,11.2,"Y. Chen, T. Liu, H. Hu, T. Ma, J.Y.L. Lai, J. Zhang, H. Ade, H. Yan, Modulation of End Groups for Low-Bandgap Nonfullerene Acceptors Enabling High-Performance Organic Solar Cells, Adv. Energy Mater. 8 (2018) 1801203. https://doi.org/10.1002/aenm.201801203."
3969,CC(C=C1)=CC=C1N(C2=CC=C(C)C=C2)C(C=C3)=CC=C3C4=CC=C(/C=C(C#N)/C#N)C5=NSN=C45,BT-CIC,-5.49,-4.09,22.5,0.07,0.71,11.2,"X. Che, Y. Li, Y. Qu, S.R. Forrest, High fabrication yield organic tandem photovoltaics combining vacuum- and solution-processed subcells with 15% efficiency, Nat. Energy. 3 (2018) 422¨C427. https://doi.org/10.1038/s41560-018-0134-z."
3970,O=C(C1=C/2C=CC=C1)C(CC3=CC4=C(S3)C5=C(C6=CC(C7(CCCCCCCCCCCCCCCC)CCCCCCCCCCCCCCCC)=C(C8=C7C(SC(/C=C9C(C(C=CC=C%10)=C%10C9=C(C#N)/C#N)=O)=C%11)=C%11S8)C=C6C5(CCCCCCCCCCCCCCCC)CCCCCCCCCCCCCCCC)S4)C2=C(C#N)C#N,IDTTIC,-5.68,-3.89,17.3,0.919,0.704,11.2,"X. Song, N. Gasparini, M.M. Nahid, H. Chen, S.M. Macphee, W. Zhang, V. Norman, C. Zhu, D. Bryant, H. Ade, I. McCulloch, D. Baran, A Highly Crystalline Fused-Ring n-Type Small Molecule for Non-Fullerene Acceptor Based Organic Solar Cells and Field-Effect Transistors, Adv. Funct. Mater. 28 (2018) 1802895. https://doi.org/10.1002/adfm.201802895."
3971,CCCCCCC1=CC=C(C2=C3SC4=C(C3=C(C3=CC=C(CCCCCC)C=C3)C3=C2C2=C(S3)C3=C(C=C(/C=C5C(=O)C6=C(C=C(Cl)C(Cl)=C6)C5=C(C#N)C#N)S3)C2(C2=CC=C(CCCCCC)C=C2)C2=CC=C(CCCCCC)C=C2)C(C2=CC=C(CCCCCC)C=C2)(C2=CC=C(CCCCCC)C=C2)C2=C4SC(/C=C3C(=O)C4=C(C=C(Cl)C(Cl)=C4)C3=C(C#N)C#N)=C2)C=C1,DPBDT-4Cl,-5.62,-3.94,18.7,0.89,0.65,11.2,"B. Kan, X. Chen, K. Gao, M. Zhang, F. Lin, X. Peng, F. Liu, A.K.-Y. Jen, Asymmetrical side-chain engineering of small-molecule acceptors enable high-performance nonfullerene organic solar cells, Nano Energy. 67 (2020) 104209. https://doi.org/10.1016/j.nanoen.2019.104209."
3972,O=C(C(C=C(F)C(F)=C1)=C1C/2=C(C#N)C#N)C2=C/C3=CC(C4(C5=CC=C(CCCCCC)C=C5)C6=CC=C(CCCCCC)C=C6)=C(S3)C7=C4C8=C(S7)C9=C(C%10=CC(C%11(C%12=CC=C(CCCCCC)C=C%12)C%13=CC=C(CCCCCC)C=C%13)=C(C%14=C%11C(SC%15=C%16C(C%17=CC=C(CCCCCC)C=C%17)(C%18=CC=C(CCCCCC)C=C%18)C%19=C%15SC(/C=C%20C(C(C=C(F)C(F)=C%21)=C%21C\%20=C(C#N)/C#N)=O)=C%19)=C%16S%14)C=C%10C9(C%22=CC=C(CCCCCC)C=C%22)C%23=CC=C(CCCCCC)C=C%23)S8,IUIC,-5.45,-3.87,21.74,0.796,0.649,11.2,"B. Jia, S. Dai, Z. Ke, C. Yan, W. Ma, X. Zhan, Breaking 10% Efficiency in Semitransparent Solar Cells with Fused-Undecacyclic Electron Acceptor, Chem. Mater. 30 (2018) 239¨C245. https://doi.org/10.1021/acs.chemmater.7b04251."
3973,O=C(C(C=CC(F)=C1)=C1C/2=C(C#N)/C#N)C2=C/C(S3)=CC4=C3C5=C(C(CC(CC)CCCC)(CC(CC)CCCC)O4)C=C6C(C(CC(CC)CCCC)(CC(CC)CCCC)OC7=C6SC(/C=C8C(C(C(F)=CC=C9)=C9C8=C(C#N)C#N)=O)=C7)=C5,NBDTP-Fout,-5.45,-4,21.87,0.798,0.6437,11.2,"H. Wu, H. Fan, S. Xu, L. Ye, Y. Guo, Y. Yi, H. Ade, X. Zhu, Isomery-Dependent Miscibility Enables High-Performance All-Small-Molecule Solar Cells, Small. 15 (2019) 1804271. https://doi.org/10.1002/smll.201804271."
3974,O=C(C(C(C)=CC=C1)=C1C/2=C(C#N)C#N)C2=C/C3=CC4=C(S3)C5=C(C6=CC(C7(C8=CC=C(CCCCCC)C=C8)CCCCCCCC)C(C9=C7C(SC(/C=C%10C(C(C=CC(C)=C%11)=C%11C\%10=C(C#N)/C#N)=O)=C%12)=C%12S9)C=C6C5(C%13=CC=C(CCCCCC)C=C%13)CCCCCCCC)S4,IDTT-OB1:1,-5.59,-3.88,16.41,0.91,0.74,11.19,"S. Feng, C. Zhang, Z. Bi, Y. Liu, P. Jiang, S. Ming, X. Xu, W. Ma, Z. Bo, Controlling Molecular Packing and Orientation via Constructing a Ladder-Type Electron Acceptor with Asymmetric Substituents for Thick-Film Nonfullerene Solar Cells, ACS Appl. Mater. Interfaces. 11 (2019) 3098¨C3106. https://doi.org/10.1021/acsami.8b19596."
3975,O=C(C(C=C(F)C(F)=C1)=C1C/2=C(C#N)C#N)C2=C/C3=CC=C(C4=CC5=C(C6=CC(C7(C8=CC=C(CCCCCC)C=C8)C9=CC=C(CCCCCC)C=C9)=C(C%10=C7C=C(C%11=CC=C(/C=C%12C(C(C=C(F)C(F)=C%13)=C%13C\%12=C(C#N)/C#N)=O)[Se]%11)S%10)C=C6C5(C%14=CC=C(CCCCCC)C=C%14)C%15=CC=C(CCCCCC)C=C%15)S4)[Se]3,2Se-4F,-5.51,-4,21.49,0.79,0.659,11.19,"Z. Liang, M. Li, X. Zhang, Q. Wang, Y. Jiang, H. Tian, Y. Geng, Near-infrared absorbing non-fullerene acceptors with selenophene as ¦Ð bridges for efficient organic solar cells, J. Mater. Chem. A. 6 (2018) 8059¨C8067. https://doi.org/10.1039/C8TA00783G."
3976,CCCCCCCCC1=CC=C(C2(C3=CC=C(CCCCCCCC)C=C3)C3=CC4=C(C=C3C3=C2C2=C(C=C(C5=CC=C(/C=C6/C(=O)C7=C(C=CC=C7)C6=C(C#N)C#N)C6=NSN=C56)S2)S3)C(C2=CC=C(CCCCCCCC)C=C2)(C2=CC=C(CCCCCCCC)C=C2)C2=C4SC3=C2SC(C2=CC=C(/C=C4C(=O)C5=C(C=CC=C5)C4=C(C#N)C#N)C4=NSN=C24)=C3)C=C1,IT-BT-ICN,-5.59,-4.08,17.54,0.87,0.7323,11.14,"S. Shome, H.J. Shin, J. Yang, B. Park, S.-J. Ko, J. Lee, H. Choi, Microwave-Assisted Synthesis of Non-Fullerene Acceptors and Their Photovoltaic Studies for High-Performance Organic Solar Cells, ACS Appl. Energy Mater. 4 (2021) 9816¨C9826. https://doi.org/10.1021/acsaem.1c01872."
3977,CCCCCCC1=CC=C(C2(C3=CC=C(CCCCCC)C=C3)C3=CC4=C(C=C3C3=C2C2=C(C=C(/C=C5C(=O)C6=C(C=C(F)C=C6)C5=C(C#N)C#N)N2CCCCCC)S3)C(C2=CC=C(CCCCCC)C=C2)(C2=CC=C(CCCCCC)C=C2)C2=C4SC3=C2N(CCCCCC)C(/C=C2C(=O)C4=C(C=C(F)C=C4)C2=C(C#N)C#N)=C3)C=C1,PTBTP-2F,-5.56,-4.09,17.89,0.907,0.6866,11.14,"J. Zhu, Z. Zhang, Y. Lv, A. Lan, H. Lu, H. Do, F. Chen, Organic solar cells based on non-fullerene acceptors containing thiophene [3,2-b] pyrrole, Org. Electron. (2022) 106461. https://doi.org/10.1016/j.orgel.2022.106461."
3978,CCCCCCC1=CC=C(C2(C3=CC=C(CCCCCC)C=C3)C3=CC4=C(C=C3C3=C2C2=C(C=C(/C=C5C(=O)C6=CC=CC=C6C5=C(C#N)C#N)S2)S3)C(C2=CC=C(CCCCCC)C=C2)(C2=CC=C(CCCCCC)C=C2)C2=C4SC3=C2SC(/C=C2C(=O)C4=C(C=CC=C4)C2=C(C#N)C#N)=C3)C=C1,o-ITBr,-5.62,-4.09,19.68,0.945,0.5994,11.14,"Y. Liu, Y. Zhao, S. Lu, K. Zhu, Q. Wang, X. Kang, L. Yu, S. Dai, M. Sun, Effects of brominated terminal groups on the performance of fused-ring electron acceptors in organic solar cells, Dyes Pigments. 194 (2021) 109652. https://doi.org/10.1016/j.dyepig.2021.109652."
3979,CCCCCCC1=CC=C(C2(C3=CC=C(CCCCCC)C=C3)C3=CC4=C(C=C3C3=C2C2=C(C=C(/C=C5C(=O)C6=C(C=C(Cl)C(Cl)=C6)C5=C(C#N)C#N)[Se]2)S3)C(C2=CC=C(CCCCCC)C=C2)(C2=CC=C(CCCCCC)C=C2)C2=C4SC3=C2[Se]C(/C=C2C(=O)C4=C(C=C(Cl)C(Cl)=C4)C2=C(C#N)C#N)=C3)C=C1,TSeIC4Cl,-5.75,-3.99,20.92,0.74,0.717,11.13,"C. Zhang, T. Liu, J.-L. Wang, K.-K. Liu, C. Yang, H.-J. Zhang, R. Ma, H. Yan, Tetrabromination versus Tetrachlorination: A Molecular Terminal Engineering of Nonfluorinated Acceptors to Control Aggregation for Highly Efficient Polymer Solar Cells with Increased Voc and Higher Jsc Simultaneously, Sol. RRL. 4 (2020) 2000212. https://doi.org/10.1002/solr.202000212."
3980,O=C(C(C=CC=C1)=C1C/2=C(C#N)/C#N)C2=C/C(S3)=CC4=C3C5=CC6=C(C=C5C4(CCCCCCCC)CCCCCCCC)C7=CC8=C(C(SC(/C=C9C(C(C=CC=C%10)=C%10C9=C(C#N)C#N)=O)=C%11)=C%11C8(CCCCCCCC)CCCCCCCC)C=C7C6(CCCCCC)CCCCCC,FTIC-C6C8,-5.64,-4.01,18.55,0.93,0.6472,11.12,"Z. Zhang, M. Li, Y. Liu, J. Zhang, S. Feng, X. Xu, J. Song, Z. Bo, Simultaneous enhancement of the molecular planarity and the solubility of non-fullerene acceptors: effect of aliphatic side-chain substitution on the photovoltaic performance, J. Mater. Chem. A. 5 (2017) 7776¨C7783. https://doi.org/10.1039/C7TA02141K."
3981,CCCCCCC1=CC=C(C2(C3=CC=C(CCCCCC)C=C3)C3=CC4=C(C=C3C3=C2C2=C(S3)C3=C(C=C(/C=C5C(=O)C6=C(C=C(F)C(F)=C6)C5=C(C#N)C#N)S3)N2CC(CCCC)CCCCCC)C(C2=CC=C(CCCCCC)C=C2)(C2=CC=C(CCCCCC)C=C2)C2=C4SC3=C2N(CC(CCCC)CCCCCC)C2=C3SC(/C=C3C(=O)C4=C(C=C(F)C(F)=C4)C3=C(C#N)C#N)=C2)C=C1,IPIC-4F,-5.25,-3.27,19.8,0.835,0.671,11.1,"R. Geng, X. Song, H. Feng, J. Yu, M. Zhang, N. Gasparini, Z. Zhang, F. Liu, D. Baran, W. Tang, Nonfullerene Acceptor for Organic Solar Cells with Chlorination on Dithieno[3,2-b:2¡ä,3¡ä-d]pyrrol Fused-Ring, ACS Energy Lett. 4 (2019) 763¨C770. https://doi.org/10.1021/acsenergylett.9b00147."
3982,CCCCCCC1=CC(C2=CC3=C(S2)C2=C(C=C(/C=C4C(=O)C5=C(C=CC=C5)C4=C(C#N)C#N)S2)C3(CC(CC)CCCC)CC(CC)CCCC)=C(CCCCCC)C=C1C1=CC2=C(S1)C1=C(C=C(/C=C3C(=O)C4=C(C=CC=C4)C3=C(C#N)C#N)S1)C2(CC(CC)CCCC)CC(CC)CCCC,DC6-IC,,,18.85,0.93,0.6333,11.1,"H. Huang, Q. Guo, S. Feng, C. Zhang, Z. Bi, W. Xue, J. Yang, J. Song, C. Li, X. Xu, Z. Tang, W. Ma, Z. Bo, Noncovalently fused-ring electron acceptors with near-infrared absorption for high-performance organic solar cells, Nat. Commun. 10 (2019) 3038. https://doi.org/10.1038/s41467-019-11001-6."
