Repository: JinYSun/TeLLAgent

# 🤖**TeLLAgent**👑

------

### **<u>** TeLLAgent: A Tool-Enhanced Large Language Model-based Agent for Autonomous Design and Discovery of High-Performance Molecules</u>

## 😀Motivation

Large language model (LLM) agents have demonstrated significantly enhanced capabilities compared to individual LLMs. However, their application in the chemistry domain remains constrained by limited multimodal synergy, restricted toolsets, static knowledge bases, and insufficient multi-step reasoning and tool-calling capabilities.

File: tool/dataset.csv (part 46 of 48)
ID,SMILES,Name,HOMO,LUMO,Voc (V),Jsc (mA cm^2),FF,PCE(%),ref
3983,O=C(C(C=CC=C1)=C1C/2=C(C#N)C#N)C2=C/C3=CC4=C(S3)C(C(C5=CC=C(CCCCCC)C=C5)(C6=CC=C(CCCCCC)C=C6)C7=C8SC9=C7SC%10=C9C(C%11=CC=C(CCCCCC)C=C%11)(C%12=CC=C(CCCCCC)C=C%12)C%13=C%10SC%14=C%13SC(/C=C%15C(C(C=CC=C%16)=C%16C\%15=C(C#N)/C#N)=O)=C%14)=C8S4,6TIC,-5.21,-3.83,20.11,0.83,0.6616,11.07,"X. Shi, J. Chen, K. Gao, L. Zuo, Z. Yao, F. Liu, J. Tang, A.K.-Y. Jen, Terthieno[3,2-b]Thiophene (6T) Based Low Bandgap Fused-Ring Electron Acceptor for Highly Efficient Solar Cells with a High Short-Circuit Current Density and Low Open-Circuit Voltage Loss, Adv. Energy Mater. 8 (2018) 1702831. https://doi.org/10.1002/aenm.201702831."
3984,CCCCCCCCCCCC1=C(/C=C2C(=O)C3=C(C=C(F)C(F)=C3)C2=C(C#N)C#N)SC2=C1SC1=C2N(CC(C)CCCC)C2=C1C1=NSN=C1C1=C2N(CC(CC)CCCC)C2=C1SC1=C2SC(/C=C2C(=O)C3=C(C=C(F)C(F)=C3)C2=C(C#N)C#N)=C1CCCCCCCCCCC,IC2F-BEH-IC2F,-5.66,-4.02,23.64,0.704,0.6638,11.05,"P. Gopikrishna, H. Choi, D.H. Kim, J.H. Hwang, Y. Lee, H. Jung, G. Yu, T.B. Raju, E. Lee, Y. Lee, S. Cho, B. Kim, Impact of symmetry-breaking of non-fullerene acceptors for efficient and stable organic solar cells, Chem. Sci. 12 (2021) 14083¨C14097. https://doi.org/10.1039/D1SC04153C."
3985,CCCCCCC1=CC=C(C2(C3=CC=C(CCCCCC)C=C3)C3=CC4=C(C=C3C3=C2C=C(/C=C2C(=O)C5=C(C=CC=C5)C2=C(C#N)C#N)S3)C(C2=CC=C(CCCCCC)C=C2)(C2=CC=C(CCCCCC)C=C2)C2=C4SC3=C2SC(/C=C2C(=O)C4=C(C=CC=C4)C2=C(C#N)C#N)=C3)C=C1,ITIC-3T,-5.54,-3.93,17.51,0.924,0.681,11.02,"Q. Zhu, D. Liu, Z. Lu, C. Gu, K. Zhang, X. Bao, Q. Li, R. Yang, Length evolution of fused-ring electron acceptors toward optimal blend morphology in polymer solar cells incorporating asymmetric benzodithiophene-based donors, J. Mater. Chem. A. 7 (2019) 4823¨C4828. https://doi.org/10.1039/C8TA11363G."
3986,O=C(C(C=CC=C1)=C1C/2=C(C#N)/C#N)C2=C/C3=CC(C4(C5=CC=C(CCCCCC)C=C5)C6=CC=C(CCCCCC)C=C6)=C(S3)C7=C4C8=C(OCC(CC)CCCC)C(SC9=C%10C(C%11=CC=C(CCCCCC)C=C%11)(C%12=CC=C(CCCCCC)C=C%12)C%13=C9SC(/C=C%14C(C(C=CC=C%15)=C%15C\%14=C(C#N)C#N)=O)=C%13)=C%10C(OCC(CC)CCCC)=C8S7,PDT-T1,-5.43,-3.97,18.88,0.88,0.663,11.02,"P. Jiang, H. Lu, Q.-Q. Jia, S. Feng, C. Li, H.-B. Li, Z. Bo, Dihydropyreno[1,2-b:6,7-b¡ä]dithiophene based electron acceptors for high efficiency as-cast organic solar cells, J. Mater. Chem. A. 7 (2019) 5943¨C5948. https://doi.org/10.1039/C9TA00614A."
3987,O=C(C(C=C(F)C(F)=C1)=C1C/2=C(C#N)C#N)C2=C/C3=CC(C(C4=CC=C(CCCCCC)C=C4)(C5=CC=C(CCCCCC)C=C5)C6=C7SC8=C6C(OCCCCCC)=CC9=C8C=C(OCCCCCC)C%10=C9SC%11=C%10C(C%12=CC=C(CCCCCC)C=C%12)(C%13=CC=C(CCCCCC)C=C%13)C%14=C%11SC(/C=C%15C(C(C=C(F)C(F)=C%16)=C%16C\%15=C(C#N)/C#N)=O)=C%14)=C7S3,O-NTNC,-5.54,-3.78,15.98,0.942,0.734,11,"H. Feng, Y.-Q.-Q. Yi, X. Ke, Y. Zhang, X. Wan, C. Li, Y. Chen, Synergistic Modifications of Side Chains and End Groups in Small Molecular Acceptors for High Efficient Non-Fullerene Organic Solar Cells, Sol. RRL. 2 (2018) 1800053. https://doi.org/10.1002/solr.201800053."
3988,CCCCCCC1=CC=C(C2(C3=CC=C(CCCCCC)C=C3)C3=C(SC(/C=C4C(=O)C5=C(C=CC(C)=C5)C4=C(C#N)C#N)=C3)C3=C2C2=C(S3)C(C3=CC=C(C(CC)CCCC)S3)=C3C(=C2)SC2=C3C(C3=CC=C(CCCCCC)C=C3)(C3=CC=C(CCCCCC)C=C3)C3=C2SC(/C=C2C(=O)C4=C(C=C(C)C=C4)C2=C(C#N)C#N)=C3)C=C1,BDTIT-M,-5.4,-3.85,17.56,0.903,0.713,11,"Q. An, W. Gao, F. Zhang, J. Wang, M. Zhang, K. Wu, X. Ma, Z. Hu, C. Jiao, C. Yang, Energy level modulation of non-fullerene acceptors enables efficient organic solar cells with small energy loss, J. Mater. Chem. A. 6 (2018) 2468¨C2475. https://doi.org/10.1039/C7TA10763C."
3989,CCCCCCC1=CC=C(C2(C3=CC=C(CCCCCC)C=C3)C3=C(SC4=C3SC(/C=C3C(=O)C5=C(C=C(F)C(F)=C5)C3=C(C#N)C#N)=C4)C3=C2C2=C(S3)C3=C(S2)C2=C(C4=C(S2)C2=C(S4)C4=C(C5=C(C=C(/C=C6C(=O)C7=C(C=C(F)C(F)=C7)C6=C(C#N)C#N)S5)S4)C2(C2=CC=CC=C2)C2=CC=CC=C2)C3(C2=CC=C(CCCCCC)C=C2)C2=CC=C(CCCCCC)C=C2)C=C1,FUIC,-5.31,-4.06,23.3,0.692,0.689,11,"T. Li, L. Yang, Y. Xiao, K. Liu, J. Wang, X. Lu, X. Zhan, Facile synthesis of high-performance nonfullerene acceptor isomers via a one stone two birds strategy, J. Mater. Chem. A. 7 (2019) 20667¨C20674. https://doi.org/10.1039/C9TA07917C."
3990,CCCCCCC1=CC=C(C2(C3=CC=C(CCCCCC)C=C3)C3=CC4=C(C=C3C3=C2C2=C(C=C(/C=C5C(=O)C6=C(C=C(Cl)C(Cl)=C6)C5=C(C#N)C#N)S2)S3)C(C2=CC=C(CCCCCC)C=C2)(C2=CC=C(CCCCCC)C=C2)C2=C4SC3=C2SC(/C=C/C2=C(F)C(F)=C(/C=C/C4=CC5=C(S4)C4=C(S5)C5=CC6=C(C=C5C4(C4=CC=C(CCCCCC)C=C4)C4=CC=C(CCCCCC)C=C4)C4=C(C5=C(C=C(/C=C7C(=O)C8=C(C=C(Cl)C(Cl)=C8)C7=C(C#N)C#N)S5)S4)C6(C4=CC=C(CCCCCC)C=C4)C4=CC=C(CCCCCC)C=C4)C(F)=C2F)=C3)C=C1,FB-2IDTT-4Cl,-5.48,-3.86,20.3,0.84,0.648,11,"C.-M. Hsieh, M.-R. Chuang, Y. Yamada, C.-J. Su, Y.J. Chang, M. Murata, U.-S. Jeng, S.-C. Chuang, p-Tetrafluorophenylene Divinylene-Bridged Nonfullerene Acceptors as Binary Components or Additives for High-Efficiency Organic Solar Cells, ACS Appl. Mater. Interfaces. 13 (2021) 61473¨C61486. https://doi.org/10.1021/acsami.1c19943."
3991,CCCCCCCCC1=C(/C=C2C(=O)C3=C(C=C(F)C(F)=C3)C2=C(C#N)C#N)SC(C2=C(N(C3=CC=C(CCCC)C=C3)C3=CC=C(CCCC)C=C3)C3=C(S2)C(N(C2=CC=C(CCCC)C=C2)C2=CC=C(CCCC)C=C2)=C(C2=CC(CCCCCCCC)=C(/C=C4C(=O)C5=C(C=C(F)C(F)=C5)C4=C(C#N)C#N)S2)S3)=C1,2Th-2F,-5.55,-3.95,21.62,0.79,0.643,11,"X. Wang, H. Lu, Y. Liu, A. Zhang, N. Yu, H. Wang, S. Li, Y. Zhou, X. Xu, Z. Tang, Z. Bo, Simple Nonfused Ring Electron Acceptors with 3D Network Packing Structure Boosting the Efficiency of Organic Solar Cells to 15.44%, Adv. Energy Mater. 11 (2021) 2102591. https://doi.org/10.1002/aenm.202102591."
3992,CCCCCCCCC1(CCCCCCCC)C2=CC3=C(C=C2C2=C1C=C(/C=C1C(=O)C4=C(C=C(F)C(F)=C4)C1=C(C#N)C#N)S2)C(CCCCCCCC)(CCCCCCCC)C1=C3SC(C2=C3C(F)=C(C(=O)OCC(CC)CCCC)SC3=C(/C=C3C(=O)C4=C(C=CC=C4)C3=C(C#N)C#N)S2)=C1,2FIFIC,-5.45,-3.97,22.4,0.8,0.615,11,"Y. Zhang, Y. Wang, Z. Xie, T. Shan, L. Zhu, F. Liu, H. Zhong, Preparation of non-fullerene acceptors with a multi-asymmetric configuration in a one-pot reaction for organic solar cells, J. Mater. Chem. C. 8 (2020) 17229¨C17236. https://doi.org/10.1039/D0TC04749J."
3993,CCCCC(CC)COC1=CC(C2=CC3=C(S2)C2=C(C=C(/C=C4/C(=O)C5=CC6=CC=CC=C6C=C5C4=C(C#N)C#N)S2)C3(CC(CC)CCC)CC(CC)CCCC)=C(OCC(CC)CCCC)C=C1C1=CC2=C(S1)C1=C(C=C(/C=C3/C(=O)C4=C(C=C5C=CC=CC5=C4)C3=C(C#N)C#N)S1)C2(CC(CC)CC)CC(CC)CCC,BN-0F,-5.35,-3.94,21.91,0.835,0.601,11,"X. Zhang, L. Qin, J. Yu, Y. Li, Y. Wei, X. Liu, X. Lu, F. Gao, H. Huang, High-Performance Noncovalently Fused-Ring Electron Acceptors for Organic Solar Cells Enabled by Noncovalent Intramolecular Interactions and End-Group Engineering, Angew. Chem. Int. Ed. 60 (2021) 12475¨C12481. https://doi.org/10.1002/anie.202100390."
3994,CCCCCCCCC1(CCCCCCCC)C2=C(SC3=C2SC(/C=C2C(=O)C4=C(C=CC=C4)C2=C(C#N)C#N)=C3)C2=C1C1=C(C=C(/C=C3C(=O)C4=C(C=CC=C4)C3=C(C#N)C#N)S1)S2,CDTTIC,-5.62,-3.98,24.9,0.78,0.56,11,"Q. He, M. Shahid, J. Wu, X. Jiao, F.D. Eisner, T. Hodsden, Z. Fei, T.D. Anthopoulos, C.R. McNeill, J.R. Durrant, M. Heeney, Fused Cyclopentadithienothiophene Acceptor Enables Ultrahigh Short-Circuit Current and High Efficiency >11% in As-Cast Organic Solar Cells, Adv. Funct. Mater. 29 (2019) 1904956. https://doi.org/10.1002/adfm.201904956."
3995,O=C(C1=C(C)SC=C1C/2=C(C#N)C#N)C2=C/C(S3)=CC4=C3C5=C(C4(C6=CC=C(CCCCCC)C=C6)C7=CC=C(CCCCCC)C=C7)C8=C(OCC(CC)CCCC)C9=C(C(C(C%10=CC=C(CCCCCC)C=C%10)(C%11=CC=C(CCCCCC)C=C%11)C%12=C%13SC(/C=C%14/C(C%15=CSC(C)=C%15C%14=O)=C(C#N)C#N)=C%12)=C%13S9)C(OCC(CC)CCCC)=C8S5,BTOIC,-5.42,-3.93,18.6,0.862,0.684,10.96,"W. Gao, T. Liu, R. Ming, Z. Luo, K. Wu, L. Zhang, J. Xin, D. Xie, G. Zhang, W. Ma, H. Yan, C. Yang, Near-Infrared Small Molecule Acceptor Enabled High-Performance Nonfullerene Polymer Solar Cells with Over 13% Efficiency, Adv. Funct. Mater. 28 (2018) 1803128. https://doi.org/10.1002/adfm.201803128."
3996,CCCCCCCCOC(=O)C1=CC2=C(C3=CC4=C(S3)C3=CC5=C(C=C3C4(CCCCCC)CCCCCC)C3=C(C=C(C4=C6C=C(C(=O)OCCCCCCCC)SC6=C(/C=C6SC(=C(C#N)C#N)N(CC)C6=O)S4)S3)C5(CCCCCC)CCCCCC)SC(/C=C3SC(=C(C#N)C#N)N(CC)C3=O)=C2S1,ATT-4,-5.41,-3.62,17.31,0.93,0.7,10.92,"F. Liu, J. Zhang, Y. Wang, S. Chen, Z. Zhou, C. Yang, F. Gao, X. Zhu, Modulating Structure Ordering via Side-Chain Engineering of Thieno[3,4-b]thiophene-Based Electron Acceptors for Efficient Organic Solar Cells with Reduced Energy Losses, ACS Appl. Mater. Interfaces. 11 (2019) 35193¨C35200. https://doi.org/10.1021/acsami.9b10641."
3997,CCCCCCCCCCCC1=C(/C=C2C(=O)C3=C(C=C(F)C(F)=C3)C2=C(C#N)C#N)SC2=C1SC1=C2N(CCCCCCOC2=CC=CC=C2)C2=C1C1=NSN=C1C1=C2N(CCCCCCOC2=CC=CC=C2)C2=C1SC1=C2SC(/C=C2C(=O)C3=C(C=C(F)C(F)=C3)C2=C(C#N)C#N)=C1CCCCCCCCCCC,Y6-phOC6,-5.75,-4.05,21.31,0.844,0.616,10.92,"L. Yi, S. Dai, R. Sun, W. Wang, Y. Wu, X. Jiao, C. Zhang, J. Min, Alkyl chain engineering of non-fullerene small molecule acceptors for solution-processable organic solar cells, Org. Electron. 87 (2020) 105963. https://doi.org/10.1016/j.orgel.2020.105963."
3998,O=C(C(C=C(F)C(F)=C1)=C1C/2=C(C#N)C#N)C2=C/C(S3)=CC4=C3C(C5(C6=CC=C(CCCCCC)C=C6)C7=CC=C(CCCCCC)C=C7)=C(S4)C8=C5C9=C(CCCCCC)C=C(C(SC%10=C%11C(C%12=CC=C(CCCCCC)C=C%12)(C%13=CC=C(CCCCCC)C=C%13)C%14=C%10SC%15=C%14SC(/C=C%16C(C(C=C(F)C(F)=C%17)=C%17C\%16=C(C#N)/C#N)=O)=C%15)=C%11C(CCCCCC)=C%18)C%18=C9S8,AT-NC,-5.44,-3.8,17.11,0.919,0.694,10.91,"H. Feng, Y.-Q.-Q. Yi, X. Ke, J. Yan, Y. Zhang, X. Wan, C. Li, N. Zheng, Z. Xie, Y. Chen, New Anthracene-Fused Nonfullerene Acceptors for High-Efficiency Organic Solar Cells: Energy Level Modulations Enabling Match of Donor and Acceptor, Adv. Energy Mater. 9 (2019) 1803541. https://doi.org/10.1002/aenm.201803541."
3999,O=C(C(C=C(F)C=C1)=C1C/2=C(C#N)C#N)C2=C/C3=CC4=C(C5=CC(C6(C7=CC=C(CCCCCC)C=C7)C8=CC=C(CCCCCC)C=C8)=C(C9=C6C(SC(/C=C%10C(C(C=C(F)C=C%11)=C%11C\%10=C(C#N)C#N)=O)=C%12)=C%12S9)C=C5C4(C%13=CC=C(CCCCCC)C=C%13)C%14=CC=C(CCCCCC)C=C%14)[Se]3,SePTT-2F,-5.71,-4,17.51,0.83,0.75,10.9,"C. Li, T. Xia, J. Song, H. Fu, H.S. Ryu, K. Weng, L. Ye, H.Y. Woo, Y. Sun, Asymmetric selenophene-based non-fullerene acceptors for high-performance organic solar cells, J. Mater. Chem. A. 7 (2019) 1435¨C1441. https://doi.org/10.1039/C8TA11197A."
4000,CCCCCCCCC1(CCCCCCCC)C2=CC3=C(C=C2C2=C1C1=C(C=C(/C=C4C(=O)C5=C(CCC=C5)C4=C(C#N)C#N)S1)S2)C(CCCCCCCC)(CCCCCCCC)C1=C3SC2=C1SC(/C=C1C(=O)C3=C(CCC=C3)C1=C(C#N)C#N)=C2,O-ITIC,-5.71,-4.15,16.8,0.97,0.687,10.9,"L. Guo, Z. Xu, X. Jiao, Q. Ruan, X. Xie, B. Xiao, Q. Li, Y.-P. Cai, S. Liu, Compatible Acceptors Mediate Morphology and Charge Generation, Transpration, Extraction, and Energy Loss in Efficient Ternary Polymer Solar Cells, ACS Appl. Energy Mater. 4 (2021) 10187¨C10196. https://doi.org/10.1021/acsaem.1c02067."
4001,O=C(C(C=CC=C1)=C1C/2=C(C#N)C#N)C2=C/C(S3)=CC4=C3C5=C(C4(C6=CC=C(CCCCCC)C=C6)C7=CC=C(CCCCCC)C=C7)C8=CC9=C(C(C(C%10=CC=C(CCCCCC)C=C%10)(C%11=CC=C(CCCCCC)C=C%11)C%12=C%13SC(/C=C%14C(C(C=CC=C%15)=C%15C\%14=C(C#N)/C#N)=O)=C%12)=C%13S9)C=C8S5,BDT-IC1,-5.51,-3.9,17.7,0.93,0.684,10.9,"Y. Li, L. Zhong, J.-D. Lin, F.-P. Wu, H.-J. Bin, Z. Zhang, L. Xu, Z.-Q. Jiang, Z.-G. Zhang, F. Liu, T.P. Russell, Y. Li, L.-S. Liao, S.R. Forrest, Isomeric Effects of Solution Processed Ladder-Type Non-Fullerene Electron Acceptors, Sol. RRL. 1 (2017) 1700107. https://doi.org/10.1002/solr.201700107."
4002,O=C(C(C=C(F)C(F)=C1)=C1C/2=C(C#N)C#N)C2=C/C3=CC4=C(S3)C(C(C5=CC=C(CCCCCC)C=C5)(C6=CC=C(CCCCCC)C=C6)C7=C8SC9=C7SC%10=C9C(C%11=CC=C(CCCCCC)C=C%11)(C%12=CC=C(CCCCCC)C=C%12)C%13=C%10SC%14=C%13SC(/C=C%15C(C(C=C(F)C(F)=C%16)=C%16C\%15=C(C#N)/C#N)=O)=C%14)=C8S4,F10IC,-5.43,-4,25.12,0.64,0.676,10.9,"S. Dai, T. Li, W. Wang, Y. Xiao, T.-K. Lau, Z. Li, K. Liu, X. Lu, X. Zhan, Enhancing the Performance of Polymer Solar Cells via Core Engineering of NIR-Absorbing Electron Acceptors, Adv. Mater. 30 (2018) 1706571. https://doi.org/10.1002/adma.201706571."
4003,O=C(C(C=CC(C#CC)=C1)=C1C/2=C(C#N)C#N)C2=C/C3=CC4=C(S3)C5=C(C6=CC(C7(C8=CC=C(CCCCCC)C=C8)C9=CC=C(CCCCCC)C=C9)=C(C%10=C7C(SC(/C=C%11C(C(C=C(C#CC)C=C%12)=C%12C\%11=C(C#N)/C#N)=O)=C%13)=C%13S%10)C=C6C5(C%14=CC=C(CCCCCC)C=C%14)C%15=CC=C(CCCCCC)C=C%15)S4,ITEN,-5.63,-3.9,16.5,0.989,0.67,10.9,"R. Yu, H. Yao, L. Hong, Y. Xu, B. Gao, J. Zhu, Y. Zu, J. Hou, Enhancing the Photovoltaic Performance of Nonfullerene Acceptors via Conjugated Rotatable End Groups, Adv. Energy Mater. 8 (2018) 1802131. https://doi.org/10.1002/aenm.201802131."
4004,CCCCCCC1=CC=C(C2(C3=CC=C(CCCCCC)C=C3)C3=CC4=C(C=C3C3=C2C2=C(S3)C3=C(C=C(/C=C5C(=O)C6=C(C=C(F)C(F)=C6)C5=C(C#N)C#N)S3)N2CC(CC)CCCC)C(C2=CC=C(CCCCCC)C=C2)(C2=CC=C(CCCCCC)C=C2)C2=C4SC3=C2N(CC(CCCC)CCCCCC)C2=C3SC(/C=C3C(=O)C4=C(C=C(F)C(F)=C4)C3=C(C#N)C#N)=C2)C=C1,INPIC-BO,-5.47,-3.97,20,0.839,0.668,10.9,"H. Feng, X. Song, M. Zhang, J. Yu, Z. Zhang, R. Geng, L. Yang, F. Liu, D. Baran, W. Tang, Side chain engineering on dithieno[3,2-b:2,3-d]pyrrol fused electron acceptors for efficient organic solar cells, Mater. Chem. Front. 3 (2019) 702¨C708. https://doi.org/10.1039/C8QM00669E."
4005,O=C(C(C=C(F)C(F)=C1)=C1C/2=C(C#N)C#N)C2=C/C3=CC(OCC(CC)CCCC)=C(C4=CC5=C(C6=C(C5(C7=CC=C(CCCCCC)C=C7)C8=CC=C(CCCCCC)C=C8)C=C(C9=C%10C=C(C%11=C(OCC(CC)CCCC)C=C(/C=C%12C(C(C=C(F)C(F)=C%13)=C%13C\%12=C(C#N)/C#N)=O)S%11)S9)C(C%10(C%14=CC=C(CCCCCC)C=C%14)C%15=CC=C(CCCCCC)C=C%15)=C6)S4)S3,IEICO-4F,-5.44,-4.19,25.3,0.731,0.589,10.9,"H. Yao, Y. Cui, R. Yu, B. Gao, H. Zhang, J. Hou, Design, Synthesis, and Photovoltaic Characterization of a Small Molecular Acceptor with an Ultra-Narrow Band Gap, Angew. Chem. Int. Ed. 56 (2017) 3045¨C3049. https://doi.org/10.1002/anie.201610944."
4006,CCCCCCC1=CC=C(C2(C3=CC=C(CCCCCC)S3)C3=C(C=C4C(=C3)C3=C(C5=C(C=C(/C=C6C(=O)C7=C(C=C(F)C(F)=C7)C6=C(C#N)C#N)S5)S3)C4(C3=CC=C(CCCCCC)S3)C3=CC=C(CCCCCC)S3)C3=C2C=C(/C=C2C(=O)C4=C(C=C(F)C(F)=C4)C2=C(C#N)C#N)S3)S1,IDT6CN-4F,-5.73,-4.12,22.23,1.065,0.8,10.88,"W. Gao, F. Wu, T. Liu, G. Zhang, Z. Chen, C. Zhong, L. Zhu, F. Liu, H. Yan, C. Yang, Multifunctional asymmetrical molecules for high-performance perovskite and organic solar cells, J. Mater. Chem. A. 7 (2019) 2412¨C2420. https://doi.org/10.1039/C8TA10975C."
4007,O=C(C(C=CC=C1)=C1C/2=C(C#N)C#N)C2=C/C3=C(CCCCCC)C4=C(S3)C5=C(C6=CC(C7(C8=CC=C(CCCCCC)C=C8)C9=CC=C(CCCCCC)C=C9)=C(C%10=C7C(SC(/C=C%11C(C(C=CC=C%12)=C%12C\%11=C(C#N)C#N)=O)=C%13CCCCCC)=C%13S%10)C=C6C5(C%14=CC=C(CCCCCC)C=C%14)C%15=CC=C(CCCCCC)C=C%15)S4,ITC6-IC,-5.73,-3.92,16.24,0.938,0.7115,10.87,"C. Zhang, S. Ming, H. Wu, X. Wang, H. Huang, W. Xue, X. Xu, Z. Tang, W. Ma, Z. Bo, High-efficiency ternary nonfullerene organic solar cells with record long-term thermal stability, J. Mater. Chem. A. 8 (2020) 22907¨C22917. https://doi.org/10.1039/D0TA07887E."
4008,CCCCCCCCC1(CCCCCCCC)C2=CC3=C(C=C2C2=C1C=C(/C=C1C(=O)C4=CC(F)=CC=C4C1=C(C#N)C#N)S2)C(CCCCCCCC)(CCCCCCCC)C1=C3C=C2C(=C1)C1=C(C=C(/C=C3C(=O)C4=CC(F)=CC=C4C3=C(C#N)C#N)S1)C2(CCCCCCCC)CCCCCCCC,F-F,-5.72,-4.13,17.36,0.88,0.71,10.85,"Y. Wang, Y. Zhang, N. Qiu, H. Feng, H. Gao, B. Kan, Y. Ma, C. Li, X. Wan, Y. Chen, A Halogenation Strategy for over 12% Efficiency Nonfullerene Organic Solar Cells, Adv. Energy Mater. 8 (2018) 1702870. https://doi.org/10.1002/aenm.201702870."
4009,CCCCCCCCC1(CCCCCCCC)C2=CC3=C(C=C2C2=C1C=C(C1=C4C(F)=C(C(=O)OCC(CC)CCCC)SC4=C(/C=C4C(=O)C5=CC(F)=C(F)C=C5C4=C(C#N)C#N)S1)S2)C(CCCCCCCC)(CCCCCCCC)C1=C3SC(C2=C3C(F)=C(C(=O)OCC(CC)CCCC)SC3=C(/C=C3C(=O)C4=CC(F)=CC=C4C3=C(C#N)C#N)S2)=C1,6-IF2F,-5.38,-4.07,24.69,0.65,0.678,10.82,"Y. Zhang, Y. Wang, T. Shan, Q. Wei, Y.X. Xu, H. Zhong, Non-Fullerene Acceptors with an Optical Response over 1000 nm toward Efficient Organic Solar Cells, ACS Appl. Mater. Interfaces. 13 (2021) 51279¨C51288. https://doi.org/10.1021/acsami.1c13404."
4010,CCCCCCC1=CC=C(C2(C3=CC=C(CCCCCC)C=C3)C3=CC4=C(C=C3C3=C2C2=C(C=C(/C=C5C(=O)C6=C(C=CC=C6)C5=C(C#N)C#N)S2)S3)C(C2=CC=C(CCCCCC)C=C2)(C2=CC=C(CCCCCC)C=C2)C2=C4SC3=C2SC(/C=C2C(=O)C4=C(C=CC(C)=C4)C2=C(C#N)C#N)=C3)C=C1,IT-M,-5.58,-3.98,17.05,0.937,0.681,10.81,"W. Jiang, R. Yu, Z. Liu, R. Peng, D. Mi, L. Hong, Q. Wei, J. Hou, Y. Kuang, Z. Ge, Ternary Nonfullerene Polymer Solar Cells with 12.16% Efficiency by Introducing One Acceptor with Cascading Energy Level and Complementary Absorption, Adv. Mater. 30 (2018) 1703005. https://doi.org/10.1002/adma.201703005."
4011,CCCCCCSC1=C(C2=CC3=C(S2)C2=C(S3)C3=CC4=C(C=C3C2(C2=CC=C(CCCCCC)S2)C2=CC=C(CCCCCC)S2)C2=C(C3=C(C=C(C5=C(SCCCCCC)C=C(/C=C6C(=O)C7=CC=CC=C7C6=C(C#N)C#N)S5)S3)S2)C4(C2=CC=C(CCCCCC)S2)C2=CC=C(CCCCCC)S2)SC(/C=C2C(=O)C3=CC=CC=C3C2=C(C#N)C#N)=C1,ITIC-Th-S,,,17.8,0.85,0.712,10.8,"P. Cheng, J. Wang, Q. Zhang, W. Huang, J. Zhu, R. Wang, S.-Y. Chang, P. Sun, L. Meng, H. Zhao, H.-W. Cheng, T. Huang, Y. Liu, C. Wang, C. Zhu, W. You, X. Zhan, Y. Yang, Unique Energy Alignments of a Ternary Material System toward High-Performance Organic Photovoltaics, Adv. Mater. 30 (2018) 1801501. https://doi.org/10.1002/adma.201801501."
4012,CCCCCCCCC1(CCCCCCCC)C2=CC3=C(C=C2C2=C1C=C(C1=C(CC(CC)CCCC)C=C(/C=C4C(=O)C5=CC(F)=C(F)C=C5C4=C(C#N)C#N)S1)S2)C(CCCCCCCC)(CCCCCCCC)C1=C3SC(C2=C(OCC(CC)CCCC)C=C(/C=C3C(=O)C4=CC(F)=C(F)C=C4C3=C(C#N)C#N)S2)=C1,p-IO2,-5.44,-4.19,23,0.7,0.67,10.8,"J. Lee, S. Song, J. Huang, Z. Du, H. Lee, Z. Zhu, S.-J. Ko, T.-Q. Nguyen, J.Y. Kim, K. Cho, G.C. Bazan, Bandgap Tailored Nonfullerene Acceptors for Low-Energy-Loss Near-Infrared Organic Photovoltaics, ACS Mater. Lett. 2 (2020) 395¨C402. https://doi.org/10.1021/acsmaterialslett.9b00512."
4013,CCCCCCC1=CC=C(C2(C3=CC=C(CCCCCC)C=C3)C3=CC4=C(C=C3C3=C2C2=C(S3)C3=C(C=C(/C=C5C(=O)C6=C(C=CC=C6)C5=C(C#N)C#N)S3)S2)C(C2=CC=C(CCCCCC)C=C2)(C2=CC=C(CCCCCC)C=C2)C2=C4SC3=C2SC2=C3SC(CC3C(=O)C4=C(C=CC(F)=C4)C3=C(C#N)C#N)=C2)C=C1,INIC2,-5.52,-3.98,17.56,0.903,0.668,10.8,"S. Dai, F. Zhao, Q. Zhang, T.-K. Lau, T. Li, K. Liu, Q. Ling, C. Wang, X. Lu, W. You, X. Zhan, Fused Nonacyclic Electron Acceptors for Efficient Polymer Solar Cells, J. Am. Chem. Soc. 139 (2017) 1336¨C1343. https://doi.org/10.1021/jacs.6b12755."
4014,CCCCCCC1=CC=C(C2(C3=CC=C(CCCCCC)C=C3)C3=CC4=C(C=C3C3=C2C=C(C2=C(CC(CC)CCCC)C=C(/C=C5C(=O)C6=CC(F)=C(F)C=C6C5=C(C#N)C#N)S2)S3)C(C2=CC=C(CCCCCC)C=C2)(C2=CC=C(CCCCCC)C=C2)C2=C4SC(C3=C(OCC(CC)CCCC)C=C(/C=C4C(=O)C5=CC(F)=C(F)C=C5C4=C(C#N)C#N)S3)=C2)C=C1,p-IO1,-5.46,-4.13,22.3,0.78,0.62,10.8,"J. Lee, S. Song, J. Huang, Z. Du, H. Lee, Z. Zhu, S.-J. Ko, T.-Q. Nguyen, J.Y. Kim, K. Cho, G.C. Bazan, Bandgap Tailored Nonfullerene Acceptors for Low-Energy-Loss Near-Infrared Organic Photovoltaics, ACS Mater. Lett. 2 (2020) 395¨C402. https://doi.org/10.1021/acsmaterialslett.9b00512."
4015,CCCCCCCCN1N=C2C(/C=C3/SC(=C(C#N)C#N)N(CC)C3=O)=CC(F)=C(C3=CC4=C(O3)C3=CC5=C(C=C3C4(C3=CC=C(CCCCCC)C=C3)C3=CC=C(CCCCCC)C=C3)C3=C(C=C(C4=C(F)C=C(/C=C6/SC(=C(C#N)C#N)N(CC)C6=O)C6=NN(CCCCCCCC)N=C64)S3)C5(C3=CC=C(CCCCCC)C=C3)C3=CC=C(CCCCCC)C=C3)C2=N1,BTA3-CL,-5.7,-3.9,13.65,1.09,0.7228,10.75,"T. Dai, Q. Nie, P. Lei, B. Zhang, J. Zhou, A. Tang, H. Wang, Q. Zeng, E. Zhou, Effects of Halogenation on the Benzotriazole Unit of Non-Fullerene Acceptors in Organic Solar Cells with High Voltages, ACS Appl. Mater. Interfaces. 13 (2021) 58994¨C59005. https://doi.org/10.1021/acsami.1c14317."
4016,CCCCCCC1=CC=C(C2(C3=CC=C(CCCCCC)C=C3)C3=CC4=C(C=C3C3=C2C=C(C2=CC=C(/C=C5C(=O)C6=CC(F)=CC=C6C5=C(C#N)C#N)S2)S3)C(C2=CC=C(CCCCCC)C=C2)(C2=CC=C(CCCCCC)C=C2)C2=C4SC(C3=CC=C(/C=C4C(=O)C5=CC=C(F)C=C5C4=C(C#N)C#N)S3)=C2)C=C1,T-TPT-T-2F,-5.5,-3.99,17.63,0.933,0.671,10.71,"X. Li, C. Li, L. Ye, K. Weng, H. Fu, H.S. Ryu, D. Wei, X. Sun, H.Y. Woo, Y. Sun, Asymmetric A¨CD¨C¦Ð¨CA-type nonfullerene small molecule acceptors for efficient organic solar cells, J. Mater. Chem. A. 7 (2019) 19348¨C19354. https://doi.org/10.1039/C9TA06476A."
4017,CCCCCCOC1=C2SC3=C(C2=C(OCCCCCC)C2=C1C1=C(S2)C2=C(C=C(/C=C4C(=O)C5=C(C=C(F)C=C5)C4=C(C#N)C#N)S2)N1CC(CCCC)CCCCCC)N(CC(CCCC)CCCCCC)C1=C3SC(/C=C2C(=O)C3=C(C=CC(F)=C3)C2=C(C#N)C#N)=C1,SNC4C6¨CF,-5.5,-3.94,19.1,0.86,0.652,10.71,"Y. Xin, J. Liang, Y. Zhong, T. Liang, C. Zhang, X. He, Achieving additive-free organic solar cells by modulating the side-chain length of non-fullerene small molecule acceptors, Dyes Pigments. 195 (2021) 109661. https://doi.org/10.1016/j.dyepig.2021.109661."
4018,CCCCCCC1=CC=C(C2(C3=CC=C(CCCCC)C=C3)C3=CC4=C(C=C3C3=C2C2=C(S3)C3=C(C=C(/C=C5C(=O)C6=C(C=C(F)C(F)=C6)C5=C(C#N)C#N)S3)S2)C(C2=CC=C(CCCCCC)C=C2)(C2=CC=C(CCCCCC)C=C2)C2=C4SC3=C2SC2=C3SC(/C=C3C(=O)C4=C(C=C(F)C(F)=C4)C3=C(C#N)C#N)=C2)C=C1,2F-C6,,,20.97,0.786,0.6836,10.7,"F. Zhao, D. He, J. Xin, S. Dai, H. Xue, L. Jiang, Z. Wei, W. Ma, X. Zhan, Y. Li, C. Wang, Modulating morphology via side-chain engineering of fused ring electron acceptors for high performance organic solar cells, Sci. China Chem. 62 (2019) 790¨C796. https://doi.org/10.1007/s11426-019-9453-7."
4019,CCCCCCC1=CC=C(C2(C3=CC=C(CCCCCC)S3)C3=CC4=C(C=C3C3=C2C2=C(C=C(/C=C5C(=O)C6=C(C=C(OC)C=C6)C5=C(C#N)C#N)S2)S3)C(C2=CC=C(CCCCCC)S2)(C2=CC=C(CCCCCC)S2)C2=C4SC3=C2SC(/C=C2C(=O)C4=C(C=C(OC)C=C4)C2=C(C#N)C#N)=C3)S1,ITIC-Th3,-5.67,-3.73,16.34,0.962,0.6833,10.7,"Z. Li, S. Dai, J. Xin, L. Zhang, Y. Wu, J. Rech, F. Zhao, T. Li, K. Liu, Q. Liu, W. Ma, W. You, C. Wang, X. Zhan, Enhancing the performance of the electron acceptor ITIC-Th via tailoring its end groups, Mater. Chem. Front. 2 (2018) 537¨C543. https://doi.org/10.1039/C7QM00547D."
4020,CCCCCCOC1=CC=C(C2(C3=CC=C(OCCCCCC)C=C3)C3=C(SC(CC4C(=O)C5=C(C=C(F)C(F)=C5)C4=C(C#N)C#N)=C3)C3=C2C2=C(OCCCCCC)C=C4C(=C2S3)C=C(CCCCCC)C2=C4SC3=C2C(C2=CC=C(OCCCCCC)C=C2)(C2=CC=C(OCCCCCC)C=C2)C2=C3SC(/C=C3C(=O)C4=C(C=C(F)C(F)=C4)C3=C(C#N)C#N)=C2)C=C1,IOIC4,-5.7,-4.17,17,0.966,0.651,10.7,"J. Zhu, Y. Xiao, C. Zhang, B. Jia, H. Lu, J. Wang, X. Lu, Z. Li, X. Zhan, Effects of alkoxylation position on fused-ring electron acceptors, J. Mater. Chem. C. 8 (2020) 15128¨C15134. https://doi.org/10.1039/D0TC02158J."
4021,O=C(C(C=C(C)C=C1)=C1C/2=C(C#N)C#N)C2=C/C3=CC4=C(C5=CC(C6(CCCCCCCC)CCCCCCCC)=C(C7=C6C=C(/C=C8C(C(C=C(C)C=C9)=C9C8=C(C#N)/C#N)=O)S7)C=C5C4(CCCCCCCC)CCCCCCCC)S3,IDT-2O,-5.72,-3.85,16.8,0.87,0.72,10.67,"R. Li, G. Liu, R. Xie, Z. Wang, X. Yang, K. An, W. Zhong, X.-F. Jiang, L. Ying, F. Huang, Y. Cao, Introducing cyclic alkyl chains into small-molecule acceptors for efficient polymer solar cells, J. Mater. Chem. C. 6 (2018) 7046¨C7053. https://doi.org/10.1039/C8TC01780H."
4022,O=C(C(C=C(F)C(F)=C1)=C1C/2=C(C#N)C#N)C2=C/C3=CC=C(C4=C(OCCCCCCCC)C5=C(C6=CC(C7(C8=CC=C(CCCCCC)C=C8)C9=CC=C(CCCCCC)C=C9)=C(C%10=C7C(OCCCCCCCC)=C(C%11=CC=C(/C=C%12C(C(C=C(F)C(F)=C%13)=C%13C\%12=C(C#N)/C#N)=O)[Se]%11)S%10)C=C6C5(C%14=CC=C(CCCCCC)C=C%14)C%15=CC=C(CCCCCC)C=C%15)S4)[Se]3,IDTO-Se-4F,-5.48,-3.9,18.55,0.831,0.692,10.67,"D. Liu, B. Kan, X. Ke, N. Zheng, Z. Xie, D. Lu, Y. Liu, Extended Conjugation Length of Nonfullerene Acceptors with Improved Planarity via Noncovalent Interactions for High-Performance Organic Solar Cells, Adv. Energy Mater. 8 (2018) 1801618. https://doi.org/10.1002/aenm.201801618."
4023,CCCCCCC1=CC=C(C2(C3=CC=C(CCCCCC)C=C3)C3=CC4=C(C=C3C3=C2C=C(C2=C5OCC(CCCCCC)(CCCCCC)COC5=C(/C=C5C(=O)C6=CC(F)=C(F)C=C6C5=C(C#N)C#N)S2)S3)C(C2=CC=C(CCCCCC)C=C2)(C2=CC=C(CCCCCC)C=C2)C2=C4SC(C3=C4OCC(CCCCCC)(CCCCCC)COC4=C(/C=C4C(=O)C5=CC(F)=C(F)C=C5C4=C(C#N)C#N)S3)=C2)C=C1,IDT-PDOT-C6,-5.47,-3.8,18.94,0.903,0.6225,10.67,"C. Zhang, S. Ming, H. Wu, X. Wang, H. Huang, W. Xue, X. Xu, Z. Tang, W. Ma, Z. Bo, High-efficiency ternary nonfullerene organic solar cells with record long-term thermal stability, J. Mater. Chem. A. 8 (2020) 22907¨C22917. https://doi.org/10.1039/D0TA07887E."
4024,CCCCCCOC1=C(/C=C2C(=O)C3=C(C=C(F)C=C3)C2=C(C#N)C#N)SC(C2=CC3=C(S2)C2=CC4=C(C=C2C3(C2=CC=C(CCCCCC)C=C2)C2=CC=C(CCCCCC)C=C2)C2=C(C=C(C3=C(OCCCCCC)C(OCCCCCC)=C(/C=C5C(=O)C6=C(C=C(F)C=C6)C5=C(C#N)C#N)S3)S2)C4(C2=CC=C(CCCCCC)C=C2)C2=CC=C(CCCCCC)C=C2)=C1OCCCCCC,TOIC-F,,,18.6,0.946,0.605,10.65,"Y. Liu, C. Zhang, D. Hao, Z. Zhang, L. Wu, M. Li, S. Feng, X. Xu, F. Liu, X. Chen, Z. Bo, Enhancing the Performance of Organic Solar Cells by Hierarchically Supramolecular Self-Assembly of Fused-Ring Electron Acceptors, Chem. Mater. 30 (2018) 4307¨C4312. https://doi.org/10.1021/acs.chemmater.8b01319."
4025,CCCCCCCCC(CCCCCCCC)N1C2=CC3=C(C=C2C2=C1C=C1C(=C2)C(CCCCCCCC)(CCCCCCCC)C2=C1SC(/C=C1C(=O)C4=C(C=C(F)C(F)=C4)C1=C(C#N)C#N)=C2)C(CCCCCCCC)(CCCCCCCC)C1=C3SC(/C=C2C(=O)C3=C(C=C(F)C(F)=C3)C2=C(C#N)C#N)=C1,DTC(4R)-4FIC,-5.79,-3.99,18.92,0.82,0.7022,10.62,"T.-W. Chen, Y.-T. Hsiao, Y.-W. Lin, C.-C. Chang, W.-T. Chuang, Y. Li, C.-S. Hsu, Fluorinated heptacyclic carbazole-based ladder-type acceptors with aliphatic side chains for efficient fullerene-free organic solar cells, Mater. Chem. Front. 3 (2019) 829¨C835. https://doi.org/10.1039/C9QM00005D."
4026,O=C(C1=CSC=C1C/2=C(C#N)C#N)C2=C/C3=CC4=C(S3)C5=C(C6=C(C5(C7=CC=C(CCCCCC)S7)C8=CC=C(CCCCCC)S8)C=C(C9=C%10C(SC(/C=C%11C(C%12=CSC=C%12C\%11=C(C#N)/C#N)=O)=C%13)=C%13S9)C(C%10(C%14=CC=C(CCCCCC)S%14)C%15=CC=C(CCCCCC)S%15)=C6)S4,ITCPTC-Th,-5.68,-4.03,17.05,0.86,0.727,10.61,"W. Gao, Q. An, R. Ming, D. Xie, K. Wu, Z. Luo, Y. Zou, F. Zhang, C. Yang, Side Group Engineering of Small Molecular Acceptors for High-Performance Fullerene-Free Polymer Solar Cells: Thiophene Being Superior to Selenophene, Adv. Funct. Mater. 27 (2017) 1702194. https://doi.org/10.1002/adfm.201702194."
4027,O=C1C2=C(C=CC=C2)/C(C1CC3=CC(C4(C5=CC=C(CCCCCC)C=C5)C6=CC=C(CCCCCC)C=C6)=C(C7=C4C(S8)=C(S7)C9=C8C(SC(CC%10/C(C(C=CC=C%11)=C%11C%10=O)=C(C#N)C#N)=C%12)=C%12C9(C%13=CC=C(CCCCCC)C=C%13)C%14=CC=C(CCCCCC)C=C%14)S3)=C(C#N)/C#N,IHIC,-5.45,-3.93,19.4,0.752,0.725,10.6,"J. Zhang, C. Yan, W. Wang, Y. Xiao, X. Lu, S. Barlow, T.C. Parker, X. Zhan, S.R. Marder, Panchromatic Ternary Photovoltaic Cells Using a Nonfullerene Acceptor Synthesized Using C¨CH Functionalization, Chem. Mater. 30 (2018) 309¨C313. https://doi.org/10.1021/acs.chemmater.7b04499."
4028,CCCCCCCCN1C2=C(SC(/C=C3C(=O)C4=CC(F)=C(F)C=C4C3=C(C#N)C#N)=C2)C2=C1C1=C(S2)C2=CC3=C(C=C2C1(C1=CC=C(OCCCCCC)C=C1)C1=CC=C(OCCCCCC)C=C1)C1=C(C2=C(S1)C1=C(C=C(/C=C4C(=O)C5=CC(F)=C(F)C=C5C4=C(C#N)C#N)S1)N2CCCCCCCC)C3(C1=CC=C(OCCCCCC)C=C1)C1=CC=C(OCCCCCC)C=C1,p-INPOIC,-5.38,-4,19,0.846,0.661,10.6,"H. Feng, X. Song, Z. Zhang, R. Geng, J. Yu, L. Yang, D. Baran, W. Tang, Molecular Orientation Unified Nonfullerene Acceptor Enabling 14% Efficiency As-Cast Organic Solar Cells, Adv. Funct. Mater. 29 (2019) 1903269. https://doi.org/10.1002/adfm.201903269."
4029,O=C1N(C(C2=C3C1C=CC(C4=C5C6C7=CC8=C5C(C=C4)C(N(C8=O)C(CCCCCC)CCCCCC)=O)=C3C6C(C9=C7SC(C%10=C(C%11=CC%12=C(S%11)C%13=CC%14=C(C(C=C%15)C(N(C%14=O)C(CCCCCC)CCCCCC)=O)C(C%16%13)=C%15C%17=C%18C%16=C%12CC(C(N%19C(CCCCCC)CCCCCC)=O)=C%18C(C=C%17)C%19=O)C=C(C%20=CC%21=C(S%20)C%22=CC%23=C(C(C=C%24)C(N(C%23=O)C(CCCCCC)CCCCCC)=O)C(C%25%22)=C%24C%26=C%27C%25C%21=CC(C(N%28C(CCCCCC)CCCCCC)=O)=C%27C(C=C%26)C%28=O)C(C%29=CC%30=C(S%29)C%31=CC%32=C(C(C=C%33)C(N(C%32=O)C(CCCCCC)CCCCCC)=O)C(C%34%31)=C%33C%35=C%36C%34C%30=CC(C(N%37C(CCCCCC)CCCCCC)=O)=C%36C(C=C%35)C%37=O)=C%10)=C9)=C2)=O)C(CCCCCC)CCCCCC,FTTB-PDI4,-,-,13.9,1.13,0.66,10.6,"H. Hu, Y. Li, J. Zhang, Z. Peng, L. Ma, J. Xin, J. Huang, T. Ma, K. Jiang, G. Zhang, W. Ma, H. Ade, H. Yan, Effect of Ring-Fusion on Miscibility and Domain Purity: Key Factors Determining the Performance of PDI-Based Nonfullerene Organic Solar Cells, Adv. Energy Mater. 8 (2018) 1800234. https://doi.org/10.1002/aenm.201800234."
4030,O=C1C2=C(C(/C1=C/C3=C4C(SC(CCCCCCCC)=C4)=C(S3)C5=CC6=C(C(C(CC(CCCC)CC)(C7=C8C=CC(C9=C%10SC(CCCCCCCC)=CC%10=C(S9)/C=C%11/C(C%12=C(C%11=O)C=C(F)C(F)=C%12)=C(C#N)C#N)=C7)CC(CCCC)CC)C8C6(CC(CCCC)CC)CC(CCCC)CC)C=C5)=C(C#N)C#N)C=C(F)C(F)=C2,FTTB-PDI4,-5.74,-3.58,13.89,1.13,0.659,10.58,"J. Zhang, Y. Li, J. Huang, H. Hu, G. Zhang, T. Ma, P.C.Y. Chow, H. Ade, D. Pan, H. Yan, Ring-Fusion of Perylene Diimide Acceptor Enabling Efficient Nonfullerene Organic Solar Cells with a Small Voltage Loss, J. Am. Chem. Soc. 139 (2017) 16092¨C16095. https://doi.org/10.1021/jacs.7b09998."
4031,CCCCCCC1=CC=C(C2(C3=CC=C(CCCCCC)C=C3)C3=C(C=C4C(=C3)C3=C(C5=C(C=C(/C=C6C(=O)C7=CSC=C7C6=C(C#N)C#N)S5)S3)C4(C3=CC=C(CCCCCC)C=C3)C3=CC=C(CCCCCC)C=C3)C3=C2C=C2C(=C3)C(C3=CC=C(CCCCCC)C=C3)(C3=CC=C(CCCCCC)C=C3)C3=C2SC2=C3SC(/C=C3C(=O)C4=CSC=C4C3=C(C#N)C#N)=C2)C=C1,FTTCN,-5.54,-3.95,15.89,0.9,0.7382,10.56,"R. Ming, M. Zhang, W. Gao, W. Ning, Z. Luo, C. Zhong, F. Zhang, C. Yang, Fluorene-fused ladder-type non-fullerene small molecule acceptors for high-performance polymer solar cells, Mater. Chem. Front. 3 (2019) 709¨C715. https://doi.org/10.1039/C9QM00013E."
4032,O=C(C1=C(C)SC(C)=C1C/2=C(C#N)C#N)C2=C/C3=CC4=C(S3)C5=C(C6=CC(C7(C8=CC=C(CCCCCC)C=C8)C9=CC=C(CCCCCC)C=C9)=C(C%10=C7C(SC(/C=C%11C(C%12=C(C)SC(C)=C%12C\%11=C(C#N)/C#N)=O)=C%13)=C%13S%10)C=C6C5(C%14=CC=C(CCCCCC)C=C%14)C%15=CC=C(CCCCCC)C=C%15)S4,ITCT-DM,-5.48,-3.9,17.4,0.904,0.65,10.56,"D. Yan, W. Liu, J. Yao, C. Zhan, Fused-Ring Nonfullerene Acceptor Forming Interpenetrating J-Architecture for Fullerene-Free Polymer Solar Cells, Adv. Energy Mater. 8 (2018) 1800204. https://doi.org/10.1002/aenm.201800204."
4033,CCCCCCCCC(CCCC)COC1=C(OCC(CCCC)CCCCCCCC)C(C2=CC3=C(S2)C2=C(CC(/C=C4C(=O)C5=C(C=C(Cl)C(Cl)=C5)C4=C(C#N)C#N)S2)C3(CC(CC)CCCC)CC(CC)CCCC)=C2N=CC=NC2=C1C1=CC2=C(S1)C1=C(C=C(/C=C3C(=O)C4=C(C=C(Cl)C(Cl)=C4)C3=C(C#N)C#N)S1)C2(CC(CC)CCCC)CC(CC)CCCC.Cl,QCIC3,-5.53,-3.89,19.39,0.816,0.669,10.55,"S. Ye, S. Chen, S. Li, Y. Pan, X. Xia, W. Fu, L. Zuo, X. Lu, M. Shi, H. Chen, Synergistic Effects of Chlorination and Branched Alkyl Side Chain on the Photovoltaic Properties of Simple Non-Fullerene Acceptors with Quinoxaline as the Core, ChemSusChem. 14 (2021) 3599¨C3606. https://doi.org/10.1002/cssc.202100689."
4034,CCCCCCC1=CC=C(C2(C3=CC=C(CCCCCC)C=C3)C3=CC4=C(C=C3C3=C2C2=C(C=C(/C=C5C(=O)C6=CC=C(F)C=C6C5=C(C#N)C#N)S2)S3)C(C2=CC=C(CCCCCC)C=C2)(C2=CC=C(CCCCCC)C=C2)C2=C4SC3=C2SC(/C=C2C(=O)C4=CC=C(F)C=C4C2=C(C#N)C#N)=C3)C=C1,IT-2F,-5.67,-4.02,16.5,0.902,0.708,10.54,"X. Li, C. Li, L. Ye, K. Weng, H. Fu, H.S. Ryu, D. Wei, X. Sun, H.Y. Woo, Y. Sun, Asymmetric A¨CD¨C¦Ð¨CA-type nonfullerene small molecule acceptors for efficient organic solar cells, J. Mater. Chem. A. 7 (2019) 19348¨C19354. https://doi.org/10.1039/C9TA06476A."
4035,O=C1C2=C(C=C(F)C(F)=C2)C(/C1=CC=CC3=CC4=C(S3)C5=C(C6=CC(C7(C8=CC=C(CCCCCC)C=C8)C9=CC=C(CCCCCC)C=C9)=C(C%10=C7C(SC(/C=C/C=C%11C(C(C=C(F)C(F)=C%12)=C%12C%11=O)=C(C#N)/C#N)=C%13)=C%13S%10)C=C6C5(C%14=CC=C(CCCCCC)C=C%14)C%15=CC=C(CCCCCC)C=C%15)S4)=C(C#N)C#N,lTVfflC,-5.58,-4.04,20.6,0.81,0.6318,10.54,"X. Li, H. Huang, H. Bin, Z. Peng, C. Zhu, L. Xue, Z.-G. Zhang, Z. Zhang, H. Ade, Y. Li, Synthesis and Photovoltaic Properties of a Series of Narrow Bandgap Organic Semiconductor Acceptors with Their Absorption Edge Reaching 900 nm, Chem. Mater. 29 (2017) 10130¨C10138. https://doi.org/10.1021/acs.chemmater.7b03928."
4036,CCCCCCOC1=CC(C2=CC3=C(S2)C2=C(C=C(/C=C4C(=O)C5=CC=CC=C5C4=C(C#N)C#N)S2)C3(CC(CC)CCCC)CC(CC)CCCC)=C(OCCCCCC)C=C1C1=CC2=C(S1)C1=C(C=C(/C=C3C(=O)C4=CC=CC=C4C3=C(C#N)C#N)S1)C2(CC(CC)CCCC)CC(CC)CCCC,DOC6-IC,,,19.21,0.91,0.6011,10.52,"H. Huang, Q. Guo, S. Feng, C. Zhang, Z. Bi, W. Xue, J. Yang, J. Song, C. Li, X. Xu, Z. Tang, W. Ma, Z. Bo, Noncovalently fused-ring electron acceptors with near-infrared absorption for high-performance organic solar cells, Nat. Commun. 10 (2019) 3038. https://doi.org/10.1038/s41467-019-11001-6."
4037,CCCCCCOC1=CC(C2=CC3=C(S2)C2=C(C=C(/C=C4C(=O)C5=C(C=CC=C5)C4=C(C#N)C#N)S2)C3(CC(CC)CCCC)CC(CC)CCCC)=C(OCCCCCC)C=C1C1=CC2=C(S1)C1=C(C=C(/C=C3C(=O)C4=C(C=CC=C4)C3=C(C#N)C#N)S1)C2(CC(CC)CCCC)CC(CC)CCCC,DOC6-IC,,,19.21,0.91,0.6011,10.52,"H. Huang, Q. Guo, S. Feng, C. Zhang, Z. Bi, W. Xue, J. Yang, J. Song, C. Li, X. Xu, Z. Tang, W. Ma, Z. Bo, Noncovalently fused-ring electron acceptors with near-infrared absorption for high-performance organic solar cells, Nat. Commun. 10 (2019) 3038. https://doi.org/10.1038/s41467-019-11001-6."
4038,CCCCCCC1=CC=C(C2(C3=CC=C(CCCCCC)C=C3)C3=C(SC(/C=C4/C(=O)C5=CSC=C5C4=C(C#N)C#N)=C3)C3=C2C2=C(S3)C(C3=CC=C(C(CC)CCCC)S3)=C3C(=C2C2=CC=C(C(CC)CCCC)S2)SC2=C3C(C3=CC=C(CCCCCC)C=C3)(C3=CC=C(CCCCCC)C=C3)C3=C2SC(/C=C2/C(=O)C4=CSC=C4C2=C(C#N)C#N)=C3)C=C1,BDTCH-IC,-5.51,-3.89,17.11,0.96,0.636,10.51,"Y. Zhang, Y. Cho, L. Zhong, Y. Wang, B. Huang, Z. Yuan, C. Yang, Y. Chen, Y. Li, Two-Dimension Conjugated Acceptors Based on Benzodi(cyclopentadithiophene) Core with Thiophene-Fused Ending Group for Efficient Polymer Solar Cells, Sol. RRL. 4 (2020) 2000071. https://doi.org/10.1002/solr.202000071."
4039,O=C(C(C=CC=C1)=C1C/2=C(C#N)C#N)C2=C/C3=CC4=C(C5=CC(C6(C7=CC=C(CCCCCC)C=C7)C8=CC=C(CCCCCC)C=C8)=C(C9=C6C(SC(/C=C%10C(C(C=CC=C%11)=C%11C\%10=C(C#N)C#N)=O)=C%12)=C%12S9)C=C5C4(C%13=CC=C(CCCCCC)C=C%13)C%14=CC=C(CCCCCC)C=C%14)S3,TPTT-C1,-5.78,-3.95,15.6,0.96,0.7,10.5,"C. Li, Y. Xie, B. Fan, G. Han, Y. Yi, Y. Sun, A nonfullerene acceptor utilizing a novel asymmetric multifused-ring core unit for highly efficient organic solar cells, J. Mater. Chem. C. 6 (2018) 4873¨C4877. https://doi.org/10.1039/C8TC01229F."
4040,O=C(C(C=CC=C1)=C1C/2=C(C#N)C#N)C2=C/C(S3)=CC4=C3C5=C(C4(C6=CC=C(CCCCCC)C=C6)C7=CC=C(CCCCCC)C=C7)C8=CC9=C(C(C(C%10=CC=C(CCCCCC)C=C%10)(C%11=CC=C(CCCCCC)C=C%11)C%12=C%13SC(/C=C%14C(C(C=CC=C%15)=C%15C\%14=C(C#N)/C#N)=O)=C%12)=C%13S9)C=C8S5,BT-IC,-5.32,-3.85,17.75,0.9,0.657,10.5,"Y. Li, L. Zhong, B. Gautam, H.-J. Bin, J.-D. Lin, F.-P. Wu, Z. Zhang, Z.-Q. Jiang, Z.-G. Zhang, K. Gundogdu, Y. Li, L.-S. Liao, A near-infrared non-fullerene electron acceptor for high performance polymer solar cells, Energy Environ. Sci. 10 (2017) 1610¨C1620. https://doi.org/10.1039/C7EE00844A."
4041,O=C(C(C=C(F)C(F)=C1)=C1C/2=C(C#N)C#N)C2=C/C3=CC(SCC(CC)CCCC)=C(C4=CC5=C(C6=CC(C7(C8=CC=C(CCCCCC)C=C8)C9=CC=C(CCCCCC)C=C9)=C(C%10=C7C=C(C%11=C(SCC(CC)CCCC)C=C(/C=C%12C(C(C=C(F)C(F)=C%13)=C%13C\%12=C(C#N)/C#N)=O)S%11)S%10)C=C6C5(C%14=CC=C(CCCCCC)C=C%14)C%15=CC=C(CCCCCC)C=C%15)S4)S3,IEICS4F,-5.43,-4.08,9.62,1.73,0.63,10.5,"S. Chen, H. Yao, B. Hu, G. Zhang, L. Arunagiri, L.-K. Ma, J. Huang, J. Zhang, Z. Zhu, F. Bai, W. Ma, H. Yan, A Nonfullerene Semitransparent Tandem Organic Solar Cell with 10.5% Power Conversion Efficiency, Adv. Energy Mater. 8 (2018) 1800529. https://doi.org/10.1002/aenm.201800529."
4042,CCCCCCCCC1(CCCCCCCC)C2=CC3=C(C=C2C2=C1C1=C(C=C(/C=C4C(=O)C5=C(C=CS5)C4=C(C#N)C#N)S1)S2)C(CCCCCCCC)(CCCCCCCC)C1=C3SC2=C1SC(/C=C1C(=O)C3=C(C=CS3)C1=C(C#N)C#N)=C2,C8-ITCC,-5.45,-3.85,16.1,1.04,0.63,10.5,"J. Zhang, Y. Li, H. Hu, G. Zhang, H. Ade, H. Yan, Chlorinated Thiophene End Groups for Highly Crystalline Alkylated Non-Fullerene Acceptors toward Efficient Organic Solar Cells, Chem. Mater. 31 (2019) 6672¨C6676. https://doi.org/10.1021/acs.chemmater.9b00980."
4043,CCCCCCC1=CC=C(C2(C3=CC=C(CCCCCC)C=C3)C3=CC4=C(C=C3C3=C2C2=C(S3)C3=C(C=C(/C=C5C(=O)C6=C(C=C(Cl)C(Cl)=C6)C5=C(C#N)C#N)S3)OC2(CCC)CCC)C(C2=CC=C(CCCCCC)C=C2)(C2=CC=C(CCCCCC)C=C2)C2=C4SC3=C2C(CCC)(CCC)OC2=C3SC(/C=C3C(=O)C4=C(C=C(Cl)C(Cl)=C4)C3=C(C#N)C#N)=C2)C=C1,DTPR-4CL,-5.35,-3.85,24.97,0.68,0.618,10.49,"J. Zhang, Y. Li, Z. Peng, F. Bai, L.-K. Ma, H. Ade, Z. Li, H. Yan, Near-infrared electron acceptors with fused nonacyclic molecular backbones for nonfullerene organic solar cells, Mater. Chem. Front. 4 (2020) 1729¨C1738. https://doi.org/10.1039/C9QM00754G."
4044,O=C(C(C=C(F)C(F)=C1)=C1C/2=C(C#N)C#N)C2=C/C=C/C3=CC4=C(C5=C(C4(C6=CC=C(CCCCCC)C=C6)C7=CC=C(CCCCCC)C=C7)C=C(C8=C9C=C(/C=C/C=C%10C(C(C=C(F)C(F)=C%11)=C%11C\%10=C(C#N)/C#N)=O)S8)C(C9(C%12=CC=C(CCCCCC)C=C%12)C%13=CC=C(CCCCCC)C=C%13)=C5)S3,ITC6-4F,-5.74,-3.84,18.55,0.776,0.7318,10.48,"C. Zhang, S. Ming, H. Wu, X. Wang, H. Huang, W. Xue, X. Xu, Z. Tang, W. Ma, Z. Bo, High-efficiency ternary nonfullerene organic solar cells with record long-term thermal stability, J. Mater. Chem. A. 8 (2020) 22907¨C22917. https://doi.org/10.1039/D0TA07887E."
4045,CCCCCCCCN1N=C2C(/C=C3/SC(=C(C#N)C#N)N(CC)C3=O)=CC=C(C3=CC4=C(O3)C3=CC5=C(C=C3C4(C3=CC=C(CCCCCC)C=C3)C3=CC=C(CCCCCC)C=C3)C3=C(C=C(C4=C(F)C=C(/C=C6/SC(=C(C#N)C#N)N(CC)C6=O)C6=NN(CCCCCCCC)N=C64)S3)C5(C3=CC=C(CCCCCC)C=C3)C3=CC=C(CCCCCC)C=C3)C2=N1,BTA3-F,-5.67,-3.85,12.81,1.13,0.7237,10.48,"T. Dai, Q. Nie, P. Lei, B. Zhang, J. Zhou, A. Tang, H. Wang, Q. Zeng, E. Zhou, Effects of Halogenation on the Benzotriazole Unit of Non-Fullerene Acceptors in Organic Solar Cells with High Voltages, ACS Appl. Mater. Interfaces. 13 (2021) 58994¨C59005. https://doi.org/10.1021/acsami.1c14317."
4046,CCCCC(CC)CC1=C2C(=O)C3=C(C4=CC5=C(S4)C4=C(C=C(/C=C6C(=O)C7=C(C=C(F)C(F)=C7)C6=C(C#N)C#N)S4)C5(CC(CC)CCCC)CC(CC)CCCC)SC(C4=CC5=C(S4)C4=C(C=C(/C=C6C(=O)C7=C(C=C(F)C(F)=C7)C6=C(C#N)C#N)S4)C5(CC(CC)CCCC)CC(CC)CCCC)=C3C(=O)C2=C(CC(CC)CCCC)S1,BCPDT-2,-5.4,-3.79,19.01,0.81,0.67,10.46,"Q. Wang, K. Huang, Y. Zhang, L. Ye, W. Ni, M. Li, Y. Geng, Near-infrared absorbing non-fullerene acceptors with unfused D-A-D core for efficient organic solar cells, Org. Electron. 92 (2021) 106131. https://doi.org/10.1016/j.orgel.2021.106131."
4047,CCCCCCCCCCCCC(CCCCCCCCCC)CN1C2=C(SC3=C2SC(/C=C2C(=O)C4=C(C=C(F)C(F)=C4)C2=C(C#N)C#N)=C3CCCCCCCCCCC)C2=C1C1=C(C3=NSN=C32)C2=C(C3=C(S2)C(CCCCCCCCCCC)=C(/C=C2C(=O)C4=C(C=C(F)C(F)=C4)C2=C(C#N)C#N)S3)N1CC(CCCCCCCCCC)CCCCCCCCCCCC,Y6-DT-4F,-5.67,-4.04,22.16,0.862,0.5471,10.45,"X. Liu, Z. Liang, S. Du, X. Niu, J. Tong, C. Yang, X. Lu, X. Bao, L. Yan, J. Li, Y. Xia, Two Compatible Acceptors as an Alloy Model with a Halogen-Free Solvent for Efficient Ternary Polymer Solar Cells, ACS Appl. Mater. Interfaces. (2022). https://doi.org/10.1021/acsami.1c23332."
4048,CCCCCCCCC1(CCCCCCCC)C2=CC3=C(C=C2C2=C1C=C(/C=C1C(=O)C4=C(C=C(F)C(F)=C4)C1=C(C#N)C#N)S2)C(CCCCCCCC)(CCCCCCCC)C1=C3SC(C2=CC=C(/C=C3SC(=S)N(CC)C3=O)C3=NSN=C23)=C1,IDTBF,-5.64,-3.8,16.98,0.94,0.6514,10.43,"T. Duan, L. Hou, J. Fu, Z. Kan, Q. Yang, Q. Chen, C. Zhong, Z. Xiao, D. Yu, S. Lu, An asymmetric end-capping strategy enables a new non-fullerene acceptor for organic solar cells with efficiency over 10%, Chem. Commun. 56 (2020) 6531¨C6534. https://doi.org/10.1039/D0CC01739F."
4049,O=C(C(SC=C1)=C1C/2=C(C#N)C#N)C2=C/C3=CC4=C(S3)C5=C(C6=CC(C7(C8=CC=C(CCCCCC)C=C8)C9=CC=C(CCCCCC)C=C9)=C(C%10=C7C(SC(/C=C%11C(C(SC=C%12)=C%12C\%11=C(C#N)/C#N)=O)=C%13)=C%13S%10)C=C6C5(C%14=CC=C(CCCCCC)C=C%14)C%15=CC=C(CCCCCC)C=C%15)S4,ITCT,-5.62,-3.92,15.13,0.95,0.72,10.42,"J. Sun, Z. Zhang, X. Yin, J. Zhou, L. Yang, R. Geng, F. Zhang, R. Zhu, J. Yu, W. Tang, High performance non-fullerene polymer solar cells based on PTB7-Th as the electron donor with 10.42% efficiency, J. Mater. Chem. A. 6 (2018) 2549¨C2554. https://doi.org/10.1039/C7TA10391C."
4050,O=C(C(C(F)=CC=C1)=C1C/2=C(C#N)C#N)C2=C/C(S3)=CC4=C3C5=C(C4(C6=CC=C(CCCCCC)C=C6)C7=CC=C(CCCCCC)C=C7)C8=C(CCCCCCCC)C9=C(C(C(C%10=CC=C(CCCCCC)C=C%10)(C%11=CC=C(CCCCCC)C=C%11)C%12=C%13SC(/C=C%14C(C(C=CC=C%15F)=C%15C\%14=C(C#N)/C#N)=O)=C%12)=C%13S9)C(CCCCCCCC)=C8S5,NFBDT,-5.4,-3.83,17.85,0.87,0.67,10.42,"B. Kan, H. Feng, X. Wan, F. Liu, X. Ke, Y. Wang, Y. Wang, H. Zhang, C. Li, J. Hou, Y. Chen, Small-Molecule Acceptor Based on the Heptacyclic Benzodi(cyclopentadithiophene) Unit for Highly Efficient Nonfullerene Organic Solar Cells, J. Am. Chem. Soc. 139 (2017) 4929¨C4934. https://doi.org/10.1021/jacs.7b01170."
4051,O=C(C1=CSC=C1C/2=C(C#N)C#N)C2=C/C3=CC4=C(C5=CC(C6(C7=CC=C(CCCCCC)S7)C8=CC=C(CCCCCC)S8)=C(C9=C6C(SC(/C=C%10C(C%11=CSC=C%11C\%10=C(C#N)C#N)=O)=C%12)=C%12S9)C=C5C4(C%13=CC=C(CCCCCC)S%13)C%14=CC=C(CCCCCC)S%14)S3,IDT6CN-Th1:1,-5.71,-4.01,16.75,0.81,0.767,10.41,"W. Gao, M. Zhang, T. Liu, R. Ming, Q. An, K. Wu, D. Xie, Z. Luo, C. Zhong, F. Liu, F. Zhang, H. Yan, C. Yang, Asymmetrical Ladder-Type Donor-Induced Polar Small Molecule Acceptor to Promote Fill Factors Approaching 77% for High-Performance Nonfullerene Polymer Solar Cells, Adv. Mater. 30 (2018) 1800052. https://doi.org/10.1002/adma.201800052."
4052,CCCCC(CC)CN1N=C2C(=N1)C1=C(C3=C2C2=C(C=C(/C=C4C(=O)C5=C(C=C(F)C(F)=C5)C4=C(C#N)C#N)S2)N3CC(CC)CCCC)N(CC(CC)CCCC)C2=C1SC(/C=C1C(=O)C3=C(C=C(F)C(F)=C3)C1=C(C#N)C#N)=C2,Y25,-5.49,-4.06,18.41,0.84,0.6638,10.41,"J. Song, F. Cai, C. Zhu, H. Chen, Q. Wei, D. Li, C. Zhang, R. Zhang, J. Yuan, H. Peng, S.K. So, Y. Zou, Over 13% Efficient Organic Solar Cells Based on Low-Cost Pentacyclic A-DA¡äD-A-Type Nonfullerene Acceptor, Sol. RRL. 5 (2021) 2100281. https://doi.org/10.1002/solr.202100281."
