Repository: JinYSun/TeLLAgent

# 🤖**TeLLAgent**👑

------

### **<u>** TeLLAgent: A Tool-Enhanced Large Language Model-based Agent for Autonomous Design and Discovery of High-Performance Molecules</u>

## 😀Motivation

Large language model (LLM) agents have demonstrated significantly enhanced capabilities compared to individual LLMs. However, their application in the chemistry domain remains constrained by limited multimodal synergy, restricted toolsets, static knowledge bases, and insufficient multi-step reasoning and tool-calling capabilities.

File: tool/dataset.csv (part 47 of 48)
ID,SMILES,Name,HOMO,LUMO,Voc (V),Jsc (mA cm^2),FF,PCE(%),ref
4053,O=C(C(C=CC=C1)=C1C/2=C(C#N)/C#N)C2=C/C3=CC(C4(C5=CC=C(OCCCCCC)C=C5)C6=CC=C(OCCCCCC)C=C6)=C(S3)C7=C4C=C(C(C=C(C(C8=CC=C(OCCCCCC)C=C8)(C9=CC=C(OCCCCCC)C=C9)C%10=C%11SC(/C=C%12C(C(C=CC=C%13)=C%13C\%12=C(C#N)C#N)=O)=C%10)C%11=C%14)=C%14C%15(CCCCCCCC)CCCCCCCC)C%15=C7,DTCFOIC,-5.63,-3.93,18.56,0.88,0.641,10.41,"P. Yin, T. Zheng, Y. Wu, G. Liu, Z.-G. Zhang, C. Cui, Y. Li, P. Shen, Achieving efficient thick active layer and large area ternary polymer solar cells by incorporating a new fused heptacyclic non-fullerene acceptor, J. Mater. Chem. A. 6 (2018) 20313¨C20326. https://doi.org/10.1039/C8TA06836D."
4054,CCCCCCC1=CC=C(C2(C3=CC=C(CCCCCC)C=C3)C3=C(SC4=C3SC3=C4SC(/C=C4C(=O)C5=CC(F)=C(F)C=C5C4=C(C#N)C#N)=C3)C3=C2C2=C(S3)C3=C(S2)C2=C(C4=C(S2)C2=C(C=C(/C=C5C(=O)C6=C(C=C(F)C(F)=C6)C5=C(C#N)C#N)S2)S4)C3(C2=CC=C(CCCCCC)C=C2)C2=CC=C(CCCCCC)C=C2)C=C1,8TIC-4F,-5.36,-3.88,21,0.75,0.66,10.4,"X. Liao, H. Pei, H. Zhao, Y. Cui, L. Li, X. Shi, P. Zhu, W. Ma, Y. Chen, A.K.-Y. Jen, The synergistic effects of central core size and end group engineering on performance of narrow bandgap nonfullerene acceptors, Chem. Eng. J. 435 (2022) 135020. https://doi.org/10.1016/j.cej.2022.135020."
4055,CCCCCCOC1=C2C3=C(C4=C(C=C(/C=C5C(=O)C6=C(C=C(F)C(F)=C6)C5=C(C#N)C#N)S4)S3)C(C3=CC=C(CCCCCC)C=C3)(C3=CC=C(CCCCCC)C=C3)C3=CC(OCCCCCC)=C4C5=C(C6=C(C=C(/C=C7C(=O)C8=C(C=C(F)C(F)=C8)C7=C(C#N)C#N)S6)S5)C(C5=CC=C(CCCCCC)C=C5)(C5=CC=C(CCCCCC)C=C5)C(=C1)C4=C32,PTT-2FIC,-5.54,-3.87,18.26,0.87,0.65,10.4,"S. Du, N. Yao, S. Liu, Y. Xu, J. Cao, W. Zhuang, J. Yu, N. Wang, D. Yu, F. Zhang, E. Wang, Nonfullerene acceptors from thieno[3,2-b]thiophene-fused naphthalene donor core with six-member-ring connection for efficient organic solar cells, Dyes Pigments. 185 (2021) 108892. https://doi.org/10.1016/j.dyepig.2020.108892."
4056,CCCCCCC1=CC=C(C2(C3=CC=C(CCCCCC)C=C3)C3=CC4=C(C=C3C3=C2C2=C(C=C(/C=C5C(=O)C6=C(C=C(Br)S6)C5=C(C#N)C#N)S2)S3)C(C2=CC=C(CCCCCC)C=C2)(C2=CC=C(CCCCCC)C=C2)C2=C4SC3=C2SC(/C=C2C(=O)C4=C(C=C(Br)S4)C2=C(C#N)C#N)=C3)C=C1,ITCC-Br,-5.74,-3.91,16.2,0.99,0.649,10.4,"J. Cai, C. Guo, L. Wang, Y. Fu, C. Chen, D. Li, D. Liu, T. Wang, An asymmetry strategy to reduce excessive aggregation of brominated non-fullerene acceptors for enhanced efficiency of organic solar cells, Org. Electron. 100 (2022) 106357. https://doi.org/10.1016/j.orgel.2021.106357."
4057,CCCCCCC1=CC=C(C2(C3=CC=C(CCCCCC)C=C3)C3=CC4=C(C=C3C3=C2C2=C(C=C(C5=C(OC)C(OC)=C(/C=C6C(=O)C7=C(C=C(F)C(F)=C7)C6=C(C#N)C#N)S5)S2)S3)C(C2=CC=C(CCCCCC)C=C2)(C2=CC=C(CCCCCC)C=C2)C2=C4SC3=C2SC(C2=C(OC)C(OC)=C(/C=C4C(=O)C5=C(C=C(F)C(F)=C5)C4=C(C#N)C#N)S2)=C3)C=C1,IDTT2OT-4F,-5.15,-3.29,19.3,0.86,0.624,10.4,"I.N. Kim, S.J. Jeon, Y.H. Kim, H.S. Lee, Y.W. Han, N.G. Yang, D.H. Hong, C.H. Jung, D.K. Moon, Synthesis of 3,4-dimethoxythiophene spacer-based non-fullerene acceptors for efficient organic solar cells, Synth. Met. 280 (2021) 116880. https://doi.org/10.1016/j.synthmet.2021.116880."
4058,CCCCCCC1=CC=C(C2(C3=CC=C(CCCCCC)C=C3)C3=CC4=C(C=C3C3=C2C=C(/C=C2C(=O)C5=C(C=C(Cl)C(Cl)=C5)C2=C(C#N)C#N)S3)C(C2=CC=C(CCCCCC)C=C2)(C2=CC=C(CCCCCC)C=C2)C2=C4SC(C3=C(F)C(F)=C(C4=CC5=C(S4)C4=C(C=C6C(=C4)C(C4=CC=C(CCCCCC)C=C4)(C4=CC=C(CCCCCC)C=C4)C4=C6SC(/C=C6C(=O)C7=C(C=C(Cl)C(Cl)=C7)C6=C(C#N)C#N)=C4)C5(C4=CC=C(CCCCCC)C=C4)C4=CC=C(CCCCCC)C=C4)C4=NON=C43)=C2)C=C1,BO2FIDT-4Cl,-5.73,-3.89,16.1,0.96,0.613,10.4,"C. Zhang, X. Song, K.-K. Liu, M. Zhang, J. Qu, C. Yang, G.-Z. Yuan, A. Mahmood, F. Liu, F. He, D. Baran, J.-L. Wang, Electron-Deficient and Quinoid Central Unit Engineering for Unfused Ring-Based A1¨CD¨CA2¨CD¨CA1-Type Acceptor Enables High Performance Nonfullerene Polymer Solar Cells with High Voc and PCE Simultaneously, Small. 16 (2020) 1907681. https://doi.org/10.1002/smll.201907681."
4059,CCCCCCC(CCCC)C1=C(C2=CC(C3=C(C)C=C(C)C=C3C)=C(C3=C(C4=C(C)C=C(C)C=C4C)C=C(C4=C(C(CCCC)CCCCCC)C=C(/C=C5C(=O)C6=C(C=C(F)C(F)=C6)C5=C(C#N)C#N)S4)S3)S2)SC(/C=C2C(=O)C3=C(C=C(F)C(F)=C3)C2=C(C#N)C#N)=C1,A4T-23,-5.63,-3.98,21,0.87,0.568,10.4,"L. Ma, S. Zhang, J. Zhu, J. Wang, J. Ren, J. Zhang, J. Hou, Completely non-fused electron acceptor with 3D-interpenetrated crystalline structure enables efficient and stable organic solar cell, Nat. Commun. 12 (2021) 5093. https://doi.org/10.1038/s41467-021-25394-w."
4060,CCCCCCC1=CC=C(C2(C3=CC=C(CCCCCC)C=C3)C3=CC4=C(C=C3C3=C2C=C(C2=C5OCCOC5=C(/C=C5C(=O)C6=C(C=C(F)C(F)=C6)C5=C(C#N)C#N)S2)S3)C(C2=CC=C(CCCCCC)C=C2)(C2=CC=C(CCCCCC)C=C2)C2=C4SC(C3=C4OCCOC4=C(/C=C4C(=O)C5=C(C=C(F)C(F)=C5)C4=C(C#N)C#N)S3)=C2)C=C1,IDT-ED-4F,-5.38,-3.88,22.14,0.88,0.5304,10.4,"S.J. Jeon, Y.H. Kim, I.N. Kim, N.G. Yang, J.H. Yun, D.K. Moon, Utilizing 3,4-ethylenedioxythiophene (EDOT)-bridged non-fullerene acceptors for efficient organic solar cells, J. Energy Chem. 65 (2022) 194¨C204. https://doi.org/10.1016/j.jechem.2021.05.032."
4061,CCCCCCCCCCCC1=C(/C=C2C(=O)C3=C(C=C(F)C(F)=C3)C2=C(C#N)C#N)SC2=C1SC1=C2N(CCCCCCCC)C2=C1C1=NSN=C1C1=C2N(CCCCCCCC)C2=C1SC1=C2SC(/C=C2C(=O)C3=C(C=C(F)C(F)=C3)C2=C(C#N)C#N)=C1CCCCCCCCCCC,Y6-nC8,-5.71,-4.08,19.07,0.863,0.631,10.38,"L. Yi, S. Dai, R. Sun, W. Wang, Y. Wu, X. Jiao, C. Zhang, J. Min, Alkyl chain engineering of non-fullerene small molecule acceptors for solution-processable organic solar cells, Org. Electron. 87 (2020) 105963. https://doi.org/10.1016/j.orgel.2020.105963."
4062,CCCCCCOC1=C(/C=C2C(=O)C3=C(C=C(F)C(F)=C3)C2=C(C#N)C#N)SC(C2=CC3=C(S2)C2=C(C=C4C(=C2)C(C2=CC=C(CCCCCC)C=C2)(C2=CC=C(CCCCCC)C=C2)C2=C4SC(C4=CC(SCCCCCC)=C(/C=C5C(=O)C6=C(C=C(F)C(F)=C6)C5=C(C#N)C#N)S4)=C2)C3(C2=CC=C(CCCCCC)C=C2)C2=CC=C(CCCCCC)C=C2)=C1,IDTCN-S,-5.57,-3.9,19.04,0.85,0.657,10.34,"Y. Liu, M. Li, J. Yang, W. Xue, S. Feng, J. Song, Z. Tang, W. Ma, Z. Bo, High-Efficiency As-Cast Organic Solar Cells Based on Acceptors with Steric Hindrance Induced Planar Terminal Group, Adv. Energy Mater. 9 (2019) 1901280. https://doi.org/10.1002/aenm.201901280."
4063,CCCCC(CC)CC1(CC(CC)CCCC)C2=C(SC(/C=C3C(=O)C4=CC(F)=C(F)C=C4C3=C(C#N)C#N)=C2)C2=C1C=C(C1=NC=C(C3=CC4C(S3)C3=C(C=C(/C=C5C(=O)C6=CC(F)=C(F)C=C6C5=C(C#N)C#N)S3)C4(CC(CC)CCCC)CC(CC)CCCC)N=C1)S2,NCIC,,,17.53,0.879,0.667,10.32,"J. Gao, Y. Li, S. Li, X. Xia, X. Lu, M. Shi, H. Chen, Non-fullerene acceptors with nitrogen-containing six-membered heterocycle cores for the applications in organic solar cells, Sol. Energy Mater. Sol. Cells. 225 (2021) 111046. https://doi.org/10.1016/j.solmat.2021.111046."
4064,CCCCCCC1=CC=C(C2(C3=CC=C(CCCCCC)C=C3)C3=C(CC4=C3SC3=C4C4(C5=CC=C(CCCCCC)C=C5C5=C4C=CC(CCCCCC)=C5)C4=C3SC3=C4SC(/C=C4C(=O)C5=CC=CC=C5C4=C(C#N)C#N)=C3)C3=C2C2=C(C=C(/C=C4C(=O)C5=C(C=CC=C5)C4=C(C#N)C#N)S2)S3)C=C1,6TIC,-5.42,-3.91,19.6,0.81,0.65,10.32,"X. Liao, H. Pei, H. Zhao, Y. Cui, L. Li, X. Shi, P. Zhu, W. Ma, Y. Chen, A.K.-Y. Jen, The synergistic effects of central core size and end group engineering on performance of narrow bandgap nonfullerene acceptors, Chem. Eng. J. 435 (2022) 135020. https://doi.org/10.1016/j.cej.2022.135020."
4065,CCCCC(CC)CC1(CC(CC)CCCC)C2=CC3=C(C=C2C2=C1C=C(C1=CC=C(/C=C4C(=O)C5=C(C=C(F)C(F)=C5)C4=C(C#N)C#N)[Se]1)S2)C(CC(CC)CCCC)(CC(CC)CCCC)C1=C3SC(C2=CC=C(/C=C3C(=O)C4=C(C=C(F)C(F)=C4)C3=C(C#N)C#N)[Se]2)=C1,IDT2SeC2C4-4F,-5.4,-4.08,21.81,0.77,0.618,10.32,"X. Zhang, Q. Wang, Z. Liang, M. Li, Y. Geng, Low-bandgap non-fullerene acceptors based on selenophene ¦Ð spacer and alkylated indaceno[1,2-b:5,6-b¡ä]dithiophene for organic solar cells, Org. Electron. 69 (2019) 200¨C207. https://doi.org/10.1016/j.orgel.2019.03.038."
4066,CCCCCCCCCCCC1=C(/C=C2C(=O)C3=CC4=CC=CC=C4C=C3C2=C(C#N)C#N)SC2=C1SC1=C2N(CC(CC)CCCC)C2=C1C1=NSN=C1C1=C2N(CC(CC)CCCC)C2=C1SC1=C2SC(/C=C2C(=O)C3=C(C=C4C=CC=CC4=C3)C2=C(C#N)C#N)=C1CCCCCCCCCCC,BTP-C2C4-N,-5.49,-3.9,18.2,0.93,0.571,10.3,"J. Pan, Y. Shi, J. Yu, H. Zhang, Y. Liu, J. Zhang, F. Gao, X. Yu, K. Lu, Z. Wei, ¦Ð-Extended Nonfullerene Acceptors for Efficient Organic Solar Cells with a High Open-Circuit Voltage of 0.94 V and a Low Energy Loss of 0.49 eV, ACS Appl. Mater. Interfaces. 13 (2021) 22531¨C22539. https://doi.org/10.1021/acsami.1c04273."
4067,O=C(C1=C(SC2=C1SC=C2)C/3=C(C#N)C#N)C3=C/C4=CC5=C(S4)C6=C(C7=CC8=C(C9=C(S8)C(SC(/C=C%10C(C%11=C(SC%12=C%11SC=C%12)C\%10=C(C#N)/C#N)=O)=C%13)=C%13C9(C%14=CC=C(CCCCCC)C=C%14)C%15=CC=C(CCCCCC)C=C%15)C=C7S6)C5(C%16=CC=C(CCCCCC)C=C%16)C%17=CC=C(CCCCCC)C=C%17,BDCPDT-TTC,-5.38,-3.78,17.72,0.94,0.6178,10.29,"S.-L. Chang, F.-Y. Cao, W.-C. Huang, P.-K. Huang, K.-H. Huang, C.-S. Hsu, Y.-J. Cheng, New Thieno[3,2-b]thiophene-Based Acceptor: Tuning Acceptor Strength of Ladder-Type N-Type Materials to Simultaneously Achieve Enhanced Voc and Jsc of Nonfullerene Solar Cells, ACS Energy Lett. 3 (2018) 1722¨C1729. https://doi.org/10.1021/acsenergylett.8b00563."
4068,CCCCCCC1=CC=C(C2(C3=CC=C(CCCCCC)C=C3)C3=CC4=C(C=C3C3=C2C2=C(C=C(/C=C5C(=O)C6=C(C=C(F)C(F)=C6)C5=C(C#N)C#N)S2)S3)C(C2=CC=C(CCCCCC)C=C2)(C2=CC=C(CCCCCC)C=C2)C2=C4SC3=C2SC(/C=C2C(=O)C4=C(C=CC=C4)C2=C(C#N)C#N)=C3)C=C1,a-IT-2F,-5.67,-4.07,19.06,0.78,0.6884,10.28,"M. Li, Y. Zhou, J. Zhang, J. Song, Z. Bo, Tuning the dipole moments of nonfullerene acceptors with an asymmetric terminal strategy for highly efficient organic solar cells, J. Mater. Chem. A. 7 (2019) 8889¨C8896. https://doi.org/10.1039/C8TA12530A."
4069,CCCCCCCCC(CCCCCC)COC1=CC(C2=CC(CCCCCC)=C(/C=C3C(=O)C4=C(C=C(F)C(F)=C4)C3=C(C#N)C#N)S2)=C(OCC(CCCCCC)CCCCCCCC)C=C1C1=CC(CCCCCC)=C(/C=C2C(=O)C3=C(C=C(F)C(F)=C3)C2=C(C#N)C#N)S1,PTIC,-5.59,-3.81,16.73,0.93,0.66,10.27,"Z.-P. Yu, Z.-X. Liu, F.-X. Chen, R. Qin, T.-K. Lau, J.-L. Yin, X. Kong, X. Lu, M. Shi, C.-Z. Li, H. Chen, Simple non-fused electron acceptors for efficient and stable organic solar cells, Nat. Commun. 10 (2019) 2152. https://doi.org/10.1038/s41467-019-10098-z."
4070,CCCCCCOC1=C2SC3=C(C2=C(OCCCCCC)C2=C1C1=C(S2)C2=C(C=C(/C=C4C(=O)C5=C(C=CC=C5)C4=C(C#N)C#N)S2)C1(C1=CC=C(CCCCCC)C=C1)C1=CC=C(CCCCCC)C=C1)C(C1=CC=C(CCCCCC)C=C1)(C1=CC=C(CCCCCC)C=C1)C1=C3SC(/C=C2C(=O)C3=C(C=CC=C3)C2=C(C)C#N)=C1,NOBDT,-5.26,-3.89,19.16,0.77,0.7,10.26,"Y. Zhang, B. Kan, Y. Sun, Y. Wang, R. Xia, X. Ke, Y.-Q.-Q. Yi, C. Li, H.-L. Yip, X. Wan, Y. Cao, Y. Chen, Nonfullerene Tandem Organic Solar Cells with High Performance of 14.11%, Adv. Mater. 30 (2018) 1707508. https://doi.org/10.1002/adma.201707508."
4071,CCCCCCOC1=CC=CC(OCCCCCC)=C1C1=C(C2=C(C3=C(OCCCCCC)C=CC=C3OCCCCCC)C=C(C3=CC=C(/C=C4C(=O)C5=C(C=C(F)C(F)=C5)C4=C(C#N)C#N)S3)S2)SC(C2=CC=C(/C=C3C(=O)C4=CC(F)=C(F)C=C4C3=C(C#N)C#N)S2)=C1,o-4TB-2F,-5.63,-4,20.48,0.76,0.657,10.26,"Y.-N. Chen, M. Li, Y. Wang, J. Wang, M. Zhang, Y. Zhou, J. Yang, Y. Liu, F. Liu, Z. Tang, Q. Bao, Z. Bo, A Fully Non-fused Ring Acceptor with Planar Backbone and Near-IR Absorption for High Performance Polymer Solar Cells, Angew. Chem. Int. Ed. 59 (2020) 22714¨C22720. https://doi.org/10.1002/anie.202010856."
4072,CCN(C/1=O)/C(SC1=C/C2=CC=C(C3=CC4=C(C=C3)C5=CC=C(C6=CC=C(/C=C7S/C(N(CC)C7=O)=C(C#N)C#N)C8=NSN=C68)C=C5C49C%10=CC=C(OCCCCCCCC)C=C%10C%11=C9C=CC(OCCCCCCCC)=C%11)C%12=NSN=C2%12)=C(C#N)/C#N,SFBRCN1,-5.93,-3.86,17.25,0.9,0.65,10.26,"X. Xu, Z. Bi, W. Ma, Z. Wang, W.C.H. Choy, W. Wu, G. Zhang, Y. Li, Q. Peng, Highly Efficient Ternary-Blend Polymer Solar Cells Enabled by a Nonfullerene Acceptor and Two Polymer Donors with a Broad Composition Tolerance, Adv. Mater. 29 (2017) 1704271. https://doi.org/10.1002/adma.201704271."
4073,CCCCCCC1=CC=C(C2(C3=CC=C(CCCCCC)C=C3)C3=CC4=C(C=C3C3=C2C=C(C2=C(OCC(CC)CCCC)C(/C=C5C(=O)C6=C(C=CC=C6)C5=C(C#N)C#N)=CS2)S3)C(C2=CC=C(CCCCCC)C=C2)(C2=CC=C(CCCCCC)C=C2)C2=C4SC(C3=C(OCC(CC)CCCC)C(/C=C4C(=O)C5=C(C=CC=C5)C4=C(C#N)C#N)=CS3)=C2)C=C1,i-IEICO,-5.31,-3.68,18.76,0.96,0.582,10.26,"Z. Cong, B. Zhao, Z. Chen, W. Wang, H. Wu, J. Liu, J. Wang, L. Wang, W. Ma, C. Gao, Efficient Polymer Solar Cells Having High Open-Circuit Voltage and Low Energy Loss Enabled by a Main-Chain Twisted Small Molecular Acceptor, ACS Appl. Mater. Interfaces. 11 (2019) 16795¨C16803. https://doi.org/10.1021/acsami.9b03499."
4074,CCCCCCC1(CCCCCC)C2=CC3=C(C=C2C2=C1C=C(/C=C1C(=O)C4=C(C=C(Cl)C(Cl)=C4)C1=C(C#N)C#N)S2)C(CCCCCC)(CCCCCC)C1=C3SC(/C=C2C(=O)C3=C(C=C(Cl)C(Cl)=C3)C2=C(C#N)C#N)=C1,ID-4Cl,-5.81,-4.01,17.87,0.767,0.7426,10.25,"X. Li, H. Meng, F. Shen, D. Su, S. Huo, J. Shan, J. Huang, C. Zhan, Semitransparent fullerene-free polymer solar cell with 44% AVT and 7% efficiency based on a new chlorinated small molecule acceptor, Dyes Pigments. 166 (2019) 196¨C202. https://doi.org/10.1016/j.dyepig.2019.03.024."
4075,O=C(C(C=CC=C1)=C1C/2=C(C#N)C#N)C2=C/C3=CC4=C(S3)C5=C(C6=CC(C7(C8=CC=C(CCCCCCCCC)C=C8)C9=CC=C(CCCCCCCCC)C=C9)=C(C%10=C7C(SC(/C=C%11C(C(C=CC=C%12)=C%12C\%11=C(C#N)/C#N)=O)=C%13)=C%13S%10)C=C6C5(C%14=CC=C(CCCCCCCCC)C=C%14)C%15=CC=C(CCCCCCCCC)C=C%15)S4,ITIC-9,-5.78,-3.97,14.55,0.99,0.666,10.24,"T.J. Aldrich, S.M. Swick, F.S. Melkonyan, T.J. Marks, Enhancing Indacenodithiophene Acceptor Crystallinity via Substituent Manipulation Increases Organic Solar Cell Efficiency, Chem. Mater. 29 (2017) 10294¨C10298. https://doi.org/10.1021/acs.chemmater.7b04616."
4076,CCCCCCC1=CC=C(C2(C3=CC=C(CCCCCC)C=C3)C3=C(C=C4C(=C3)C3=C(C5=C(C=C(/C=C6C(=O)C7=C(C=C(F)C(F)=C7)C6=C(C#N)C#N)S5)S3)C4(C3=CC=C(CCCCCC)C=C3)C3=CC=C(CCCCCC)C=C3)C3=C2C=C(/C=C2C(=O)C4=C(C=C(F)C(F)=C4)C2=C(C#N)C#N)S3)C=C1,T-TT-4F,-5.68,-3.53,18.6,0.856,0.643,10.23,"S. Liu, B. Zhao, Z. Cong, Q. Cheng, W. Wang, H. Pan, J. Liu, H. Wu, C. Gao, Influences of the terminal groups on the performances of asymmetric small molecule acceptors-based polymer solar cells, Dyes Pigments. 178 (2020) 108388. https://doi.org/10.1016/j.dyepig.2020.108388."
4077,CCCCCCC1=CC=C(C2(C3=CC=C(CCCCCC)C=C3)C3=CC4=C(C=C3C3=C2C=C(/C=C2C(=O)C5=C(C=C6CCCCC6=C5)C2=C(C#N)C#N)S3)C(C2=CC=C(CCCCCC)C=C2)(C2=CC=C(CCCCCC)C=C2)C2=C4SC(/C=C3C(=O)C4=C(C=C5CCCCC5=C4)C3=C(C#N)C#N)=C2)C=C1,IDT-HN,-5.92,-3.86,14.43,0.93,0.7641,10.22,"R. Li, G. Liu, R. Xie, Z. Wang, X. Yang, K. An, W. Zhong, X.-F. Jiang, L. Ying, F. Huang, Y. Cao, Introducing cyclic alkyl chains into small-molecule acceptors for efficient polymer solar cells, J. Mater. Chem. C. 6 (2018) 7046¨C7053. https://doi.org/10.1039/C8TC01780H."
4078,O=C(C(C=CC=C1)=C1C/2=C(C#N)C#N)C2=C/C3=CC4=C(C5=CC(C6(C7=CC=C(CCCCCC)C=C7)C8=CC=C(CCCCCC)C=C8)=C(C9=C6C=C(/C=C%10C(C(C=CC=C%11)=C%11C\%10=C(C#N)C#N)=O)S9)C=C5C4(C%12=CC=C(CCCCCC)C=C%12)C%13=CC=C(CCCCCC)C=C%13)S3,IDT-,-5.92,-3.86,14.43,0.93,0.76,10.22,"S. Li, L. Ye, W. Zhao, X. Liu, J. Zhu, H. Ade, J. Hou, Design of a New Small-Molecule Electron Acceptor Enables Efficient Polymer Solar Cells with High Fill Factor, Adv. Mater. 29 (2017) 1704051. https://doi.org/10.1002/adma.201704051."
4079,CCCCCCCCC1(CCCCCCCC)C2=CC3=C(C=C2C2=C1C=C(C1=C4C(F)=C(C(=O)OCC(CC)CCCC)SC4=C(/C=C4C(=O)C5=CC(F)=C(F)C=C5C4=C(C#N)C#N)S1)S2)C(CCCCCCCC)(CCCCCCCC)C1=C3SC(C2=C3C(F)=C(C(=O)OCC(CC)CCCC)SC3=C(/C=C3C(=O)C4=CC(F)=C(F)C=C4C3=C(C#N)C#N)S2)=C1,6-IF4F,-5.42,-4.14,25.21,0.59,0.679,10.22,"Y. Zhang, Y. Wang, T. Shan, Q. Wei, Y.X. Xu, H. Zhong, Non-Fullerene Acceptors with an Optical Response over 1000 nm toward Efficient Organic Solar Cells, ACS Appl. Mater. Interfaces. 13 (2021) 51279¨C51288. https://doi.org/10.1021/acsami.1c13404."
4080,O=C(C(C=C(F)C(F)=C1)=C1C/2=C(C#N)C#N)C2=C/C(S3)=CC4=C3C=C(C5=C(OCCCCCCCC)C6=C(C7=CC(C8(C9=CC=C(CCCCCC)C=C9)C%10=CC=C(CCCCCC)C=C%10)=C(C%11=C8C(OCCCCCCCC)=C(C%12=CC%13=C(C=C(/C=C%14C(C(C=C(F)C(F)=C%15)=C%15C\%14=C(C#N)/C#N)=O)S%13)S%12)S%11)C=C7C6(C%16=CC=C(CCCCCC)C=C%16)C%17=CC=C(CCCCCC)C=C%17)S5)S4,IDTO-TT-4F,-5.39,-3.89,17.21,0.856,0.694,10.21,"D. Liu, B. Kan, X. Ke, N. Zheng, Z. Xie, D. Lu, Y. Liu, Extended Conjugation Length of Nonfullerene Acceptors with Improved Planarity via Noncovalent Interactions for High-Performance Organic Solar Cells, Adv. Energy Mater. 8 (2018) 1801618. https://doi.org/10.1002/aenm.201801618."
4081,CCCCCCC1=CC=C(C2(C3=CC=C(CCCCCC)C=C3)C3=CC4=C(C=C3C3=C2C2=C(C=C(/C=C5C(=O)C6=C(C=C(F)C(F)=C6F)C5=C(C#N)C#N)S2)S3)C(C2=CC=C(CCCCCC)C=C2)(C2=CC=C(CCCCCC)C=C2)C2=C4SC3=C2SC(/C=C2C(=O)C4=C(C=C(F)C(F)=C4F)C2=C(C#N)C#N)=C3)C=C1,ITIC-3F,-5.73,-4.12,17.8,0.89,0.641,10.21,"T.J. Aldrich, M. Matta, W. Zhu, S.M. Swick, C.L. Stern, G.C. Schatz, A. Facchetti, F.S. Melkonyan, T.J. Marks, Fluorination Effects on Indacenodithienothiophene Acceptor Packing and Electronic Structure, End-Group Redistribution, and Solar Cell Photovoltaic Response, J. Am. Chem. Soc. 141 (2019) 3274¨C3287. https://doi.org/10.1021/jacs.8b13653."
4082,O=C(C(C=C(F)C(F)=C1)=C1C/2=C(C#N)/C#N)C2=C/C(S3)=CC4=C3C5=C6C7=C8C9=C%10C(C%11=CC=C%10C7=CC=C6C4(C%12=CC=C(CCCCCC)C=C%12)C%13=CC=C(CCCCCC)C=C%13)=C(C(SC(/C=C%14C(C(C=C(F)C(F)=C%15)=C%15C\%14=C(C#N)C#N)=O)=C%16)=C%16C%11(C%17=CC=C(CCCCCC)C=C%17)C%18=CC=C(CCCCCC)C=C%18)C=C9N(CC(CCCCCC)CCCCCCCC)C8=C5,DTPC-DFIC,-5.31,-4.1,21.92,0.76,0.613,10.21,"Z. Yao, X. Liao, K. Gao, F. Lin, X. Xu, X. Shi, L. Zuo, F. Liu, Y. Chen, A.K.-Y. Jen, Dithienopicenocarbazole-Based Acceptors for Efficient Organic Solar Cells with Optoelectronic Response Over 1000 nm and an Extremely Low Energy Loss, J. Am. Chem. Soc. 140 (2018) 2054¨C2057. https://doi.org/10.1021/jacs.7b13239."
4083,CCCCCCCCC1(CCCCCCCC)C2=CC3=C(C=C2C2=C1C1=C(C=C(C=C4C(=O)N(CC)C(=S)N(CC)C4=O)S1)S2)C(CCCCCCCC)(CCCCCCCC)C1=C3SC2=C1SC(C=C1C(=O)N(CC)C(=S)N(CC)C1=O)=C2,IDTTA,-5.81,-3.97,14.9,0.98,0.69,10.2,"Y. Firdaus, Q. He, Y. Lin, F.A.A. Nugroho, V.M.L. Corre, E. Yengel, A.H. Balawi, A. Seitkhan, F. Laquai, C. Langhammer, F. Liu, M. Heeney, T.D. Anthopoulos, Novel wide-bandgap non-fullerene acceptors for efficient tandem organic solar cells, J. Mater. Chem. A. 8 (2020) 1164¨C1175. https://doi.org/10.1039/C9TA11752K."
4084,CCCCC(CC)CC1(CC(CC)CCCC)C2=C(SC(/C=C3C(=O)C4=C(C=C(Cl)C(Cl)=C4)C3=C(C#N)C#N)=C2)C2=C1C=C(C1=CC=C(C3=CC4=C(S3)C3=C(C=C(/C=C5C(=O)C6=C(C=C(Cl)C(Cl)=C6)C5=C(C#N)C#N)S3)C4(CC(CC)CCCC)CC(CC)CCCC)C3=NSN=C13)S2,BTCIC-4CL,-5.64,-4.12,23.2,0.63,0.69,10.2,"S. Pang, X. Zhou, S. Zhang, H. Tang, S. Dhakal, X. Gu, C. Duan, F. Huang, Y. Cao, Nonfused Nonfullerene Acceptors with an A¨CD¨CA¡ä¨CD¨CA Framework and a Benzothiadiazole Core for High-Performance Organic Solar Cells, ACS Appl. Mater. Interfaces. 12 (2020) 16531¨C16540. https://doi.org/10.1021/acsami.0c01850."
4085,CCCCCCCCOC1=C2SC3=C(C2=C(OCCCCCCCC)C2=C1C1=C(S2)C2=C(C4=C(C=C(/C=C5C(=O)C6=C(C=CC=C6)C5=C(C#N)C#N)S4)S2)C1(C1=CC=C(CCCCCC)C=C1)C1=CC=C(CCCCCC)C=C1)C(C1=CC=C(CCCCCC)C=C1)(C1=CC=C(CCCCCC)C=C1)C1=C3SC2=C1SC(/C=C1/C(=O)C3=CC=CC=C3C1=C(C#N)C#N)=C2,OBTT-0F,-5.27,-3.87,16.86,0.889,0.679,10.2,"Y. Sun, H.-H. Gao, Y.-Q.-Q. Yi, X. Wan, H. Feng, X. Ke, Y. Zhang, J. Yan, C. Li, Y. Chen, Fluorination-modulated end units for high-performance non-fullerene acceptors based organic solar cells, Sci. China Mater. 62 (2019) 1210¨C1217. https://doi.org/10.1007/s40843-019-9415-2."
4086,CCCCCCCCC1=CC=C(C2(C3=CC=C(C)C=C3)C3=CC4=C(C=C3C3=C2C2=C(C=C(C5=CC=C(C=C(C#N)C#N)C6=NSN=C56)S2)S3)C(C2=CC=C(CCCCCCCC)C=C2)(C2=CC=C(CCCCCCCC)C=C2)C2=C4SC3=C2SC(C2=CC=C(C=C(C#N)C#N)C4=NSN=C24)=C3)C=C1,IT-BT-CN,-5.53,-3.96,16.38,1,0.6247,10.2,"S. Shome, H.J. Shin, J. Yang, B. Park, S.-J. Ko, J. Lee, H. Choi, Microwave-Assisted Synthesis of Non-Fullerene Acceptors and Their Photovoltaic Studies for High-Performance Organic Solar Cells, ACS Appl. Energy Mater. 4 (2021) 9816¨C9826. https://doi.org/10.1021/acsaem.1c01872."
4087,CCCCCCC1=CC=C(C2(C3=CC=C(CCCCCC)C=C3)C3=CC4=C(C=C3C3=C2C2=C(C=C(/C=C5C(=O)C6=C(C=C(Cl)C(Cl)=C6)C5=C(C#N)C#N)S2)S3)C(C2=CC=C(CCCCCC)C=C2)(C2=CC=C(CCCCCC)C=C2)C2=C4SC3=C2SC(/C=C(C#N)C2=NC4=C(C=CC(Cl)=C4)O2)=C3)C=C1,ICCl-IDTT-BOACl,-5.48,-3.73,18.37,0.99,0.561,10.2,"Y. Zhao, X. Tang, J. Cao, P. Huang, C. Weng, P. Shen, Balancing the Voc-Jsc trade-off in polymer solar cells based on 2-(benzoxazol-2-yl)-acetonitrile end-capped small-molecule acceptors through asymmetry and halogenation of end groups, Org. Electron. 102 (2022) 106446. https://doi.org/10.1016/j.orgel.2022.106446."
4088,CCCCC(CC)CC1=C(/C=C2C(=O)C3=CC(F)=C(F)C=C3C2=C(C#N)C#N)SC(C2=CC(CC(CC)CCCC)=C(C3=C(CC(CC)CCCC)C=C(C4=CC(CC(CC)CCCC)=C(/C=C5C(=O)C6=CC(F)=C(F)C=C6C5=C(C#N)C#N)S4)S3)S2)=C1,4T-3,-5.86,-3.98,17.27,0.81,0.7245,10.15,"Y. Zhou, M. Li, H. Lu, H. Jin, X. Wang, Y. Zhang, S. Shen, Z. Ma, J. Song, Z. Bo, High-Efficiency Organic Solar Cells Based on a Low-Cost Fully Non-Fused Electron Acceptor, Adv. Funct. Mater. 31 (2021) 2101742. https://doi.org/10.1002/adfm.202101742."
4089,FC1=CC(C2=CC3=C(C(SC(/C=C4C(C(C=CC=C5)=C5C4=C(C#N)C#N)=O)=C6)=C6C3(CC(CC)CCCC)CC(CC)CCCC)S2)=C(F)C=C1C7=CC(C8(CC(CC)CCCC)CC(CC)CCCC)=C(S7)C9=C8C=C(/C=C%10C(C(C=CC=C%11)=C%11C\%10=C(C#N)C#N)=O)S9,DF-PCIC,-5.49,-3.77,15.66,0.91,0.7,10.14,"N. Wang, L. Zhan, S. Li, M. Shi, T.-K. Lau, X. Lu, R. Shikler, C.-Z. Li, H. Chen, Enhancement of intra- and inter-molecular ¦Ð-conjugated effects for a non-fullerene acceptor to achieve high-efficiency organic solar cells with an extended photoresponse range and optimized morphology, Mater. Chem. Front. 2 (2018) 2006¨C2012. https://doi.org/10.1039/C8QM00318A."
4090,CCCCC(CC)CC1=C(F)C=C(C2=C3C=C(C4=CC5=C(S4)C4=C(C=C(/C=C6C(=O)C7=C(C=C(Cl)C(Cl)=C7)C6=C(C#N)C#N)S4)C5(CC(CC)CCCC)CC(CC)CCCC)SC3=C(C3=CC(F)=C(CC(CC)CCCC)S3)C3=C2SC(C2=CC4=C(S2)C2=C(C=C(/C=C5C(=O)C6=C(C=C(Cl)C(Cl)=C6)C5=C(C#N)C#N)S2)C4(CC(CC)CCCC)CC(CC)CCCC)=C3)S1,F-BDTC-Cl,-5.59,-3.9,19.16,0.841,0.628,10.13,"Y. Wang, S. Liu, H. Gao, L. Wang, W. Wang, B. Zhao, H. Wu, C. Gao, Synergistic halogenation of backbone and end group for high-performance non-fused acceptors based organic solar cells, Dyes Pigments. (2022) 110178. https://doi.org/10.1016/j.dyepig.2022.110178."
4091,O=C(C(C(C)=CC=C1)=C1C/2=C(C#N)C#N)C2=C/C3=CC4=C(C5=CC(C6(CCCCCCCC)C7=CC=C(CCCCCC)C=C7)=C(C8=C6C=C(/C=C9C(C(C=CC(C)=C%10)=C%10C9=C(C#N)C#N)=O)S8)C=C5C4(CCCCCCCC)C%11=CC=C(CCCCCC)C=C%11)S3,IDT-OB1:1,-5.77,-3.87,16.18,0.88,0.71,10.12,"S. Feng, C. Zhang, Y. Liu, Z. Bi, Z. Zhang, X. Xu, W. Ma, Z. Bo, Fused-Ring Acceptors with Asymmetric Side Chains for High-Performance Thick-Film Organic Solar Cells, Adv. Mater. 29 (2017) 1703527. https://doi.org/10.1002/adma.201703527."
4092,CCCCC(CC)CN1C(=O)C2=C(C3=CC4=C(S3)C3=C(C=C(/C=C5C(=O)C6=C(C=CC=C6)C5=C(C#N)C#N)S3)C4(CC(CC)CCCC)CC(CC)CCCC)SC(C3=CC4=C(S3)C3=C(C=C(/C=C5C(=O)C6=C(C=CC=C6)C5=C(C#N)C#N)S3)C4(CC(CC)CCCC)CC(CC)CCCC)=C2C1=O,TPDCIC,-5.38,-3.78,18.16,0.83,0.6714,10.12,"S.-Z. Geng, W.-T. Yang, J. Gao, S.-X. Li, M.-M. Shi, T.-K. Lau, X.-H. Lu, C.-Z. Li, H.-Z. Chen, Non-fullerene Acceptors with a Thieno[3,4-c]pyrrole-4,6-dione (TPD) Core for Efficient Organic Solar Cells, Chin. J. Polym. Sci. 37 (2019) 1005¨C1014. https://doi.org/10.1007/s10118-019-2309-x."
4093,CCCCCCCCOC(=O)C1=CC2=C(C3=CC4=C(S3)C3=C(C=C5C(=C3)C(C3=CC=CC(OCCCCCC)=C3)(C3=CC=CC(OCCCCCC)=C3)C3=C5SC(C5=C6C=C(C(=O)OCO)SC6=C(/C=C6SC(=C(C#N)C#N)N(CC)C6=O)S5)=C3)C4(C3=CC=CC(OCCCCCC)=C3)C3=CC(OCCCCCC)=CC=C3)SC(/C=C3SC(=C(C#N)C#N)N(CC)C3=O)=C2S1,ATT-7,-5.45,-3.61,15.99,0.97,0.6667,10.12,"J. Zhang, F. Liu, S. Chen, C. Yang, X. Zhu, D. Zhu, High-Performance Polymer Solar Cells Achieved by Introducing Side-Chain Heteroatom on Small-Molecule Electron Acceptor, Macromol. Rapid Commun. 40 (2019) 1800393. https://doi.org/10.1002/marc.201800393."
4094,CCCCCCC1=CC=C(C2(C3=CC=C(CCCCCC)C=C3)C3=CC4=C(C=C3C3=C2C=C(/C=C2C(=O)C5=CC(F)=C(F)C=C5C2=C(C#N)C#N)S3)C(C2=CC=C(CCCCCC)C=C2)(C2=CC=C(CCCCCC)C=C2)C2=C4SC(C3=CC=C(C4=CC5=C(S4)C4=CC6=C(C=C4C5(C4=CC=C(CCCCCC)C=C4)C4=CC=C(CCCCCC)C=C4)C4=C(C=C(/C=C5C(=O)C7=C(C=C(F)C(F)=C7)C5=C(C#N)C#N)S4)C6(C4=CC=C(CCCCCC)C=C4)C4=CC=C(CCCCCC)C=C4)C4=NSN=C34)=C2)C=C1,BT-dIDT,-5.34,-3.87,18.59,0.87,0.6461,10.12,"M. Zhang, M. Zeng, H. Chen, L. Li, B. Zhao, S. Tan, A2-D-A1-D-A2-type small molecule acceptors incorporated with electron-deficient core for non-fullerene organic solar cells, Sol. Energy. 197 (2020) 511¨C518. https://doi.org/10.1016/j.solener.2020.01.032."
4095,O=C1C2=C(C=CS2)C(/C1=C/C(S3)=CC4=C3C5=CC(OC(CC(CC)CCCC)(CC(CC)CCCC)C6=C7SC(/C=C8/C(C(C=CS9)=C9C8=O)=C(C#N)C#N)=C6)=C7C=C5OC4(CC(CC)CCCC)CC(CC)CCCC)=C(C#N)/C#N,NBDTP,-5.66,-3.79,16.12,0.942,0.665,10.1,"H. Wu, H. Fan, S. Xu, C. Zhang, S. Chen, C. Yang, D. Chen, F. Liu, X. Zhu, A Designed Ladder-Type Heteroarene Benzodi(Thienopyran) for High-Performance Fullerene-Free Organic Solar Cells, Sol. RRL. 1 (2017) 1700165. https://doi.org/10.1002/solr.201700165."
4096,CCCCCCC1=CC=C(C2(C3=CC=C(CCCCCC)C=C3)C3=CC4=C(C=C3C3=C2C=C(C2=C5C(F)=C(C(=O)OCC(CC)CCCC)SC5=C(/C=C5C(=O)C6=C(C=CC(F)=C6)C5=C(C#N)C#N)S2)O3)C(C2=CC=C(CCCCCC)C=C2)(C2=CC=C(CCCCCC)C=C2)C2=C4SC(C3=C4C(F)=C(C(=O)OCC(CC)CCCC)SC4=C(/C=C4C(=O)C5=C(C=CC(F)=C5)C4=C(C#N)C#N)S3)=C2)C=C1,T2,-5.34,-3.96,22.65,0.67,0.66,10.1,"F.-X. Chen, J.-Q. Xu, Z.-X. Liu, M. Chen, R. Xia, Y. Yang, T.-K. Lau, Y. Zhang, X. Lu, H.-L. Yip, A.K.-Y. Jen, H. Chen, C.-Z. Li, Near-Infrared Electron Acceptors with Fluorinated Regioisomeric Backbone for Highly Efficient Polymer Solar Cells, Adv. Mater. 30 (2018) 1803769. https://doi.org/10.1002/adma.201803769."
4097,O=C(C(C=CC=C1)=C1C/2=C(C#N)C#N)C2=C/C3=CC=C(C4=CC(C5(CCCCCCCC)CCCCCCCC)=C(C=C4)C6=C5C(C(CCCCCCCC)(CCCCCCCC)C7=C8C=CC(C9=CC=C(/C=C%10C(C(C=CC=C%11)=C%11C\%10=C(C#N)/C#N)=O)S9)=C7)=C8S6)S3,IDIDT-C8,-5.5,-3.86,15.81,0.97,0.6588,10.1,"R. Hou, M. Li, S. Feng, Y. Liu, L. Wu, Z. Bi, X. Xu, W. Ma, Z. Bo, Fused pentacyclic electron acceptors with four cis-arranged alkyl side chains for efficient polymer solar cells, J. Mater. Chem. A. 6 (2018) 3724¨C3729. https://doi.org/10.1039/C7TA10026D."
4098,CCCCCCC1=CC=C(C2(C3=CC=C(CCCCCC)C=C3)C3=C(C=C4C(=C3)C3=C(C5=C(C=C(/C=C6C(=O)C7=C(C=C(Cl)C(Cl)=C7)C6=C(C#N)C#N)S5)S3)C4(C3=CC=C(CCCCCC)C=C3)C3=CC=C(CCCCCC)C=C3)C3=C2C=C(/C=C2C(=O)C4=C(C=C(F)C(F)=C4)C2=C(C#N)C#N)S3)C=C1,T-TT-4CL,-5.73,-3.61,18.92,0.811,0.65,10.1,"S. Liu, B. Zhao, Z. Cong, Q. Cheng, W. Wang, H. Pan, J. Liu, H. Wu, C. Gao, Influences of the terminal groups on the performances of asymmetric small molecule acceptors-based polymer solar cells, Dyes Pigments. 178 (2020) 108388. https://doi.org/10.1016/j.dyepig.2020.108388."
4099,CCCCCCC1=CC=C(C2(C3=CC=C(CCCCCC)C=C3)C3=C(SC(/C=C4C(=O)C5=C(C=C(F)C(F)=C5)C4=C(C#N)C#N)=C3)C3=C2C2=C(OCC(CC)CCCC)C4=C(C(OCC(CC)CCCC)=C2S3)C2=C(S4)C3=C(C=C(CC4C(=O)C5=C(C=C(F)C=C5)C4=C(C#N)C#N)S3)C2(C2=CC=C(CCCCCC)C=C2)C2=CC=C(CCCCCC)C=C2)C=C1,BT-FIC,-5.48,-4.1,21.28,0.73,0.65,10.1,"Y. Li, W. Su, F. Wu, Z. Xu, Y.-K. Wang, M. Zhang, Z.-Q. Jiang, L.-S. Liao, Near-infrared non-fullerene acceptors based on dithienyl[1,2-b:4,5-b¡¯]benzodithiophene core for high performance PTB7-Th-based polymer solar cells, Org. Electron. 65 (2019) 63¨C69. https://doi.org/10.1016/j.orgel.2018.10.042."
4100,CCCCCCC1=CC=C(C2(C3=CC=C(CCCCCC)C=C3)C3=CC4=C(C=C3C3=C2C2=C(S3)C3=C(C=C(/C=C5C(=O)C6=C(C=CC=C6F)C5=C(C#N)C#N)S3)S2)C(C2=CC=C(CCCCCC)C=C2)(C2=CC=C(CCCCCC)C=C2)C2=C4SC3=C2SC2=C3SC(CC3C(=O)C4=C(C=CC=C4)C3=C(C#N)C#N)=C2)C=C1,INIC1,-5.54,-3.97,16.63,0.929,0.643,10.1,"S. Dai, F. Zhao, Q. Zhang, T.-K. Lau, T. Li, K. Liu, Q. Ling, C. Wang, X. Lu, W. You, X. Zhan, Fused Nonacyclic Electron Acceptors for Efficient Polymer Solar Cells, J. Am. Chem. Soc. 139 (2017) 1336¨C1343. https://doi.org/10.1021/jacs.6b12755."
4101,CCCCCCCCCCC(CCCCCC)N1N=C2C(=N1)C(C1=CC3=C(S1)C1=C(C=C(/C=C4C(=O)C5=C(C=CC(F)=C5)C4=C(C#N)C#N)S1)C3(CC(CC)CCCC)CC(CC)CCCC)=C(F)C(F)=C2C1=CC2=C(S1)C1=C(C=C(/C=C3C(=O)C4=C(C=CC(F)=C4)C3=C(C#N)C#N)S1)C2(CC(CC)CCCC)CC(CC)CCCC,BTC6-2F,-5.52,-3.8,19.32,0.81,0.6414,10.1,"J. Huang, C.-Y. Gao, X.-H. Fan, X. Zhu, L.-M. Yang, A¨CD¨CC¨CD¨CA type non-fullerene acceptors based on the benzotriazole (BTA) unfused core for organic solar cells, New J. Chem. 45 (2021) 12802¨C12807. https://doi.org/10.1039/D1NJ01978C."
4102,CCCCCCC1=CC=C(C2(C3=CC=C(CCCCCC)C=C3)C3=C(C=C4C(=C3)C3=C(C5=C(C=C(/C=C6C(=O)C7=C(C)SC=C7C6=C(C#N)C#N)S5)S3)C4(C3=CC=C(CCCCCC)C=C3)C3=CC=C(CCCCCC)C=C3)C3=C2C=C2C(=C3)C(C3=CC=C(CCCCCC)C=C3)(C3=CC=C(CCCCCC)C=C3)C3=C2SC2=C3SC(/C=C3C(=O)C4=C(C)SC=C4C3=C(C#N)C#N)=C2)C=C1,FTTCN-M,-5.53,-3.91,15.19,0.93,0.7137,10.08,"R. Ming, M. Zhang, W. Gao, W. Ning, Z. Luo, C. Zhong, F. Zhang, C. Yang, Fluorene-fused ladder-type non-fullerene small molecule acceptors for high-performance polymer solar cells, Mater. Chem. Front. 3 (2019) 709¨C715. https://doi.org/10.1039/C9QM00013E."
4103,CCN(C/1=O)/C(SC1=C/C2=C(CC(C(OCCCCCCCC)=O)=C3)C3=C(C4=CC5=C(C(C=C(C(C6=CC=C(CCCCCC)C=C6)(C7=CC=C(CCCCCC)C=C7)C8=C9SC(C%10=C%11C(CC(C(OCCCCCCCC)=O)=C%11)=C(/C=C%12S/C(N(CC)C\%12=O)=C(C#N)/C#N)S%10)=C8)C9=C%13)=C%13C5(C%14=CC=C(CCCCCC)C=C%14)C%15=CC=C(CCCCCC)C=C%15)S4)S2)=C(C#N)C#N,ATT-1,-5.5,-3.63,16.48,0.87,0.7,10.07,"F. Liu, Z. Zhou, C. Zhang, T. Vergote, H. Fan, F. Liu, X. Zhu, A Thieno[3,4-b]thiophene-Based Non-fullerene Electron Acceptor for High-Performance Bulk-Heterojunction Organic Solar Cells, J. Am. Chem. Soc. 138 (2016) 15523¨C15526. https://doi.org/10.1021/jacs.6b08523."
4104,CCCCCCC1=CC=C(C2(C3=CC=C(CCCCCC)C=C3)C3=CC4=C(C=C3C3=C2C=C(/C=C2C(=O)C5=C(C=C(F)C(F)=C5)C2=C(C#N)C#N)S3)C(C2=CC=C(CCCCCC)C=C2)(C2=CC=C(CCCCCC)C=C2)C2=C4SC(C3=CC4=C(S3)C3=CC5=C(C=C3C4(C3=CC=C(CCCCCC)C=C3)C3=CC=C(CCCCCC)C=C3)C3=C(C=C(/C=C4C(=O)C6=C(C=C(F)C(F)=C6)C4=C(C#N)C#N)S3)C5(C3=CC=C(CCCCCC)C=C3)C3=CC=C(CCCCCC)C=C3)=C2)C=C1,IDT2-DFIC,-5.39,-3.97,16.06,0.91,0.6922,10.06,"H. Tan, X. Zheng, J. Zhu, J. Yu, W. Zhu, An A¨CD¨CD¨CA-type non-fullerene small-molecule acceptor with strong near-infrared absorption for high performance polymer solar cells, J. Mater. Chem. C. 7 (2019) 13301¨C13306. https://doi.org/10.1039/C9TC04898G."
4105,O=C(C(C=CC=C1)=C1C/2=C(C#N)/C#N)C2=C/C(S3)=CC4=C3C5=CC6=C(C=C5C4(CCCCCCCC)CCCCCCCC)C7=CC8=C(C(SC(/C=C9C(C(C=CC=C%10)=C%10C9=C(C#N)C#N)=O)=C%11)=C%11C8(CCCCCCCC)CCCCCCCC)C=C7C6(CCCCCCCC)CCCCCCCC,FDICTF,-5.43,-3.71,15.81,0.94,0.66,10.06,"N. Qiu, H. Zhang, X. Wan, C. Li, X. Ke, H. Feng, B. Kan, H. Zhang, Q. Zhang, Y. Lu, Y. Chen, A New Nonfullerene Electron Acceptor with a Ladder Type Backbone for High-Performance Organic Solar Cells, Adv. Mater. 29 (2017) 1604964. https://doi.org/10.1002/adma.201604964."
4106,CCCCC(CC)CC1(CC(CC)CCCC)C2=C(C=CC(C3=CC=C(/C=C4C(=O)C5=CC=CC=C5C4=C(C#N)C#N)S3)=C2)C2=C1C1=C(C=C(C3=CC=C(/C=C4C(=O)C5=CC(F)=CC=C5C4=C(C#N)C#N)S3)C=C1)C2(CC(CC)CCCC)CC(CC)CCCC,YITI-2F,-5.6,-3.92,15.54,0.928,0.6969,10.05,"Q. Yue, Z. Zhou, S. Xu, J. Zhang, X. Zhu, Design and synthesis of medium-bandgap small-molecule electron acceptors for efficient tandem solar cells, J. Mater. Chem. A. 6 (2018) 13588¨C13592. https://doi.org/10.1039/C8TA04405H."
4107,CCCCCCC1=CC=C(C2(C3=CC=C(CCCCCC)C=C3)C3=CC4=C(C=C3C3=C2C2=C(C=C(C5=C(OC)C(OC)=C(/C=C6C(=O)C7=C(C=C(F)C=C7)C6=C(C#N)C#N)S5)S2)S3)C(C2=CC=C(CCCCCC)C=C2)(C2=CC=C(CCCCCC)C=C2)C2=C4SC3=C2SC(C2=C(OC)C(OC)=C(/C=C4C(=O)C5=C(C=CC(F)=C5)C4=C(C#N)C#N)S2)=C3)C=C1,IDTT2OT-2F,-5.12,-3.23,17.5,0.88,0.651,10.04,"I.N. Kim, S.J. Jeon, Y.H. Kim, H.S. Lee, Y.W. Han, N.G. Yang, D.H. Hong, C.H. Jung, D.K. Moon, Synthesis of 3,4-dimethoxythiophene spacer-based non-fullerene acceptors for efficient organic solar cells, Synth. Met. 280 (2021) 116880. https://doi.org/10.1016/j.synthmet.2021.116880."
4108,CCCCCCC1=C(/C=C2C(=O)C3=C(C=C(F)C(F)=C3)C2=C(C#N)C#N)SC2=C1N(CC(CC)CCCC)C1=C2C2=NSN=C2C2=C1N(CC(CC)CCCC)C1=C2SC(/C=C2C(=O)C3=C(C=C(F)C(F)=C3)C2=C(C#N)C#N)=C1CCCCCC,BTT-4F ,-5.71,-4.02,17.08,0.88,0.6668,10.03,"R. Ming, J. Gao, W. Gao, W. Ning, Z. Luo, F. Zhang, C. Yang, Benzo[c][1,2,5]thiadiazole-fused pentacyclic small molecule acceptors for organic solar cells, Dyes Pigments. 185 (2021) 108970. https://doi.org/10.1016/j.dyepig.2020.108970."
4109,CCCCCCC1=CC=C(C2(C3=CC=C(CCCCCC)C=C3)C3=CC4=C(C=C3C3=C2C2=C(C=C(/C=C5C(=O)C6=C(C=CC=C6)C5=C(C#N)C#N)S2)S3)C(C2=CC=C(CCCCCC)C=C2)(C2=CC=C(CCCCCC)C=C2)C2=C4SC3=C2SC(/C=C2C(=O)C4=C(C=C(F)C(F)=C4)C2=C(C#N)C#N)=C3)C=C1,ITIC-2F,-5.76,-4.07,16.7,0.91,0.656,10.03,"T.J. Aldrich, M. Matta, W. Zhu, S.M. Swick, C.L. Stern, G.C. Schatz, A. Facchetti, F.S. Melkonyan, T.J. Marks, Fluorination Effects on Indacenodithienothiophene Acceptor Packing and Electronic Structure, End-Group Redistribution, and Solar Cell Photovoltaic Response, J. Am. Chem. Soc. 141 (2019) 3274¨C3287. https://doi.org/10.1021/jacs.8b13653."
4110,CCCCCCC1(CCCCCC)C2=CC3=C(C=C2C2=C1C=C(/C=C1C(=O)C4=C(C=CC=C4)C1=C(C#N)C#N)S2)C(CCCCCC)(CCCCCC)C1=C3CC(/C=C2C(=O)C3=C(C=CC=C3)C2=C(C#N)C#N)=C1,IDIC,,,16.6,0.85,0.71,10,"P. Cheng, J. Wang, Q. Zhang, W. Huang, J. Zhu, R. Wang, S.-Y. Chang, P. Sun, L. Meng, H. Zhao, H.-W. Cheng, T. Huang, Y. Liu, C. Wang, C. Zhu, W. You, X. Zhan, Y. Yang, Unique Energy Alignments of a Ternary Material System toward High-Performance Organic Photovoltaics, Adv. Mater. 30 (2018) 1801501. https://doi.org/10.1002/adma.201801501."
4111,CCCCC(CC)CC1(CC(CC)CCCC)C2=CC3=C(C=C2C2=C1C=C(C1=CC=C(/C=C4C(=O)C5=C(C=C(F)C(F)=C5)C4=C(C#N)C#N)[Se]1)S2)C(CC(CC)CCCC)(CC(CC)CCCC)C1=C3SC(C2=CC=C(/C=C3C(=O)C4=C(C=C(F)C=C4)C3=C(C#N)C#N)[Se]2)=C1,IDT2SeC2C4-2F,-5.37,-3.99,18.9,0.81,0.652,10,"X. Zhang, Q. Wang, Z. Liang, M. Li, Y. Geng, Low-bandgap non-fullerene acceptors based on selenophene ¦Ð spacer and alkylated indaceno[1,2-b:5,6-b¡ä]dithiophene for organic solar cells, Org. Electron. 69 (2019) 200¨C207. https://doi.org/10.1016/j.orgel.2019.03.038."
4112,CCCCCCC1=CC=C(C2(C3=CC=C(CCCCCC)C=C3)C3=C(SC4=C3SC=C4/C=C3C(=O)C4=C(C=C(F)C(F)=C4)C3=C(C#N)C#N)C3=C2C2=C(S3)C3=C(S2)C2=C(C4=C(S2)C2=C(S4)C4=C(C5=C(S4)C(/C=C4C(=O)C6=C(C=C(F)C(F)=C6)C4=C(C#N)C#N)=CS5)C2(C2=CC=CC=C2)C2=CC=CC=C2)C3(C2=CC=C(CCCCCC)C=C2)C2=CC=C(CCCCCC)C=C2)C=C1,I-FUIC,-5.31,-3.99,20.2,0.779,0.634,10,"T. Li, L. Yang, Y. Xiao, K. Liu, J. Wang, X. Lu, X. Zhan, Facile synthesis of high-performance nonfullerene acceptor isomers via a one stone two birds strategy, J. Mater. Chem. A. 7 (2019) 20667¨C20674. https://doi.org/10.1039/C9TA07917C."
4113,CCCCCCCCCCCCN1C(=O)C2=CC=CC3=C2C(=CC=C3C2=CC=C(C3=CC=C4C(=O)N(CCCCCCCCCCCC)C(=O)C5=CC=CC3=C54)S2)C1=O,NI-T-NI,-6.07,-3.53,2.91,1.3,0.53,1.91,"X. Zhang, J. Zhang, H. Lu, J. Wu, G. Li, C. Li, S. Li, Z. Bo, A 1,8-naphthalimide based small molecular acceptor for polymer solar cells with high open circuit voltage, J. Mater. Chem. C. 3 (2015) 6979¨C6985. https://doi.org/10.1039/C5TC01148E."
4114,CCCCCCCCN1N=C2C(/C=C3/SC(=C(C#N)C#N)N(CC)C3=O)=CC=C(C3=CC4=C(C=C3)C3=C(C=C(C5=CC=C(/C=C6/SC(=C(C#N)C#N)N(CC)C6=O)C6=NN(CCCCCCCC)N=C56)C=C3)C43C4=C(C=CC=C4)C4=C3C=CC=C4)C2=N1,BTA23,-5.79,-3.24,3.98,0.9,0.52,1.86,"X. Wen, B. Xiao, A. Tang, J. Hu, C. Yang, E. Zhou, Wide Band Gap Non-Fullerene Small Molecular Acceptors Containing Spirobifluorene and Benzotriazole with Three Different End-Capped Groups for P3HT-Based Organic Solar Cells, Chin. J. Chem. 36 (2018) 392¨C398. https://doi.org/10.1002/cjoc.201700792."
4115,CCCCC(CC)COC(=O)/C(C#N)=C/C1=CC=C(C2=CC=C(C3=C4OCCOC4=C(C4=CC=C(C5=CC=C(/C=C(C#N)C(=O)OCC(CC)CCCC)S5)S4)S3)S2)S1,SAM-72,-5.46,-3.41,4.13,0.74,0.6108,1.85,"N.A. Mica, S. a. J. Almahmoud, L.K. Jagadamma, G. Cooke, I.D.W. Samuel, An investigation of the role acceptor side chains play in the processibility and efficiency of organic solar cells fabricated from small molecular donors featuring 3,4-ethylenedioxythiophene cores, RSC Adv. 8 (2018) 39231¨C39240. https://doi.org/10.1039/C8RA07034B."
4116,CCCCCCCCCCC(CCCC)COC1=C(/C=C2C(=O)C3=C(C=C(F)C(F)=C3)C2=C(C#N)C#N)SC(C2=CC3=C(S2)C2=C(C4=C(C5=NSN=C52)C2=C(C=C(C5=CC(OCC(CCCC)CCCCCCCCCC)=C(/C=C6C(=O)C7=C(C=C(F)C(F)=C7)C6=C(C#N)C#N)S5)S2)N4CC(CCC)CCCCCCCC)N3CC(CCC)CCCCCCCC)=C1,L3,-5.38,-3.87,4.07,0.91,0.4083,1.78,"Z. Zhang, D. Li, H. Zhang, X. Ma, Y.-N. Chen, A. Zhang, X. Xu, Y. Liu, Z. Ma, Z. Bo, An asymmetric A¨CDA¡äD¨C¦Ð-A type non-fullerene acceptor for high-performance organic solar cells, J. Mater. Chem. C. 10 (2022) 2792¨C2799. https://doi.org/10.1039/D1TC04425G."
4117,CCCCC(CC)COC1=CC=C(C(C2=CC=C(OCC(CC)CCCC)C=C2)=C2C3=CC4=C(C=C3C3=C2C=C(/C=C2C(=O)C5=C(C=CC=C5)C2=C(C#N)C#N)S3)C(=C(C2=CC=C(OCC(CC)CCCC)C=C2)C2=CC=C(OCC(CC)CCCC)C=C2)C2=C4SC(/C=C3C(=O)C4=C(C=CC=C4)C3=C(C#N)C#N)=C2)C=C1,IDTV-PhIC,-5.52,-3.84,4.93,0.98,0.3664,1.77,"J. Liang, P. Yin, T. Zheng, G. Wang, X. Zeng, C. Cui, P. Shen, Conjugated side-chain optimization of indacenodithiophene-based nonfullerene acceptors for efficient polymer solar cells, J. Mater. Chem. C. 7 (2019) 10028¨C10038. https://doi.org/10.1039/C9TC02237F."
4118,CCCCCCC1=CC=C(C2(C3=CC=C(CCCCCC)C=C3)C3=CC4=C(C=C3C3=C2C=C(/C=C2SC(=S)N(CC)C2=O)S3)C(C2=CC=C(CCCCCC)C=C2)(C2=CC=C(CCCCCC)C=C2)C2=C4SC(/C=C3SC(=S)N(CC)C3=O)=C2)C=C1,IDT-2,-5.68,-3.6,3.91,0.97,0.4556,1.74,"N. Terenti, G.-I. Giurgi, L. Szolga, I. Stroia, A. Terec, I. Grosu, A.P. Cri?an, Effect of the Terminal Acceptor Unit on the Performance of Non-Fullerene Indacenodithiophene Acceptors in Organic Solar Cells, Molecules. 27 (2022) 1229. https://doi.org/10.3390/molecules27041229."
4119,CCC(CC)N1C(=O)C2=CC=C3C4=C5C(=CC(C6=CC7=C8C(=CC=C9C%10=C%11C(=CC=C%12C(=O)N(C(CC)CC)C(=O)C(=C%12%11)C=C%10)C6=C98)C(=O)N(C(CC)CC)C7=O)=C6C(=O)N(C(CC)CC)C(=O)C(=C65)C=C4)C4=C3C2=C(C=C4)C1=O,BO-2PDI,-6.09,-3.99,6.37,0.693,0.389,1.71,"H. Wang, L. Chen, Y. Xiao, A simple molecular structure of ortho-derived perylene diimide diploid for non-fullerene organic solar cells with efficiency over 8%, J. Mater. Chem. A. 5 (2017) 22288¨C22296. https://doi.org/10.1039/C7TA06804B."
4120,CCCCCCCCC1=C(C2=C(F)C(F)=C(C3=C(CCCCCCCC)C(F)=C(C4=C(CCCCCCCC)C(F)=C(C5=C(CCCCCCCC)C(F)=C(C=C(C#N)C#N)S5)S4)S3)S2)SC(C2=C(CCCCCCCC)C(F)=C(C3=C(CCCCCCCC)C(F)=C(C=C(C#N)C#N)S3)S2)=C1F,D7T8F-M,,,4.4,1.11,0.345,1.7,"T. Duan, M. Babics, A. Seitkhan, Y. Firdaus, R.-Z. Liang, F. Cruciani, S. Liu, S. Lopatin, P.M. Beaujuge, F-Substituted oligothiophenes serve as nonfullerene acceptors in polymer solar cells with open-circuit voltages >1 V, J. Mater. Chem. A. 6 (2018) 9368¨C9372. https://doi.org/10.1039/C8TA02781A."
4121,CCCCCCCCCCCCN1C(=O)C2=CC=CC3=C2C(=CC=C3C2=CC=C(C#CC3=CC=C(C4=C5C=CC=C6C(=O)N(CCCCCCCCCCCC)C(=O)C(=C65)C=C4)S3)S2)C1=O,NI-TAT-NI-C12,-5.83,-3.39,3.71,1.22,0.36,1.68,"R. Hou, S. Feng, X. Gong, Y. Liu, J. Zhang, C. Li, Z. Bo, Side chain effect of nonfullerene acceptors on the photovoltaic performance of wide band gap polymer solar cells, Synth. Met. 220 (2016) 578¨C584. https://doi.org/10.1016/j.synthmet.2016.07.015."
4122,CCCCCCCCC(CCCCCC)CN1C(=O)C2=CC=C3C4=C(C=CC(=C24)C1=O)C1=C3C(C2=CC=CS2)=C2C3=C4C(=CC=C3)C=CC=C4C2=C1C1=CC=CS1,AFI2,-6.03,-3.55,3.4,0.81,0.6,1.64,"L. Ding, C.-Y. Yang, Y.-Q. Zheng, J.-Y. Wang, J. Pei, Z. Su, Acenaphtho[1, 2-k]fluoranthene-Fused Diimide Derivatives: An Investigation of the Relationship Between Molecular Structure and Device Performance, Asian J. Org. Chem. 6 (2017) 1231¨C1234. https://doi.org/10.1002/ajoc.201700203."
4123,CCCCCCCCC1=C(C2=CC=C(CCCCCC)S2)SC(C2=CC=C(C3=CC(CCCCCCCC)=C(C4=CC(CC(CC)CCCC)=C(C5=NC6=C(N=C(C7=C(CC(CC)CCCC)C=C(C8=C(CCCCCCCC)C=C(C9=CC=C(C%10=CC(CCCCCCCC)=C(C%11=CC=C(CCCCCC)S%11)S%10)C%10=NSN=C9%10)S8)S7)S6)S5)S4)S3)C3=NSN=C23)=C1,DTTz-DTBTT,-5.05,-3.07,5.11,0.66,0.483,1.64,"Y. Chen, Z. Du, W. Chen, S. Wen, L. Sun, Q. Liu, M. Sun, R. Yang, New small molecules with thiazolothiazole and benzothiadiazole acceptors for solution-processed organic solar cells, New J. Chem. 38 (2014) 1559¨C1564. https://doi.org/10.1039/C3NJ01457F."
4124,CCCCCCCCC(CCCCCCCC)N1C2=C(C=CC(C3=CC=C(C=C4C(=O)N(C)C(=O)N(C)C4=O)S3)=C2)C2=C1C=C(C1=CC=C(C=C3C(=O)N(C)C(=O)N(C)C3=O)S1)C=C2,Cz-BAR,-5.63,-3.51,3.06,0.88,0.58,1.57,"E. Lim, Two A-D-A-type Non-Fullerene Small Molecule Acceptors Based on 1,3-Dimethylbarbituric Acid for OPVs, Bull. Korean Chem. Soc. 38 (2017) 285¨C288. https://doi.org/10.1002/bkcs.11071."
4125,CCCCCCC(CCCC)C1=C(C2=CC(C3=CC=CC=C3)=C(C3=C(C4=CC=CC=C4)C=C(C4=C(C(CCCC)CCCCCC)C=C(/C=C5C(=O)C6=C(C=C(F)C(F)=C6)C5=C(C#N)C#N)S4)S3)S2)SC(/C=C2C(=O)C3=C(C=C(F)C(F)=C3)C2=C(C#N)C#N)=C1,A4T-21,-5.89,-3.92,5.55,0.936,0.303,1.57,"L. Ma, S. Zhang, J. Zhu, J. Wang, J. Ren, J. Zhang, J. Hou, Completely non-fused electron acceptor with 3D-interpenetrated crystalline structure enables efficient and stable organic solar cell, Nat. Commun. 12 (2021) 5093. https://doi.org/10.1038/s41467-021-25394-w."
